Repository: reylaboratories/Dataset

File: S0_Raw Dataset.csv (part 2 of 23)
No,Year,Material,Type,Shape,Coat/Functional Group,Synthesis_Method,Surface_Charge,Diameter (nm),Size_in_Water (nm),Size_in_Medium (nm),Zeta_in_Water (mV),Zeta_in_Medium (mV),Cell_Type,No_of_Cells (cells/well),Human_Animal,Cell_Source,Cell_Tissue,Cell_Morphology,Cell_Age,Cell Line_Primary Cell,Time (hr),Concentration (ug/ml),Test,Test_Indicator,Aspect_Ratio,Cell_Viability (%),PDI,Article_ID,DOI
222,2012,Ag,I,Sphere,CKK,Precipitation,NA,40,NA,NA,NA,NA,Caco-2,10000,H,Human,Colon,Epithelial,Adult,L,24,5,CellTiterBlue,AlamarBlue,NA,107.42,NA,7,10.1007/s00204-012-0840-4
223,2012,Ag,I,Sphere,CKK,Precipitation,NA,40,NA,NA,NA,NA,Caco-2,10000,H,Human,Colon,Epithelial,Adult,L,30,5,CellTiterBlue,AlamarBlue,NA,98.516,NA,7,10.1007/s00204-012-0840-4
224,2012,Ag,I,Sphere,CKK,Precipitation,NA,40,NA,NA,NA,NA,Caco-2,10000,H,Human,Colon,Epithelial,Adult,L,48,5,CellTiterBlue,AlamarBlue,NA,96.142,NA,7,10.1007/s00204-012-0840-4
225,2012,Ag,I,Sphere,CKK,Precipitation,NA,40,NA,NA,NA,NA,Caco-2,10000,H,Human,Colon,Epithelial,Adult,L,24,10,CellTiterBlue,AlamarBlue,NA,101.09,NA,7,10.1007/s00204-012-0840-4
226,2012,Ag,I,Sphere,CKK,Precipitation,NA,40,NA,NA,NA,NA,Caco-2,10000,H,Human,Colon,Epithelial,Adult,L,30,10,CellTiterBlue,AlamarBlue,NA,90.603,NA,7,10.1007/s00204-012-0840-4
227,2012,Ag,I,Sphere,CKK,Precipitation,NA,40,NA,NA,NA,NA,Caco-2,10000,H,Human,Colon,Epithelial,Adult,L,48,10,CellTiterBlue,AlamarBlue,NA,64.491,NA,7,10.1007/s00204-012-0840-4
228,2012,Ag,I,Sphere,CKK,Precipitation,NA,40,NA,NA,NA,NA,Caco-2,10000,H,Human,Colon,Epithelial,Adult,L,24,25,CellTiterBlue,AlamarBlue,NA,93.966,NA,7,10.1007/s00204-012-0840-4
229,2012,Ag,I,Sphere,CKK,Precipitation,NA,40,NA,NA,NA,NA,Caco-2,10000,H,Human,Colon,Epithelial,Adult,L,30,25,CellTiterBlue,AlamarBlue,NA,80.91,NA,7,10.1007/s00204-012-0840-4
230,2012,Ag,I,Sphere,CKK,Precipitation,NA,40,NA,NA,NA,NA,Caco-2,10000,H,Human,Colon,Epithelial,Adult,L,48,25,CellTiterBlue,AlamarBlue,NA,43.323,NA,7,10.1007/s00204-012-0840-4
231,2012,Ag,I,Sphere,CKK,Precipitation,NA,40,NA,NA,NA,NA,Caco-2,10000,H,Human,Colon,Epithelial,Adult,L,24,50,CellTiterBlue,AlamarBlue,NA,72.601,NA,7,10.1007/s00204-012-0840-4
232,2012,Ag,I,Sphere,CKK,Precipitation,NA,40,NA,NA,NA,NA,Caco-2,10000,H,Human,Colon,Epithelial,Adult,L,30,50,CellTiterBlue,AlamarBlue,NA,54.797,NA,7,10.1007/s00204-012-0840-4
233,2012,Ag,I,Sphere,CKK,Precipitation,NA,40,NA,NA,NA,NA,Caco-2,10000,H,Human,Colon,Epithelial,Adult,L,48,50,CellTiterBlue,AlamarBlue,NA,26.706,NA,7,10.1007/s00204-012-0840-4
234,2012,Ag,I,Sphere,CKK,Precipitation,NA,40,NA,NA,NA,NA,Caco-2,10000,H,Human,Colon,Epithelial,Adult,L,24,100,CellTiterBlue,AlamarBlue,NA,43.323,NA,7,10.1007/s00204-012-0840-4
235,2012,Ag,I,Sphere,CKK,Precipitation,NA,40,NA,NA,NA,NA,Caco-2,10000,H,Human,Colon,Epithelial,Adult,L,30,100,CellTiterBlue,AlamarBlue,NA,26.706,NA,7,10.1007/s00204-012-0840-4
236,2012,Ag,I,Sphere,CKK,Precipitation,NA,40,NA,NA,NA,NA,Caco-2,10000,H,Human,Colon,Epithelial,Adult,L,48,100,CellTiterBlue,AlamarBlue,NA,5.9347,NA,7,10.1007/s00204-012-0840-4
237,2014,IronOxide,I,Sphere,None,Precipitation,NA,22,174,NA,NA,NA,A549,10000,H,Human,Lung,Epithelial,Adult,L,24,10,MTT,TetrazoliumSalt,NA,84,NA,8,10.1016/j.colsurfb.2014.06.064
238,2014,IronOxide,I,Sphere,None,Precipitation,NA,22,174,NA,NA,NA,A549,10000,H,Human,Lung,Epithelial,Adult,L,24,25,MTT,TetrazoliumSalt,NA,72,NA,8,10.1016/j.colsurfb.2014.06.064
239,2014,IronOxide,I,Sphere,None,Precipitation,NA,22,174,NA,NA,NA,A549,10000,H,Human,Lung,Epithelial,Adult,L,24,50,MTT,TetrazoliumSalt,NA,56,NA,8,10.1016/j.colsurfb.2014.06.064
240,2014,IronOxide,I,Sphere,None,Precipitation,NA,22,174,NA,NA,NA,A549,10000,H,Human,Lung,Epithelial,Adult,L,24,10,NRU,NeutralRed,NA,87,NA,8,10.1016/j.colsurfb.2014.06.064
241,2014,IronOxide,I,Sphere,None,Precipitation,NA,22,174,NA,NA,NA,A549,10000,H,Human,Lung,Epithelial,Adult,L,24,25,NRU,NeutralRed,NA,79,NA,8,10.1016/j.colsurfb.2014.06.064
242,2014,IronOxide,I,Sphere,None,Precipitation,NA,22,174,NA,NA,NA,A549,10000,H,Human,Lung,Epithelial,Adult,L,24,50,NRU,NeutralRed,NA,65,NA,8,10.1016/j.colsurfb.2014.06.064
243,2014,Ag,I,Sphere,None,Chemical Reduction,Negative,17,36.4,NA,-23.1,NA,KEC,20000,H,Human,Skin,Epithelial,Adult,P,24,1.35,MTS,TetrazoliumSalt,NA,84.91,NA,9,10.1007/s11051-014-2726-2
244,2014,Ag,I,Sphere,None,Chemical Reduction,Negative,17,36.4,NA,-23.1,NA,KEC,20000,H,Human,Skin,Epithelial,Adult,P,24,2.7,MTS,TetrazoliumSalt,NA,82.481,NA,9,10.1007/s11051-014-2726-2
245,2014,Ag,I,Sphere,None,Chemical Reduction,Negative,17,36.4,NA,-23.1,NA,KEC,20000,H,Human,Skin,Epithelial,Adult,P,24,5.39,MTS,TetrazoliumSalt,NA,77.621,NA,9,10.1007/s11051-014-2726-2
246,2014,Ag,I,Sphere,None,Chemical Reduction,Negative,17,36.4,NA,-23.1,NA,KEC,20000,H,Human,Skin,Epithelial,Adult,P,24,13.48,MTS,TetrazoliumSalt,NA,27.621,NA,9,10.1007/s11051-014-2726-2
247,2014,Ag,I,Sphere,None,Chemical Reduction,Negative,17,36.4,NA,-23.1,NA,KEC,20000,H,Human,Skin,Epithelial,Adult,P,48,1.35,MTS,TetrazoliumSalt,NA,86.189,NA,9,10.1007/s11051-014-2726-2
248,2014,Ag,I,Sphere,None,Chemical Reduction,Negative,17,36.4,NA,-23.1,NA,KEC,20000,H,Human,Skin,Epithelial,Adult,P,48,2.7,MTS,TetrazoliumSalt,NA,85.55,NA,9,10.1007/s11051-014-2726-2
249,2014,Ag,I,Sphere,None,Chemical Reduction,Negative,17,36.4,NA,-23.1,NA,KEC,20000,H,Human,Skin,Epithelial,Adult,P,48,5.39,MTS,TetrazoliumSalt,NA,84.655,NA,9,10.1007/s11051-014-2726-2
250,2014,Ag,I,Sphere,None,Chemical Reduction,Negative,17,36.4,NA,-23.1,NA,KEC,20000,H,Human,Skin,Epithelial,Adult,P,48,13.48,MTS,TetrazoliumSalt,NA,8.0563,NA,9,10.1007/s11051-014-2726-2
251,2014,Ag,I,Sphere,PVP,Chemical Reduction,Negative,17,27.02,NA,-18.4,NA,KEC,20000,H,Human,Skin,Epithelial,Adult,P,24,1.35,MTS,TetrazoliumSalt,NA,102.89,NA,9,10.1007/s11051-014-2726-2
252,2014,Ag,I,Sphere,PVP,Chemical Reduction,Negative,17,27.02,NA,-18.4,NA,KEC,20000,H,Human,Skin,Epithelial,Adult,P,24,2.7,MTS,TetrazoliumSalt,NA,95.921,NA,9,10.1007/s11051-014-2726-2
253,2014,Ag,I,Sphere,PVP,Chemical Reduction,Negative,17,27.02,NA,-18.4,NA,KEC,20000,H,Human,Skin,Epithelial,Adult,P,24,5.39,MTS,TetrazoliumSalt,NA,75.395,NA,9,10.1007/s11051-014-2726-2
254,2014,Ag,I,Sphere,PVP,Chemical Reduction,Negative,17,27.02,NA,-18.4,NA,KEC,20000,H,Human,Skin,Epithelial,Adult,P,24,13.48,MTS,TetrazoliumSalt,NA,17.895,NA,9,10.1007/s11051-014-2726-2
255,2014,Ag,I,Sphere,PVP,Chemical Reduction,Negative,17,27.02,NA,-18.4,NA,KEC,20000,H,Human,Skin,Epithelial,Adult,P,48,1.35,MTS,TetrazoliumSalt,NA,102.89,NA,9,10.1007/s11051-014-2726-2
256,2014,Ag,I,Sphere,PVP,Chemical Reduction,Negative,17,27.02,NA,-18.4,NA,KEC,20000,H,Human,Skin,Epithelial,Adult,P,48,2.7,MTS,TetrazoliumSalt,NA,77.632,NA,9,10.1007/s11051-014-2726-2
257,2014,Ag,I,Sphere,PVP,Chemical Reduction,Negative,17,27.02,NA,-18.4,NA,KEC,20000,H,Human,Skin,Epithelial,Adult,P,48,5.39,MTS,TetrazoliumSalt,NA,32.763,NA,9,10.1007/s11051-014-2726-2
258,2014,Ag,I,Sphere,PVP,Chemical Reduction,Negative,17,27.02,NA,-18.4,NA,KEC,20000,H,Human,Skin,Epithelial,Adult,P,48,13.48,MTS,TetrazoliumSalt,NA,5.3947,NA,9,10.1007/s11051-014-2726-2
259,2011,TiO2,I,Irregular,None,Commercial,Negative,50,124.9,171.4,-17.6,-11.5,A431,10000,H,Human,Skin,Epithelial,Adult,L,6,0.008,MTT,TetrazoliumSalt,NA,99.883,NA,10,10.1016/j.tiv.2010.11.008
260,2011,TiO2,I,Irregular,None,Commercial,Negative,50,124.9,171.4,-17.6,-11.5,A431,10000,H,Human,Skin,Epithelial,Adult,L,6,0.08,MTT,TetrazoliumSalt,NA,98.659,NA,10,10.1016/j.tiv.2010.11.008
261,2011,TiO2,I,Irregular,None,Commercial,Negative,50,124.9,171.4,-17.6,-11.5,A431,10000,H,Human,Skin,Epithelial,Adult,L,6,0.8,MTT,TetrazoliumSalt,NA,96.91,NA,10,10.1016/j.tiv.2010.11.008
262,2011,TiO2,I,Irregular,None,Commercial,Negative,50,124.9,171.4,-17.6,-11.5,A431,10000,H,Human,Skin,Epithelial,Adult,L,6,8,MTT,TetrazoliumSalt,NA,95.335,NA,10,10.1016/j.tiv.2010.11.008
263,2011,TiO2,I,Irregular,None,Commercial,Negative,50,124.9,171.4,-17.6,-11.5,A431,10000,H,Human,Skin,Epithelial,Adult,L,6,80,MTT,TetrazoliumSalt,NA,93.061,NA,10,10.1016/j.tiv.2010.11.008
264,2011,TiO2,I,Irregular,None,Commercial,Negative,50,124.9,171.4,-17.6,-11.5,A431,10000,H,Human,Skin,Epithelial,Adult,L,24,0.008,MTT,TetrazoliumSalt,NA,98.659,NA,10,10.1016/j.tiv.2010.11.008
265,2011,TiO2,I,Irregular,None,Commercial,Negative,50,124.9,171.4,-17.6,-11.5,A431,10000,H,Human,Skin,Epithelial,Adult,L,24,0.08,MTT,TetrazoliumSalt,NA,99.883,NA,10,10.1016/j.tiv.2010.11.008
266,2011,TiO2,I,Irregular,None,Commercial,Negative,50,124.9,171.4,-17.6,-11.5,A431,10000,H,Human,Skin,Epithelial,Adult,L,24,0.8,MTT,TetrazoliumSalt,NA,88.338,NA,10,10.1016/j.tiv.2010.11.008
267,2011,TiO2,I,Irregular,None,Commercial,Negative,50,124.9,171.4,-17.6,-11.5,A431,10000,H,Human,Skin,Epithelial,Adult,L,24,8,MTT,TetrazoliumSalt,NA,83.44,NA,10,10.1016/j.tiv.2010.11.008
268,2011,TiO2,I,Irregular,None,Commercial,Negative,50,124.9,171.4,-17.6,-11.5,A431,10000,H,Human,Skin,Epithelial,Adult,L,24,80,MTT,TetrazoliumSalt,NA,80.466,NA,10,10.1016/j.tiv.2010.11.008
269,2011,TiO2,I,Irregular,None,Commercial,Negative,50,124.9,171.4,-17.6,-11.5,A431,10000,H,Human,Skin,Epithelial,Adult,L,48,0.008,MTT,TetrazoliumSalt,NA,97.609,NA,10,10.1016/j.tiv.2010.11.008
270,2011,TiO2,I,Irregular,None,Commercial,Negative,50,124.9,171.4,-17.6,-11.5,A431,10000,H,Human,Skin,Epithelial,Adult,L,48,0.08,MTT,TetrazoliumSalt,NA,96.385,NA,10,10.1016/j.tiv.2010.11.008
271,2011,TiO2,I,Irregular,None,Commercial,Negative,50,124.9,171.4,-17.6,-11.5,A431,10000,H,Human,Skin,Epithelial,Adult,L,48,0.8,MTT,TetrazoliumSalt,NA,85.015,NA,10,10.1016/j.tiv.2010.11.008
272,2011,TiO2,I,Irregular,None,Commercial,Negative,50,124.9,171.4,-17.6,-11.5,A431,10000,H,Human,Skin,Epithelial,Adult,L,48,8,MTT,TetrazoliumSalt,NA,74.169,NA,10,10.1016/j.tiv.2010.11.008
273,2011,TiO2,I,Irregular,None,Commercial,Negative,50,124.9,171.4,-17.6,-11.5,A431,10000,H,Human,Skin,Epithelial,Adult,L,48,80,MTT,TetrazoliumSalt,NA,68.222,NA,10,10.1016/j.tiv.2010.11.008
274,2011,TiO2,I,Irregular,None,Commercial,Negative,50,124.9,171.4,-17.6,-11.5,A431,10000,H,Human,Skin,Epithelial,Adult,L,6,0.008,NRU,NeutralRed,NA,98.754,NA,10,10.1016/j.tiv.2010.11.008
275,2011,TiO2,I,Irregular,None,Commercial,Negative,50,124.9,171.4,-17.6,-11.5,A431,10000,H,Human,Skin,Epithelial,Adult,L,6,0.08,NRU,NeutralRed,NA,99.344,NA,10,10.1016/j.tiv.2010.11.008
276,2011,TiO2,I,Irregular,None,Commercial,Negative,50,124.9,171.4,-17.6,-11.5,A431,10000,H,Human,Skin,Epithelial,Adult,L,6,0.8,NRU,NeutralRed,NA,92.262,NA,10,10.1016/j.tiv.2010.11.008
277,2011,TiO2,I,Irregular,None,Commercial,Negative,50,124.9,171.4,-17.6,-11.5,A431,10000,H,Human,Skin,Epithelial,Adult,L,6,8,NRU,NeutralRed,NA,91.672,NA,10,10.1016/j.tiv.2010.11.008
278,2011,TiO2,I,Irregular,None,Commercial,Negative,50,124.9,171.4,-17.6,-11.5,A431,10000,H,Human,Skin,Epithelial,Adult,L,6,80,NRU,NeutralRed,NA,90.295,NA,10,10.1016/j.tiv.2010.11.008
279,2011,TiO2,I,Irregular,None,Commercial,Negative,50,124.9,171.4,-17.6,-11.5,A431,10000,H,Human,Skin,Epithelial,Adult,L,24,0.008,NRU,NeutralRed,NA,97.574,NA,10,10.1016/j.tiv.2010.11.008
280,2011,TiO2,I,Irregular,None,Commercial,Negative,50,124.9,171.4,-17.6,-11.5,A431,10000,H,Human,Skin,Epithelial,Adult,L,24,0.08,NRU,NeutralRed,NA,93.836,NA,10,10.1016/j.tiv.2010.11.008
281,2011,TiO2,I,Irregular,None,Commercial,Negative,50,124.9,171.4,-17.6,-11.5,A431,10000,H,Human,Skin,Epithelial,Adult,L,24,0.8,NRU,NeutralRed,NA,88.328,NA,10,10.1016/j.tiv.2010.11.008
282,2011,TiO2,I,Irregular,None,Commercial,Negative,50,124.9,171.4,-17.6,-11.5,A431,10000,H,Human,Skin,Epithelial,Adult,L,24,8,NRU,NeutralRed,NA,85.377,NA,10,10.1016/j.tiv.2010.11.008
283,2011,TiO2,I,Irregular,None,Commercial,Negative,50,124.9,171.4,-17.6,-11.5,A431,10000,H,Human,Skin,Epithelial,Adult,L,24,80,NRU,NeutralRed,NA,77.508,NA,10,10.1016/j.tiv.2010.11.008
284,2011,TiO2,I,Irregular,None,Commercial,Negative,50,124.9,171.4,-17.6,-11.5,A431,10000,H,Human,Skin,Epithelial,Adult,L,48,0.008,NRU,NeutralRed,NA,97.574,NA,10,10.1016/j.tiv.2010.11.008
285,2011,TiO2,I,Irregular,None,Commercial,Negative,50,124.9,171.4,-17.6,-11.5,A431,10000,H,Human,Skin,Epithelial,Adult,L,48,0.08,NRU,NeutralRed,NA,93.049,NA,10,10.1016/j.tiv.2010.11.008
286,2011,TiO2,I,Irregular,None,Commercial,Negative,50,124.9,171.4,-17.6,-11.5,A431,10000,H,Human,Skin,Epithelial,Adult,L,48,0.8,NRU,NeutralRed,NA,85.77,NA,10,10.1016/j.tiv.2010.11.008
287,2011,TiO2,I,Irregular,None,Commercial,Negative,50,124.9,171.4,-17.6,-11.5,A431,10000,H,Human,Skin,Epithelial,Adult,L,48,8,NRU,NeutralRed,NA,74.951,NA,10,10.1016/j.tiv.2010.11.008
288,2011,TiO2,I,Irregular,None,Commercial,Negative,50,124.9,171.4,-17.6,-11.5,A431,10000,H,Human,Skin,Epithelial,Adult,L,48,80,NRU,NeutralRed,NA,65.311,NA,10,10.1016/j.tiv.2010.11.008
289,2014,Au,I,Sphere,PEG,Chemical Reduction,Negative,4.6,21.7,NA,-7.6,NA,PC12,50000,A,Rat,Adrenal Gland,Irregular,Adult,L,24,NA,MTT,TetrazoliumSalt,NA,96.951,NA,11,10.1002/ppsc.201300357
290,2014,Au,I,Sphere,PEG,Chemical Reduction,Negative,4.6,21.7,NA,-7.6,NA,PC12,50000,A,Rat,Adrenal Gland,Irregular,Adult,L,24,NA,MTT,TetrazoliumSalt,NA,95.654,NA,11,10.1002/ppsc.201300357
291,2014,Au,I,Sphere,PEG,Chemical Reduction,Negative,4.6,21.7,NA,-7.6,NA,PC12,50000,A,Rat,Adrenal Gland,Irregular,Adult,L,24,NA,MTT,TetrazoliumSalt,NA,94.214,NA,11,10.1002/ppsc.201300357
292,2014,Au,I,Sphere,PEG,Chemical Reduction,Negative,4.6,21.7,NA,-7.6,NA,PC12,50000,A,Rat,Adrenal Gland,Irregular,Adult,L,24,NA,MTT,TetrazoliumSalt,NA,92.053,NA,11,10.1002/ppsc.201300357
293,2014,Au,I,Sphere,PEG,Chemical Reduction,Negative,4.6,21.7,NA,-7.6,NA,PC12,50000,A,Rat,Adrenal Gland,Irregular,Adult,L,24,NA,MTT,TetrazoliumSalt,NA,94.934,NA,11,10.1002/ppsc.201300357
294,2014,Au,I,Sphere,PEG,Chemical Reduction,Negative,4.6,21.7,NA,-7.6,NA,PC12,50000,A,Rat,Adrenal Gland,Irregular,Adult,L,24,NA,MTT,TetrazoliumSalt,NA,84.706,NA,11,10.1002/ppsc.201300357
295,2014,Au,I,Sphere,PEG,Chemical Reduction,Negative,4.6,21.7,NA,-7.6,NA,PC12,50000,A,Rat,Adrenal Gland,Irregular,Adult,L,24,NA,MTT,TetrazoliumSalt,NA,77.647,NA,11,10.1002/ppsc.201300357
296,2014,Au,I,Sphere,PEG,Chemical Reduction,Negative,4.6,21.7,NA,-7.6,NA,HUVEC,50000,H,Human,Umbilical Vein,Endothelial,Embryonic,P,24,NA,MTT,TetrazoliumSalt,NA,94.934,NA,11,10.1002/ppsc.201300357
297,2014,Au,I,Sphere,PEG,Chemical Reduction,Negative,4.6,21.7,NA,-7.6,NA,HUVEC,50000,H,Human,Umbilical Vein,Endothelial,Embryonic,P,24,NA,MTT,TetrazoliumSalt,NA,96.807,NA,11,10.1002/ppsc.201300357
298,2014,Au,I,Sphere,PEG,Chemical Reduction,Negative,4.6,21.7,NA,-7.6,NA,HUVEC,50000,H,Human,Umbilical Vein,Endothelial,Embryonic,P,24,NA,MTT,TetrazoliumSalt,NA,94.646,NA,11,10.1002/ppsc.201300357
299,2014,Au,I,Sphere,PEG,Chemical Reduction,Negative,4.6,21.7,NA,-7.6,NA,HUVEC,50000,H,Human,Umbilical Vein,Endothelial,Embryonic,P,24,NA,MTT,TetrazoliumSalt,NA,91.909,NA,11,10.1002/ppsc.201300357
300,2014,Au,I,Sphere,PEG,Chemical Reduction,Negative,4.6,21.7,NA,-7.6,NA,HUVEC,50000,H,Human,Umbilical Vein,Endothelial,Embryonic,P,24,NA,MTT,TetrazoliumSalt,NA,86.002,NA,11,10.1002/ppsc.201300357
301,2014,Au,I,Sphere,PEG,Chemical Reduction,Negative,4.6,21.7,NA,-7.6,NA,HUVEC,50000,H,Human,Umbilical Vein,Endothelial,Embryonic,P,24,NA,MTT,TetrazoliumSalt,NA,72.029,NA,11,10.1002/ppsc.201300357
302,2014,Au,I,Sphere,PEG,Chemical Reduction,Negative,4.6,21.7,NA,-7.6,NA,HUVEC,50000,H,Human,Umbilical Vein,Endothelial,Embryonic,P,24,NA,MTT,TetrazoliumSalt,NA,53.733,NA,11,10.1002/ppsc.201300357
303,2014,Au,I,Sphere,PEG,Chemical Reduction,Negative,4.6,21.7,NA,-7.6,NA,C17.2,50000,A,Mouse,Cerebellum,Neuronal,Adult,L,24,NA,MTT,TetrazoliumSalt,NA,91.477,NA,11,10.1002/ppsc.201300357
304,2014,Au,I,Sphere,PEG,Chemical Reduction,Negative,4.6,21.7,NA,-7.6,NA,C17.2,50000,A,Mouse,Cerebellum,Neuronal,Adult,L,24,NA,MTT,TetrazoliumSalt,NA,93.637,NA,11,10.1002/ppsc.201300357
305,2014,Au,I,Sphere,PEG,Chemical Reduction,Negative,4.6,21.7,NA,-7.6,NA,C17.2,50000,A,Mouse,Cerebellum,Neuronal,Adult,L,24,NA,MTT,TetrazoliumSalt,NA,95.51,NA,11,10.1002/ppsc.201300357
306,2014,Au,I,Sphere,PEG,Chemical Reduction,Negative,4.6,21.7,NA,-7.6,NA,C17.2,50000,A,Mouse,Cerebellum,Neuronal,Adult,L,24,NA,MTT,TetrazoliumSalt,NA,92.341,NA,11,10.1002/ppsc.201300357
307,2014,Au,I,Sphere,PEG,Chemical Reduction,Negative,4.6,21.7,NA,-7.6,NA,C17.2,50000,A,Mouse,Cerebellum,Neuronal,Adult,L,24,NA,MTT,TetrazoliumSalt,NA,88.739,NA,11,10.1002/ppsc.201300357
308,2014,Au,I,Sphere,PEG,Chemical Reduction,Negative,4.6,21.7,NA,-7.6,NA,C17.2,50000,A,Mouse,Cerebellum,Neuronal,Adult,L,24,NA,MTT,TetrazoliumSalt,NA,82.545,NA,11,10.1002/ppsc.201300357
309,2014,Au,I,Sphere,PEG,Chemical Reduction,Negative,4.6,21.7,NA,-7.6,NA,C17.2,50000,A,Mouse,Cerebellum,Neuronal,Adult,L,24,NA,MTT,TetrazoliumSalt,NA,71.597,NA,11,10.1002/ppsc.201300357
310,2010,Dendrimer,O,Sphere,None,Commercial,Positive,NA,NA,1.9,16,NA,HeLa,NA,H,Human,Cervix,Epithelial,Adult,L,1,0.3,Live/Dead,PropidiumIodide,NA,98,NA,12,10.1021/mp9002464
311,2010,Dendrimer,O,Sphere,None,Commercial,Positive,NA,NA,1.9,16,NA,HeLa,NA,H,Human,Cervix,Epithelial,Adult,L,1,1.7,Live/Dead,PropidiumIodide,NA,97.3,NA,12,10.1021/mp9002464
312,2010,Dendrimer,O,Sphere,None,Commercial,Positive,NA,NA,1.9,16,NA,HeLa,NA,H,Human,Cervix,Epithelial,Adult,L,1,5,Live/Dead,PropidiumIodide,NA,97.2,NA,12,10.1021/mp9002464
313,2010,Dendrimer,O,Sphere,None,Commercial,Positive,NA,NA,2.5,64,NA,HeLa,NA,H,Human,Cervix,Epithelial,Adult,L,1,1.4,Live/Dead,PropidiumIodide,NA,98,NA,12,10.1021/mp9002464
314,2010,Dendrimer,O,Sphere,None,Commercial,Positive,NA,NA,2.5,64,NA,HeLa,NA,H,Human,Cervix,Epithelial,Adult,L,1,7.1,Live/Dead,PropidiumIodide,NA,97.2,NA,12,10.1021/mp9002464
315,2010,Dendrimer,O,Sphere,None,Commercial,Positive,NA,NA,2.5,64,NA,HeLa,NA,H,Human,Cervix,Epithelial,Adult,L,1,21.3,Live/Dead,PropidiumIodide,NA,95.7,NA,12,10.1021/mp9002464
316,2010,Dendrimer,O,Sphere,None,Commercial,Positive,NA,NA,3.8,256,NA,HeLa,NA,H,Human,Cervix,Epithelial,Adult,L,1,5.8,Live/Dead,PropidiumIodide,NA,97.6,NA,12,10.1021/mp9002464
317,2010,Dendrimer,O,Sphere,None,Commercial,Positive,NA,NA,3.8,256,NA,HeLa,NA,H,Human,Cervix,Epithelial,Adult,L,1,29,Live/Dead,PropidiumIodide,NA,88.4,NA,12,10.1021/mp9002464
318,2010,Dendrimer,O,Sphere,None,Commercial,Positive,NA,NA,3.8,256,NA,HeLa,NA,H,Human,Cervix,Epithelial,Adult,L,1,87,Live/Dead,PropidiumIodide,NA,67,NA,12,10.1021/mp9002464
319,2010,Dendrimer,O,Sphere,Ac,Commercial,Positive,NA,NA,4,150,NA,HeLa,NA,H,Human,Cervix,Epithelial,Adult,L,1,6.1,Live/Dead,PropidiumIodide,NA,97.8,NA,12,10.1021/mp9002464
320,2010,Dendrimer,O,Sphere,Ac,Commercial,Positive,NA,NA,4,150,NA,HeLa,NA,H,Human,Cervix,Epithelial,Adult,L,1,3.01,Live/Dead,PropidiumIodide,NA,95.5,NA,12,10.1021/mp9002464
321,2010,Dendrimer,O,Sphere,Ac,Commercial,Positive,NA,NA,4,150,NA,HeLa,NA,H,Human,Cervix,Epithelial,Adult,L,1,92,Live/Dead,PropidiumIodide,NA,94.2,NA,12,10.1021/mp9002464
322,2010,Dendrimer,O,Sphere,C12,Commercial,Neutral,NA,NA,2.5,NA,NA,HeLa,NA,H,Human,Cervix,Epithelial,Adult,L,1,2,Live/Dead,PropidiumIodide,NA,97,NA,12,10.1021/mp9002464
323,2010,Dendrimer,O,Sphere,C12,Commercial,Neutral,NA,NA,2.5,NA,NA,HeLa,NA,H,Human,Cervix,Epithelial,Adult,L,1,10.1,Live/Dead,PropidiumIodide,NA,90.1,NA,12,10.1021/mp9002464
324,2010,Dendrimer,O,Sphere,C12,Commercial,Neutral,NA,NA,2.5,NA,NA,HeLa,NA,H,Human,Cervix,Epithelial,Adult,L,1,30.2,Live/Dead,PropidiumIodide,NA,86.9,NA,12,10.1021/mp9002464
325,2010,Dendrimer,O,Sphere,Ac,Commercial,Neutral,NA,NA,2.9,NA,NA,HeLa,NA,H,Human,Cervix,Epithelial,Adult,L,1,1.7,Live/Dead,PropidiumIodide,NA,99,NA,12,10.1021/mp9002464
326,2010,Dendrimer,O,Sphere,Ac,Commercial,Neutral,NA,NA,2.9,NA,NA,HeLa,NA,H,Human,Cervix,Epithelial,Adult,L,1,8.5,Live/Dead,PropidiumIodide,NA,97.2,NA,12,10.1021/mp9002464
327,2010,Dendrimer,O,Sphere,Ac,Commercial,Neutral,NA,NA,2.9,NA,NA,HeLa,NA,H,Human,Cervix,Epithelial,Adult,L,1,25.3,Live/Dead,PropidiumIodide,NA,97,NA,12,10.1021/mp9002464
328,2012,Dendrimer,O,Sphere,None,Commercial,Positive,NA,3.9,NA,9,NA,Neuron,NA,A,Mouse,Cortex,Neuronal,Adult,P,24,NA,Live/Dead,PropidiumIodide,NA,100,NA,13,10.1021/mp300391v
329,2012,Dendrimer,O,Sphere,None,Commercial,Positive,NA,3.9,NA,9,NA,Neuron,NA,A,Mouse,Cortex,Neuronal,Adult,P,24,NA,Live/Dead,PropidiumIodide,NA,86.29,NA,13,10.1021/mp300391v
330,2012,Dendrimer,O,Sphere,None,Commercial,Positive,NA,3.9,NA,9,NA,Neuron,NA,A,Mouse,Cortex,Neuronal,Adult,P,24,NA,Live/Dead,PropidiumIodide,NA,73.226,NA,13,10.1021/mp300391v
331,2012,Dendrimer,O,Sphere,C12,Commercial,Positive,NA,4,NA,5.8,NA,Neuron,NA,A,Mouse,Cortex,Neuronal,Adult,P,24,NA,Live/Dead,PropidiumIodide,NA,96.774,NA,13,10.1021/mp300391v
332,2012,Dendrimer,O,Sphere,C12,Commercial,Positive,NA,4,NA,5.8,NA,Neuron,NA,A,Mouse,Cortex,Neuronal,Adult,P,24,NA,Live/Dead,PropidiumIodide,NA,90.645,NA,13,10.1021/mp300391v
333,2012,Dendrimer,O,Sphere,C12,Commercial,Positive,NA,4,NA,5.8,NA,Neuron,NA,A,Mouse,Cortex,Neuronal,Adult,P,24,NA,Live/Dead,PropidiumIodide,NA,37.419,NA,13,10.1021/mp300391v
334,2016,Dendrimer,O,Sphere,NH2,Commercial,Negative,1.5,NA,390.3,-13.06,-0.21,hNPC,100000,H,Human,Brain,Neuronal,Embryonic,P,24,5,MTT,TetrazoliumSalt,NA,101.21,NA,15,10.2131/jts.41.351
335,2016,Dendrimer,O,Sphere,NH2,Commercial,Neutral,2.2,NA,221.7,0.01,-0.87,hNPC,100000,H,Human,Brain,Neuronal,Embryonic,P,24,5,MTT,TetrazoliumSalt,NA,100.47,NA,15,10.2131/jts.41.351
336,2016,Dendrimer,O,Sphere,NH2,Commercial,Positive,2.9,NA,38.3,6.77,0.44,hNPC,100000,H,Human,Brain,Neuronal,Embryonic,P,24,5,MTT,TetrazoliumSalt,NA,109.95,NA,15,10.2131/jts.41.351
337,2016,Dendrimer,O,Sphere,NH2,Commercial,Positive,3.6,NA,31.2,5.8,0.553,hNPC,100000,H,Human,Brain,Neuronal,Embryonic,P,24,5,MTT,TetrazoliumSalt,NA,102.33,NA,15,10.2131/jts.41.351
338,2016,Dendrimer,O,Sphere,NH2,Commercial,Positive,4.5,NA,28.6,21.81,0.33,hNPC,100000,H,Human,Brain,Neuronal,Embryonic,P,24,5,MTT,TetrazoliumSalt,NA,94.14,NA,15,10.2131/jts.41.351
339,2016,Dendrimer,O,Sphere,NH2,Commercial,Positive,5.4,NA,40.4,50.03,0.47,hNPC,100000,H,Human,Brain,Neuronal,Embryonic,P,24,5,MTT,TetrazoliumSalt,NA,99.163,NA,15,10.2131/jts.41.351
340,2016,Dendrimer,O,Sphere,NH2,Commercial,Positive,6.7,NA,35.8,7.2,1.503,hNPC,100000,H,Human,Brain,Neuronal,Embryonic,P,24,5,MTT,TetrazoliumSalt,NA,87.07,NA,15,10.2131/jts.41.351
341,2016,Dendrimer,O,Sphere,NH2,Commercial,Positive,8.1,NA,11,7.6,2.253,hNPC,100000,H,Human,Brain,Neuronal,Embryonic,P,24,5,MTT,TetrazoliumSalt,NA,68.279,NA,15,10.2131/jts.41.351
342,2016,Dendrimer,O,Sphere,None,Commercial,Negative,1.5,NA,390.3,-13.06,-0.21,hNPC,100000,H,Human,Brain,Neuronal,Embryonic,P,24,10,MTT,TetrazoliumSalt,NA,101.21,NA,15,10.2131/jts.41.351
343,2016,Dendrimer,O,Sphere,None,Commercial,Neutral,2.2,NA,221.7,0.01,-0.87,hNPC,100000,H,Human,Brain,Neuronal,Embryonic,P,24,10,MTT,TetrazoliumSalt,NA,105.67,NA,15,10.2131/jts.41.351
344,2016,Dendrimer,O,Sphere,None,Commercial,Positive,2.9,NA,38.3,6.77,0.44,hNPC,100000,H,Human,Brain,Neuronal,Embryonic,P,24,10,MTT,TetrazoliumSalt,NA,102.7,NA,15,10.2131/jts.41.351
345,2016,Dendrimer,O,Sphere,None,Commercial,Positive,3.6,NA,31.2,5.8,0.553,hNPC,100000,H,Human,Brain,Neuronal,Embryonic,P,24,10,MTT,TetrazoliumSalt,NA,94.512,NA,15,10.2131/jts.41.351
346,2016,Dendrimer,O,Sphere,None,Commercial,Positive,4.5,NA,28.6,21.81,0.33,hNPC,100000,H,Human,Brain,Neuronal,Embryonic,P,24,10,MTT,TetrazoliumSalt,NA,71.628,NA,15,10.2131/jts.41.351
347,2016,Dendrimer,O,Sphere,None,Commercial,Positive,5.4,NA,40.4,50.03,0.47,hNPC,100000,H,Human,Brain,Neuronal,Embryonic,P,24,10,MTT,TetrazoliumSalt,NA,55.442,NA,15,10.2131/jts.41.351
348,2016,Dendrimer,O,Sphere,None,Commercial,Positive,6.7,NA,35.8,7.2,1.503,hNPC,100000,H,Human,Brain,Neuronal,Embryonic,P,24,10,MTT,TetrazoliumSalt,NA,64.372,NA,15,10.2131/jts.41.351
349,2016,Dendrimer,O,Sphere,None,Commercial,Positive,8.1,NA,11,7.6,2.253,hNPC,100000,H,Human,Brain,Neuronal,Embryonic,P,24,10,MTT,TetrazoliumSalt,NA,56.744,NA,15,10.2131/jts.41.351
350,2016,Dendrimer,O,Sphere,None,Commercial,Negative,1.5,NA,390.3,-13.06,-0.21,hNPC,100000,H,Human,Brain,Neuronal,Embryonic,P,24,100,MTT,TetrazoliumSalt,NA,93.767,NA,15,10.2131/jts.41.351
351,2016,Dendrimer,O,Sphere,None,Commercial,Neutral,2.2,NA,221.7,0.01,-0.87,hNPC,100000,H,Human,Brain,Neuronal,Embryonic,P,24,100,MTT,TetrazoliumSalt,NA,96.558,NA,15,10.2131/jts.41.351
352,2016,Dendrimer,O,Sphere,None,Commercial,Positive,2.9,NA,38.3,6.77,0.44,hNPC,100000,H,Human,Brain,Neuronal,Embryonic,P,24,100,MTT,TetrazoliumSalt,NA,78.884,NA,15,10.2131/jts.41.351
353,2016,Dendrimer,O,Sphere,None,Commercial,Positive,3.6,NA,31.2,5.8,0.553,hNPC,100000,H,Human,Brain,Neuronal,Embryonic,P,24,100,MTT,TetrazoliumSalt,NA,17.302,NA,15,10.2131/jts.41.351
354,2016,Dendrimer,O,Sphere,None,Commercial,Positive,4.5,NA,28.6,21.81,0.33,hNPC,100000,H,Human,Brain,Neuronal,Embryonic,P,24,100,MTT,TetrazoliumSalt,NA,11.535,NA,15,10.2131/jts.41.351
355,2016,Dendrimer,O,Sphere,None,Commercial,Positive,5.4,NA,40.4,50.03,0.47,hNPC,100000,H,Human,Brain,Neuronal,Embryonic,P,24,100,MTT,TetrazoliumSalt,NA,11.535,NA,15,10.2131/jts.41.351
356,2016,Dendrimer,O,Sphere,None,Commercial,Positive,6.7,NA,35.8,7.2,1.503,hNPC,100000,H,Human,Brain,Neuronal,Embryonic,P,24,100,MTT,TetrazoliumSalt,NA,9.8605,NA,15,10.2131/jts.41.351
357,2016,Dendrimer,O,Sphere,None,Commercial,Positive,8.1,NA,11,7.6,2.253,hNPC,100000,H,Human,Brain,Neuronal,Embryonic,P,24,100,MTT,TetrazoliumSalt,NA,5.5814,NA,15,10.2131/jts.41.351
358,2016,Dendrimer,O,Sphere,None,Commercial,Negative,1.5,NA,390.3,-13.06,-0.21,hNPC,100000,H,Human,Brain,Neuronal,Embryonic,P,72,5,MTT,TetrazoliumSalt,NA,103.19,NA,15,10.2131/jts.41.351
359,2016,Dendrimer,O,Sphere,None,Commercial,Neutral,2.2,NA,221.7,0.01,-0.87,hNPC,100000,H,Human,Brain,Neuronal,Embryonic,P,72,5,MTT,TetrazoliumSalt,NA,92.89,NA,15,10.2131/jts.41.351
360,2016,Dendrimer,O,Sphere,None,Commercial,Positive,2.9,NA,38.3,6.77,0.44,hNPC,100000,H,Human,Brain,Neuronal,Embryonic,P,72,5,MTT,TetrazoliumSalt,NA,104.24,NA,15,10.2131/jts.41.351
361,2016,Dendrimer,O,Sphere,None,Commercial,Positive,3.6,NA,31.2,5.8,0.553,hNPC,100000,H,Human,Brain,Neuronal,Embryonic,P,72,5,MTT,TetrazoliumSalt,NA,101.09,NA,15,10.2131/jts.41.351
362,2016,Dendrimer,O,Sphere,None,Commercial,Positive,4.5,NA,28.6,21.81,0.33,hNPC,100000,H,Human,Brain,Neuronal,Embryonic,P,72,5,MTT,TetrazoliumSalt,NA,76.077,NA,15,10.2131/jts.41.351
363,2016,Dendrimer,O,Sphere,None,Commercial,Positive,5.4,NA,40.4,50.03,0.47,hNPC,100000,H,Human,Brain,Neuronal,Embryonic,P,72,5,MTT,TetrazoliumSalt,NA,73.135,NA,15,10.2131/jts.41.351
364,2016,Dendrimer,O,Sphere,None,Commercial,Positive,6.7,NA,35.8,7.2,1.503,hNPC,100000,H,Human,Brain,Neuronal,Embryonic,P,72,5,MTT,TetrazoliumSalt,NA,73.765,NA,15,10.2131/jts.41.351
365,2016,Dendrimer,O,Sphere,None,Commercial,Positive,8.1,NA,11,7.6,2.253,hNPC,100000,H,Human,Brain,Neuronal,Embryonic,P,72,5,MTT,TetrazoliumSalt,NA,70.823,NA,15,10.2131/jts.41.351
366,2016,Dendrimer,O,Sphere,None,Commercial,Negative,1.5,NA,390.3,-13.06,-0.21,hNPC,100000,H,Human,Brain,Neuronal,Embryonic,P,72,10,MTT,TetrazoliumSalt,NA,101.51,NA,15,10.2131/jts.41.351
367,2016,Dendrimer,O,Sphere,None,Commercial,Neutral,2.2,NA,221.7,0.01,-0.87,hNPC,100000,H,Human,Brain,Neuronal,Embryonic,P,72,10,MTT,TetrazoliumSalt,NA,97.093,NA,15,10.2131/jts.41.351
368,2016,Dendrimer,O,Sphere,None,Commercial,Positive,2.9,NA,38.3,6.77,0.44,hNPC,100000,H,Human,Brain,Neuronal,Embryonic,P,72,10,MTT,TetrazoliumSalt,NA,107.18,NA,15,10.2131/jts.41.351
369,2016,Dendrimer,O,Sphere,None,Commercial,Positive,3.6,NA,31.2,5.8,0.553,hNPC,100000,H,Human,Brain,Neuronal,Embryonic,P,72,10,MTT,TetrazoliumSalt,NA,41.611,NA,15,10.2131/jts.41.351
370,2016,Dendrimer,O,Sphere,None,Commercial,Positive,4.5,NA,28.6,21.81,0.33,hNPC,100000,H,Human,Brain,Neuronal,Embryonic,P,72,10,MTT,TetrazoliumSalt,NA,27.11,NA,15,10.2131/jts.41.351
371,2016,Dendrimer,O,Sphere,None,Commercial,Positive,5.4,NA,40.4,50.03,0.47,hNPC,100000,H,Human,Brain,Neuronal,Embryonic,P,72,10,MTT,TetrazoliumSalt,NA,28.371,NA,15,10.2131/jts.41.351
372,2016,Dendrimer,O,Sphere,None,Commercial,Positive,6.7,NA,35.8,7.2,1.503,hNPC,100000,H,Human,Brain,Neuronal,Embryonic,P,72,10,MTT,TetrazoliumSalt,NA,38.249,NA,15,10.2131/jts.41.351
373,2016,Dendrimer,O,Sphere,None,Commercial,Positive,8.1,NA,11,7.6,2.253,hNPC,100000,H,Human,Brain,Neuronal,Embryonic,P,72,10,MTT,TetrazoliumSalt,NA,45.814,NA,15,10.2131/jts.41.351
374,2016,Dendrimer,O,Sphere,None,Commercial,Negative,1.5,NA,390.3,-13.06,-0.21,hNPC,100000,H,Human,Brain,Neuronal,Embryonic,P,72,100,MTT,TetrazoliumSalt,NA,95.412,NA,15,10.2131/jts.41.351
375,2016,Dendrimer,O,Sphere,None,Commercial,Neutral,2.2,NA,221.7,0.01,-0.87,hNPC,100000,H,Human,Brain,Neuronal,Embryonic,P,72,100,MTT,TetrazoliumSalt,NA,99.615,NA,15,10.2131/jts.41.351
376,2016,Dendrimer,O,Sphere,None,Commercial,Positive,2.9,NA,38.3,6.77,0.44,hNPC,100000,H,Human,Brain,Neuronal,Embryonic,P,72,100,MTT,TetrazoliumSalt,NA,103.61,NA,15,10.2131/jts.41.351
377,2016,Dendrimer,O,Sphere,None,Commercial,Positive,3.6,NA,31.2,5.8,0.553,hNPC,100000,H,Human,Brain,Neuronal,Embryonic,P,72,100,MTT,TetrazoliumSalt,NA,13.24,NA,15,10.2131/jts.41.351
378,2016,Dendrimer,O,Sphere,None,Commercial,Positive,4.5,NA,28.6,21.81,0.33,hNPC,100000,H,Human,Brain,Neuronal,Embryonic,P,72,100,MTT,TetrazoliumSalt,NA,11.979,NA,15,10.2131/jts.41.351
379,2016,Dendrimer,O,Sphere,None,Commercial,Positive,5.4,NA,40.4,50.03,0.47,hNPC,100000,H,Human,Brain,Neuronal,Embryonic,P,72,100,MTT,TetrazoliumSalt,NA,11.559,NA,15,10.2131/jts.41.351
380,2016,Dendrimer,O,Sphere,None,Commercial,Positive,6.7,NA,35.8,7.2,1.503,hNPC,100000,H,Human,Brain,Neuronal,Embryonic,P,72,100,MTT,TetrazoliumSalt,NA,9.8774,NA,15,10.2131/jts.41.351
381,2016,Dendrimer,O,Sphere,None,Commercial,Positive,8.1,NA,11,7.6,2.253,hNPC,100000,H,Human,Brain,Neuronal,Embryonic,P,72,100,MTT,TetrazoliumSalt,NA,9.2469,NA,15,10.2131/jts.41.351
382,2016,Dendrimer,O,Sphere,OH,Commercial,Positive,4.5,NA,8.4,9,0.13,hNPC,100000,H,Human,Brain,Neuronal,Embryonic,P,72,1,MTT,TetrazoliumSalt,NA,107.16,NA,15,10.2131/jts.41.351
383,2016,Dendrimer,O,Sphere,OS,Commercial,Positive,4.5,NA,377.6,19.57,-2.967,hNPC,100000,H,Human,Brain,Neuronal,Embryonic,P,72,1,MTT,TetrazoliumSalt,NA,91.852,NA,15,10.2131/jts.41.351
384,2016,Dendrimer,O,Sphere,SC,Commercial,Negative,4.5,NA,70.2,-23.98,-3.323,hNPC,100000,H,Human,Brain,Neuronal,Embryonic,P,72,1,MTT,TetrazoliumSalt,NA,113.09,NA,15,10.2131/jts.41.351
385,2016,Dendrimer,O,Sphere,C12,Commercial,Positive,4.5,NA,984.4,54.47,-8.76,hNPC,100000,H,Human,Brain,Neuronal,Embryonic,P,72,1,MTT,TetrazoliumSalt,NA,110.62,NA,15,10.2131/jts.41.351
386,2016,Dendrimer,O,Sphere,OH,Commercial,Positive,4.5,NA,8.4,9,0.13,hNPC,100000,H,Human,Brain,Neuronal,Embryonic,P,72,10,MTT,TetrazoliumSalt,NA,119.26,NA,15,10.2131/jts.41.351
387,2016,Dendrimer,O,Sphere,OS,Commercial,Positive,4.5,NA,377.6,19.57,-2.967,hNPC,100000,H,Human,Brain,Neuronal,Embryonic,P,72,10,MTT,TetrazoliumSalt,NA,84.938,NA,15,10.2131/jts.41.351
388,2016,Dendrimer,O,Sphere,SC,Commercial,Negative,4.5,NA,70.2,-23.98,-3.323,hNPC,100000,H,Human,Brain,Neuronal,Embryonic,P,72,10,MTT,TetrazoliumSalt,NA,114.32,NA,15,10.2131/jts.41.351
389,2016,Dendrimer,O,Sphere,C12,Commercial,Positive,4.5,NA,984.4,54.47,-8.76,hNPC,100000,H,Human,Brain,Neuronal,Embryonic,P,72,10,MTT,TetrazoliumSalt,NA,39.012,NA,15,10.2131/jts.41.351
390,2016,Dendrimer,O,Sphere,OH,Commercial,Positive,4.5,NA,8.4,9,0.13,hNPC,100000,H,Human,Brain,Neuronal,Embryonic,P,72,100,MTT,TetrazoliumSalt,NA,110.86,NA,15,10.2131/jts.41.351
391,2016,Dendrimer,O,Sphere,OS,Commercial,Positive,4.5,NA,377.6,19.57,-2.967,hNPC,100000,H,Human,Brain,Neuronal,Embryonic,P,72,100,MTT,TetrazoliumSalt,NA,92.346,NA,15,10.2131/jts.41.351
392,2016,Dendrimer,O,Sphere,SC,Commercial,Negative,4.5,NA,70.2,-23.98,-3.323,hNPC,100000,H,Human,Brain,Neuronal,Embryonic,P,72,100,MTT,TetrazoliumSalt,NA,118.02,NA,15,10.2131/jts.41.351
393,2016,Dendrimer,O,Sphere,C12,Commercial,Positive,4.5,NA,984.4,54.47,-8.76,hNPC,100000,H,Human,Brain,Neuronal,Embryonic,P,72,100,MTT,TetrazoliumSalt,NA,13.086,NA,15,10.2131/jts.41.351
394,2015,PLGA,O,Sphere,None,Emulsion-Solvent Evaporation ,Negative,NA,120,NA,-11,NA,MDBK,10000,A,Cow,Kidney,Epithelial,Adult,L,24,312,MTS,TetrazoliumSalt,NA,99.597,0.109,16,10.1002/jbm.a.35498
395,2015,PLGA,O,Sphere,None,Emulsion-Solvent Evaporation ,Negative,NA,120,NA,-11,NA,MDBK,10000,A,Cow,Kidney,Epithelial,Adult,L,24,625,MTS,TetrazoliumSalt,NA,97.935,0.109,16,10.1002/jbm.a.35498
396,2015,PLGA,O,Sphere,None,Emulsion-Solvent Evaporation ,Negative,NA,120,NA,-11,NA,MDBK,10000,A,Cow,Kidney,Epithelial,Adult,L,24,1250,MTS,TetrazoliumSalt,NA,97.33,0.109,16,10.1002/jbm.a.35498
397,2015,PLGA,O,Sphere,None,Emulsion-Solvent Evaporation ,Negative,NA,120,NA,-11,NA,MDBK,10000,A,Cow,Kidney,Epithelial,Adult,L,24,2500,MTS,TetrazoliumSalt,NA,95.365,0.109,16,10.1002/jbm.a.35498
398,2015,PLGA,O,Sphere,None,Emulsion-Solvent Evaporation ,Negative,NA,120,NA,-11,NA,MDBK,10000,A,Cow,Kidney,Epithelial,Adult,L,24,5000,MTS,TetrazoliumSalt,NA,73.602,0.109,16,10.1002/jbm.a.35498
399,2015,PLGA,O,Sphere,Chitosan,Emulsion-Solvent Evaporation ,Positive,NA,204,NA,10,NA,MDBK,10000,A,Cow,Kidney,Epithelial,Adult,L,24,312,MTS,TetrazoliumSalt,NA,97.632,0.233,16,10.1002/jbm.a.35498
400,2015,PLGA,O,Sphere,Chitosan,Emulsion-Solvent Evaporation ,Positive,NA,204,NA,10,NA,MDBK,10000,A,Cow,Kidney,Epithelial,Adult,L,24,625,MTS,TetrazoliumSalt,NA,96.121,0.233,16,10.1002/jbm.a.35498
401,2015,PLGA,O,Sphere,Chitosan,Emulsion-Solvent Evaporation ,Positive,NA,204,NA,10,NA,MDBK,10000,A,Cow,Kidney,Epithelial,Adult,L,24,1250,MTS,TetrazoliumSalt,NA,95.365,0.233,16,10.1002/jbm.a.35498
402,2015,PLGA,O,Sphere,Chitosan,Emulsion-Solvent Evaporation ,Positive,NA,204,NA,10,NA,MDBK,10000,A,Cow,Kidney,Epithelial,Adult,L,24,2500,MTS,TetrazoliumSalt,NA,87.506,0.233,16,10.1002/jbm.a.35498
403,2015,PLGA,O,Sphere,Chitosan,Emulsion-Solvent Evaporation ,Positive,NA,204,NA,10,NA,MDBK,10000,A,Cow,Kidney,Epithelial,Adult,L,24,5000,MTS,TetrazoliumSalt,NA,72.544,0.233,16,10.1002/jbm.a.35498
404,2015,PLGA,O,Sphere,None,Emulsion-Solvent Evaporation ,Negative,NA,120,NA,-11,NA,Colo_205,10000,H,Human,Colon,Epithelial,Adult,L,24,312,MTS,TetrazoliumSalt,NA,98.674,0.109,16,10.1002/jbm.a.35498
405,2015,PLGA,O,Sphere,None,Emulsion-Solvent Evaporation ,Negative,NA,120,NA,-11,NA,Colo_205,10000,H,Human,Colon,Epithelial,Adult,L,24,625,MTS,TetrazoliumSalt,NA,97.082,0.109,16,10.1002/jbm.a.35498
406,2015,PLGA,O,Sphere,None,Emulsion-Solvent Evaporation ,Negative,NA,120,NA,-11,NA,Colo_205,10000,H,Human,Colon,Epithelial,Adult,L,24,1250,MTS,TetrazoliumSalt,NA,95.491,0.109,16,10.1002/jbm.a.35498
407,2015,PLGA,O,Sphere,None,Emulsion-Solvent Evaporation ,Negative,NA,120,NA,-11,NA,Colo_205,10000,H,Human,Colon,Epithelial,Adult,L,24,2500,MTS,TetrazoliumSalt,NA,87.851,0.109,16,10.1002/jbm.a.35498
408,2015,PLGA,O,Sphere,None,Emulsion-Solvent Evaporation ,Negative,NA,120,NA,-11,NA,Colo_205,10000,H,Human,Colon,Epithelial,Adult,L,24,5000,MTS,TetrazoliumSalt,NA,83.077,0.109,16,10.1002/jbm.a.35498
409,2015,PLGA,O,Sphere,Chitosan,Emulsion-Solvent Evaporation ,Positive,NA,204,NA,10,NA,Colo_205,10000,H,Human,Colon,Epithelial,Adult,L,24,312,MTS,TetrazoliumSalt,NA,99.31,0.233,16,10.1002/jbm.a.35498
410,2015,PLGA,O,Sphere,Chitosan,Emulsion-Solvent Evaporation ,Positive,NA,204,NA,10,NA,Colo_205,10000,H,Human,Colon,Epithelial,Adult,L,24,625,MTS,TetrazoliumSalt,NA,96.923,0.233,16,10.1002/jbm.a.35498
411,2015,PLGA,O,Sphere,Chitosan,Emulsion-Solvent Evaporation ,Positive,NA,204,NA,10,NA,Colo_205,10000,H,Human,Colon,Epithelial,Adult,L,24,1250,MTS,TetrazoliumSalt,NA,92.944,0.233,16,10.1002/jbm.a.35498
412,2015,PLGA,O,Sphere,Chitosan,Emulsion-Solvent Evaporation ,Positive,NA,204,NA,10,NA,Colo_205,10000,H,Human,Colon,Epithelial,Adult,L,24,2500,MTS,TetrazoliumSalt,NA,90.716,0.233,16,10.1002/jbm.a.35498
413,2015,PLGA,O,Sphere,Chitosan,Emulsion-Solvent Evaporation ,Positive,NA,204,NA,10,NA,Colo_205,10000,H,Human,Colon,Epithelial,Adult,L,24,5000,MTS,TetrazoliumSalt,NA,86.897,0.233,16,10.1002/jbm.a.35498
414,2011,PLGA,O,Sphere,Chitosan,Emulsion-Solvent Evaporation ,Positive,230,225,216,32,8,Calu-3,25000,H,Human,Lung,Epithelial,Adult,L,72,300,MTT,TetrazoliumSalt,NA,89.009,0.2,17,10.2147/IJN.S24552
415,2011,PLGA,O,Sphere,Chitosan,Emulsion-Solvent Evaporation ,Positive,230,225,216,32,8,Calu-3,25000,H,Human,Lung,Epithelial,Adult,L,72,1000,MTT,TetrazoliumSalt,NA,82.358,0.2,17,10.2147/IJN.S24552
416,2011,PLGA,O,Sphere,Chitosan,Emulsion-Solvent Evaporation ,Positive,230,225,216,32,8,Calu-3,25000,H,Human,Lung,Epithelial,Adult,L,72,1500,MTT,TetrazoliumSalt,NA,76.274,0.2,17,10.2147/IJN.S24552
417,2011,PLGA,O,Sphere,Chitosan,Emulsion-Solvent Evaporation ,Positive,230,225,216,32,8,Calu-3,25000,H,Human,Lung,Epithelial,Adult,L,72,3000,MTT,TetrazoliumSalt,NA,74.151,0.2,17,10.2147/IJN.S24552
418,2011,PLGA,O,Sphere,Poloxamer,Emulsion-Solvent Evaporation ,Negative,105,103,128,-24,-18,Calu-3,25000,H,Human,Lung,Epithelial,Adult,L,72,5000,MTT,TetrazoliumSalt,NA,74.575,0.13,17,10.2147/IJN.S24552
419,2011,PLGA,O,Sphere,Poloxamer,Emulsion-Solvent Evaporation ,Negative,105,103,128,-24,-18,Calu-3,25000,H,Human,Lung,Epithelial,Adult,L,72,300,MTT,TetrazoliumSalt,NA,85.613,0.13,17,10.2147/IJN.S24552
420,2011,PLGA,O,Sphere,Poloxamer,Emulsion-Solvent Evaporation ,Negative,105,103,128,-24,-18,Calu-3,25000,H,Human,Lung,Epithelial,Adult,L,72,1000,MTT,TetrazoliumSalt,NA,73.726,0.13,17,10.2147/IJN.S24552
421,2011,PLGA,O,Sphere,Poloxamer,Emulsion-Solvent Evaporation ,Negative,105,103,128,-24,-18,Calu-3,25000,H,Human,Lung,Epithelial,Adult,L,72,1500,MTT,TetrazoliumSalt,NA,72.453,0.13,17,10.2147/IJN.S24552
422,2011,PLGA,O,Sphere,Poloxamer,Emulsion-Solvent Evaporation ,Negative,105,103,128,-24,-18,Calu-3,25000,H,Human,Lung,Epithelial,Adult,L,72,3000,MTT,TetrazoliumSalt,NA,63.255,0.13,17,10.2147/IJN.S24552
423,2011,PLGA,O,Sphere,Poloxamer,Emulsion-Solvent Evaporation ,Negative,105,103,128,-24,-18,Calu-3,25000,H,Human,Lung,Epithelial,Adult,L,72,5000,MTT,TetrazoliumSalt,NA,57.877,0.13,17,10.2147/IJN.S24552
424,2011,PLGA,O,Sphere,PVA,Emulsion-Solvent Evaporation ,Negative,230,201,156,-5,-2,Calu-3,25000,H,Human,Lung,Epithelial,Adult,L,72,300,MTT,TetrazoliumSalt,NA,85.896,0.12,17,10.2147/IJN.S24552
425,2011,PLGA,O,Sphere,PVA,Emulsion-Solvent Evaporation ,Negative,230,201,156,-5,-2,Calu-3,25000,H,Human,Lung,Epithelial,Adult,L,72,1000,MTT,TetrazoliumSalt,NA,65.236,0.12,17,10.2147/IJN.S24552
426,2011,PLGA,O,Sphere,PVA,Emulsion-Solvent Evaporation ,Negative,230,201,156,-5,-2,Calu-3,25000,H,Human,Lung,Epithelial,Adult,L,72,1500,MTT,TetrazoliumSalt,NA,63.821,0.12,17,10.2147/IJN.S24552
427,2011,PLGA,O,Sphere,PVA,Emulsion-Solvent Evaporation ,Negative,230,201,156,-5,-2,Calu-3,25000,H,Human,Lung,Epithelial,Adult,L,72,3000,MTT,TetrazoliumSalt,NA,63.538,0.12,17,10.2147/IJN.S24552
428,2011,PLGA,O,Sphere,PVA,Emulsion-Solvent Evaporation ,Negative,230,201,156,-5,-2,Calu-3,25000,H,Human,Lung,Epithelial,Adult,L,72,5000,MTT,TetrazoliumSalt,NA,65.236,0.12,17,10.2147/IJN.S24552
429,2011,PLGA,O,Sphere,Chitosan,Emulsion-Solvent Evaporation ,Positive,230,218,217,32,8,Calu-3,25000,H,Human,Lung,Epithelial,Adult,L,4,200,MTT,TetrazoliumSalt,NA,102.57,0.2,17,10.2147/IJN.S24552
430,2011,PLGA,O,Sphere,Chitosan,Emulsion-Solvent Evaporation ,Positive,230,218,217,32,8,Calu-3,25000,H,Human,Lung,Epithelial,Adult,L,4,500,MTT,TetrazoliumSalt,NA,101.47,0.2,17,10.2147/IJN.S24552
431,2011,PLGA,O,Sphere,Chitosan,Emulsion-Solvent Evaporation ,Positive,230,218,217,32,8,Calu-3,25000,H,Human,Lung,Epithelial,Adult,L,4,1000,MTT,TetrazoliumSalt,NA,101.32,0.2,17,10.2147/IJN.S24552
432,2011,PLGA,O,Sphere,Chitosan,Emulsion-Solvent Evaporation ,Positive,230,218,217,32,8,Calu-3,25000,H,Human,Lung,Epithelial,Adult,L,4,3000,MTT,TetrazoliumSalt,NA,98.78,0.2,17,10.2147/IJN.S24552
433,2011,PLGA,O,Sphere,Chitosan,Emulsion-Solvent Evaporation ,Positive,230,218,217,32,8,Calu-3,25000,H,Human,Lung,Epithelial,Adult,L,4,5000,MTT,TetrazoliumSalt,NA,95.641,0.2,17,10.2147/IJN.S24552
434,2011,PLGA,O,Sphere,Chitosan,Emulsion-Solvent Evaporation ,Positive,230,227,166,32,8,Calu-3,25000,H,Human,Lung,Epithelial,Adult,L,24,200,MTT,TetrazoliumSalt,NA,100.12,0.2,17,10.2147/IJN.S24552
435,2011,PLGA,O,Sphere,Chitosan,Emulsion-Solvent Evaporation ,Positive,230,227,166,32,8,Calu-3,25000,H,Human,Lung,Epithelial,Adult,L,24,500,MTT,TetrazoliumSalt,NA,98.63,0.2,17,10.2147/IJN.S24552
436,2011,PLGA,O,Sphere,Chitosan,Emulsion-Solvent Evaporation ,Positive,230,227,166,32,8,Calu-3,25000,H,Human,Lung,Epithelial,Adult,L,24,1000,MTT,TetrazoliumSalt,NA,97.285,0.2,17,10.2147/IJN.S24552
