Repository: reylaboratories/Dataset

File: S0_Raw Dataset.csv (part 3 of 23)
No,Year,Material,Type,Shape,Coat/Functional Group,Synthesis_Method,Surface_Charge,Diameter (nm),Size_in_Water (nm),Size_in_Medium (nm),Zeta_in_Water (mV),Zeta_in_Medium (mV),Cell_Type,No_of_Cells (cells/well),Human_Animal,Cell_Source,Cell_Tissue,Cell_Morphology,Cell_Age,Cell Line_Primary Cell,Time (hr),Concentration (ug/ml),Test,Test_Indicator,Aspect_Ratio,Cell_Viability (%),PDI,Article_ID,DOI
437,2011,PLGA,O,Sphere,Chitosan,Emulsion-Solvent Evaporation ,Positive,230,227,166,32,8,Calu-3,25000,H,Human,Lung,Epithelial,Adult,L,24,3000,MTT,TetrazoliumSalt,NA,90.859,0.2,17,10.2147/IJN.S24552
438,2011,PLGA,O,Sphere,Chitosan,Emulsion-Solvent Evaporation ,Positive,230,227,166,32,8,Calu-3,25000,H,Human,Lung,Epithelial,Adult,L,24,5000,MTT,TetrazoliumSalt,NA,88.02,0.2,17,10.2147/IJN.S24552
439,2011,PLGA,O,Sphere,Poloxamer,Emulsion-Solvent Evaporation ,Negative,105,102,113,-24,-18,Calu-3,25000,H,Human,Lung,Epithelial,Adult,L,4,200,MTT,TetrazoliumSalt,NA,113.08,0.13,17,10.2147/IJN.S24552
440,2011,PLGA,O,Sphere,Poloxamer,Emulsion-Solvent Evaporation ,Negative,105,102,113,-24,-18,Calu-3,25000,H,Human,Lung,Epithelial,Adult,L,4,500,MTT,TetrazoliumSalt,NA,119.95,0.13,17,10.2147/IJN.S24552
441,2011,PLGA,O,Sphere,Poloxamer,Emulsion-Solvent Evaporation ,Negative,105,102,113,-24,-18,Calu-3,25000,H,Human,Lung,Epithelial,Adult,L,4,1000,MTT,TetrazoliumSalt,NA,126.63,0.13,17,10.2147/IJN.S24552
442,2011,PLGA,O,Sphere,Poloxamer,Emulsion-Solvent Evaporation ,Negative,105,102,113,-24,-18,Calu-3,25000,H,Human,Lung,Epithelial,Adult,L,4,3000,MTT,TetrazoliumSalt,NA,113.45,0.13,17,10.2147/IJN.S24552
443,2011,PLGA,O,Sphere,Poloxamer,Emulsion-Solvent Evaporation ,Negative,105,102,113,-24,-18,Calu-3,25000,H,Human,Lung,Epithelial,Adult,L,4,5000,MTT,TetrazoliumSalt,NA,103.33,0.13,17,10.2147/IJN.S24552
444,2011,PLGA,O,Sphere,Poloxamer,Emulsion-Solvent Evaporation ,Negative,105,101,123,-24,-18,Calu-3,25000,H,Human,Lung,Epithelial,Adult,L,24,200,MTT,TetrazoliumSalt,NA,102.97,0.13,17,10.2147/IJN.S24552
445,2011,PLGA,O,Sphere,Poloxamer,Emulsion-Solvent Evaporation ,Negative,105,101,123,-24,-18,Calu-3,25000,H,Human,Lung,Epithelial,Adult,L,24,500,MTT,TetrazoliumSalt,NA,100.26,0.13,17,10.2147/IJN.S24552
446,2011,PLGA,O,Sphere,Poloxamer,Emulsion-Solvent Evaporation ,Negative,105,101,123,-24,-18,Calu-3,25000,H,Human,Lung,Epithelial,Adult,L,24,1000,MTT,TetrazoliumSalt,NA,96.465,0.13,17,10.2147/IJN.S24552
447,2011,PLGA,O,Sphere,Poloxamer,Emulsion-Solvent Evaporation ,Negative,105,101,123,-24,-18,Calu-3,25000,H,Human,Lung,Epithelial,Adult,L,24,3000,MTT,TetrazoliumSalt,NA,87.432,0.13,17,10.2147/IJN.S24552
448,2011,PLGA,O,Sphere,Poloxamer,Emulsion-Solvent Evaporation ,Negative,105,101,123,-24,-18,Calu-3,25000,H,Human,Lung,Epithelial,Adult,L,24,5000,MTT,TetrazoliumSalt,NA,89.239,0.13,17,10.2147/IJN.S24552
449,2011,PLGA,O,Sphere,PVA,Emulsion-Solvent Evaporation ,Negative,230,205,159,-5,-2,Calu-3,25000,H,Human,Lung,Epithelial,Adult,L,4,200,MTT,TetrazoliumSalt,NA,98.143,0.12,17,10.2147/IJN.S24552
450,2011,PLGA,O,Sphere,PVA,Emulsion-Solvent Evaporation ,Negative,230,205,159,-5,-2,Calu-3,25000,H,Human,Lung,Epithelial,Adult,L,4,500,MTT,TetrazoliumSalt,NA,94.286,0.12,17,10.2147/IJN.S24552
451,2011,PLGA,O,Sphere,PVA,Emulsion-Solvent Evaporation ,Negative,230,205,159,-5,-2,Calu-3,25000,H,Human,Lung,Epithelial,Adult,L,4,1000,MTT,TetrazoliumSalt,NA,98.857,0.12,17,10.2147/IJN.S24552
452,2011,PLGA,O,Sphere,PVA,Emulsion-Solvent Evaporation ,Negative,230,205,159,-5,-2,Calu-3,25000,H,Human,Lung,Epithelial,Adult,L,4,3000,MTT,TetrazoliumSalt,NA,95.143,0.12,17,10.2147/IJN.S24552
453,2011,PLGA,O,Sphere,PVA,Emulsion-Solvent Evaporation ,Negative,230,205,159,-5,-2,Calu-3,25000,H,Human,Lung,Epithelial,Adult,L,4,5000,MTT,TetrazoliumSalt,NA,91.857,0.12,17,10.2147/IJN.S24552
454,2011,PLGA,O,Sphere,PVA,Emulsion-Solvent Evaporation ,Negative,230,203,141,-5,-2,Calu-3,25000,H,Human,Lung,Epithelial,Adult,L,24,200,MTT,TetrazoliumSalt,NA,95.714,0.12,17,10.2147/IJN.S24552
455,2011,PLGA,O,Sphere,PVA,Emulsion-Solvent Evaporation ,Negative,230,203,141,-5,-2,Calu-3,25000,H,Human,Lung,Epithelial,Adult,L,24,500,MTT,TetrazoliumSalt,NA,90.143,0.12,17,10.2147/IJN.S24552
456,2011,PLGA,O,Sphere,PVA,Emulsion-Solvent Evaporation ,Negative,230,203,141,-5,-2,Calu-3,25000,H,Human,Lung,Epithelial,Adult,L,24,1000,MTT,TetrazoliumSalt,NA,86.857,0.12,17,10.2147/IJN.S24552
457,2011,PLGA,O,Sphere,PVA,Emulsion-Solvent Evaporation ,Negative,230,203,141,-5,-2,Calu-3,25000,H,Human,Lung,Epithelial,Adult,L,24,3000,MTT,TetrazoliumSalt,NA,82.571,0.12,17,10.2147/IJN.S24552
458,2011,PLGA,O,Sphere,PVA,Emulsion-Solvent Evaporation ,Negative,230,203,141,-5,-2,Calu-3,25000,H,Human,Lung,Epithelial,Adult,L,24,5000,MTT,TetrazoliumSalt,NA,80.143,0.12,17,10.2147/IJN.S24552
459,2019,Alginate,O,Sphere,PEA,Chemical Modification,NA,NA,425.3,NA,NA,NA,Caco-2,30000,H,Human,Colon,Epithelial,Adult,L,48,50,MTT,TetrazoliumSalt,NA,96.842,NA,18,10.3390/molecules24030555
460,2019,Alginate,O,Sphere,PEA,Chemical Modification,NA,NA,425.3,NA,NA,NA,Caco-2,30000,H,Human,Colon,Epithelial,Adult,L,48,250,MTT,TetrazoliumSalt,NA,96.561,NA,18,10.3390/molecules24030555
461,2019,Alginate,O,Sphere,PEA,Chemical Modification,NA,NA,425.3,NA,NA,NA,Caco-2,30000,H,Human,Colon,Epithelial,Adult,L,48,500,MTT,TetrazoliumSalt,NA,95.579,NA,18,10.3390/molecules24030555
462,2019,Alginate,O,Sphere,PEA,Chemical Modification,NA,NA,425.3,NA,NA,NA,Caco-2,30000,H,Human,Colon,Epithelial,Adult,L,48,1000,MTT,TetrazoliumSalt,NA,92.491,NA,18,10.3390/molecules24030555
463,2019,Alginate,O,Sphere,PEA,Chemical Modification,NA,NA,275,NA,NA,NA,Caco-2,30000,H,Human,Colon,Epithelial,Adult,L,48,50,MTT,TetrazoliumSalt,NA,95.86,NA,18,10.3390/molecules24030555
464,2019,Alginate,O,Sphere,PEA,Chemical Modification,NA,NA,275,NA,NA,NA,Caco-2,30000,H,Human,Colon,Epithelial,Adult,L,48,250,MTT,TetrazoliumSalt,NA,93.614,NA,18,10.3390/molecules24030555
465,2019,Alginate,O,Sphere,PEA,Chemical Modification,NA,NA,275,NA,NA,NA,Caco-2,30000,H,Human,Colon,Epithelial,Adult,L,48,500,MTT,TetrazoliumSalt,NA,94.877,NA,18,10.3390/molecules24030555
466,2019,Alginate,O,Sphere,PEA,Chemical Modification,NA,NA,275,NA,NA,NA,Caco-2,30000,H,Human,Colon,Epithelial,Adult,L,48,1000,MTT,TetrazoliumSalt,NA,91.93,NA,18,10.3390/molecules24030555
467,2019,Alginate,O,Sphere,PEA,Chemical Modification,NA,NA,226.7,NA,NA,NA,Caco-2,30000,H,Human,Colon,Epithelial,Adult,L,48,50,MTT,TetrazoliumSalt,NA,95.298,NA,18,10.3390/molecules24030555
468,2019,Alginate,O,Sphere,PEA,Chemical Modification,NA,NA,226.7,NA,NA,NA,Caco-2,30000,H,Human,Colon,Epithelial,Adult,L,48,250,MTT,TetrazoliumSalt,NA,93.053,NA,18,10.3390/molecules24030555
469,2019,Alginate,O,Sphere,PEA,Chemical Modification,NA,NA,226.7,NA,NA,NA,Caco-2,30000,H,Human,Colon,Epithelial,Adult,L,48,500,MTT,TetrazoliumSalt,NA,93.754,NA,18,10.3390/molecules24030555
470,2019,Alginate,O,Sphere,PEA,Chemical Modification,NA,NA,226.7,NA,NA,NA,Caco-2,30000,H,Human,Colon,Epithelial,Adult,L,48,1000,MTT,TetrazoliumSalt,NA,89.544,NA,18,10.3390/molecules24030555
471,2018,PTFE-PMMA,O,Irregular,None,Free Radical Polymerization,Negative,NA,544.5,691.6,-8.6,-7.5,HepG2,10000,H,Human,Liver,Epithelial,Adult,L,24,10,AlamarBlue,AlamarBlue,NA,100.26,NA,19,10.1016/j.jes.2017.10.014
472,2018,PTFE-PMMA,O,Irregular,None,Free Radical Polymerization,Negative,NA,544.5,691.6,-8.6,-7.5,HepG2,10000,H,Human,Liver,Epithelial,Adult,L,24,20,AlamarBlue,AlamarBlue,NA,100.02,NA,19,10.1016/j.jes.2017.10.014
473,2018,PTFE-PMMA,O,Irregular,None,Free Radical Polymerization,Negative,NA,544.5,691.6,-8.6,-7.5,HepG2,10000,H,Human,Liver,Epithelial,Adult,L,24,50,AlamarBlue,AlamarBlue,NA,97.408,NA,19,10.1016/j.jes.2017.10.014
474,2018,PTFE-PMMA,O,Irregular,None,Free Radical Polymerization,Negative,NA,544.5,691.6,-8.6,-7.5,HepG2,10000,H,Human,Liver,Epithelial,Adult,L,24,100,AlamarBlue,AlamarBlue,NA,90.756,NA,19,10.1016/j.jes.2017.10.014
475,2018,PTFE-PMMA,O,Irregular,None,Free Radical Polymerization,Negative,NA,544.5,691.6,-8.6,-7.5,HepG2,10000,H,Human,Liver,Epithelial,Adult,L,24,200,AlamarBlue,AlamarBlue,NA,77.095,NA,19,10.1016/j.jes.2017.10.014
476,2018,PTFE-PMMA,O,Irregular,None,Free Radical Polymerization,Negative,NA,544.5,691.6,-8.6,-7.5,HepG2,10000,H,Human,Liver,Epithelial,Adult,L,24,400,AlamarBlue,AlamarBlue,NA,35.162,NA,19,10.1016/j.jes.2017.10.014
477,2018,PTFE-PMMA,O,Irregular,None,Free Radical Polymerization,Negative,NA,715.3,730.8,-4.5,-8,HepG2,10000,H,Human,Liver,Epithelial,Adult,L,24,10,AlamarBlue,AlamarBlue,NA,97.527,NA,19,10.1016/j.jes.2017.10.014
478,2018,PTFE-PMMA,O,Irregular,None,Free Radical Polymerization,Negative,NA,715.3,730.8,-4.5,-8,HepG2,10000,H,Human,Liver,Epithelial,Adult,L,24,20,AlamarBlue,AlamarBlue,NA,96.577,NA,19,10.1016/j.jes.2017.10.014
479,2018,PTFE-PMMA,O,Irregular,None,Free Radical Polymerization,Negative,NA,715.3,730.8,-4.5,-8,HepG2,10000,H,Human,Liver,Epithelial,Adult,L,24,50,AlamarBlue,AlamarBlue,NA,89.924,NA,19,10.1016/j.jes.2017.10.014
480,2018,PTFE-PMMA,O,Irregular,None,Free Radical Polymerization,Negative,NA,715.3,730.8,-4.5,-8,HepG2,10000,H,Human,Liver,Epithelial,Adult,L,24,100,AlamarBlue,AlamarBlue,NA,82.322,NA,19,10.1016/j.jes.2017.10.014
481,2018,PTFE-PMMA,O,Irregular,None,Free Radical Polymerization,Negative,NA,715.3,730.8,-4.5,-8,HepG2,10000,H,Human,Liver,Epithelial,Adult,L,24,200,AlamarBlue,AlamarBlue,NA,67.592,NA,19,10.1016/j.jes.2017.10.014
482,2018,PTFE-PMMA,O,Irregular,None,Free Radical Polymerization,Negative,NA,715.3,730.8,-4.5,-8,HepG2,10000,H,Human,Liver,Epithelial,Adult,L,24,400,AlamarBlue,AlamarBlue,NA,34.093,NA,19,10.1016/j.jes.2017.10.014
483,2018,PTFE-PMMA,O,Irregular,None,Free Radical Polymerization,Negative,NA,744.7,957.4,-2.2,-8.3,HepG2,10000,H,Human,Liver,Epithelial,Adult,L,24,10,AlamarBlue,AlamarBlue,NA,95.27,NA,19,10.1016/j.jes.2017.10.014
484,2018,PTFE-PMMA,O,Irregular,None,Free Radical Polymerization,Negative,NA,744.7,957.4,-2.2,-8.3,HepG2,10000,H,Human,Liver,Epithelial,Adult,L,24,20,AlamarBlue,AlamarBlue,NA,94.557,NA,19,10.1016/j.jes.2017.10.014
485,2018,PTFE-PMMA,O,Irregular,None,Free Radical Polymerization,Negative,NA,744.7,957.4,-2.2,-8.3,HepG2,10000,H,Human,Liver,Epithelial,Adult,L,24,50,AlamarBlue,AlamarBlue,NA,88.024,NA,19,10.1016/j.jes.2017.10.014
486,2018,PTFE-PMMA,O,Irregular,None,Free Radical Polymerization,Negative,NA,744.7,957.4,-2.2,-8.3,HepG2,10000,H,Human,Liver,Epithelial,Adult,L,24,100,AlamarBlue,AlamarBlue,NA,80.778,NA,19,10.1016/j.jes.2017.10.014
487,2018,PTFE-PMMA,O,Irregular,None,Free Radical Polymerization,Negative,NA,744.7,957.4,-2.2,-8.3,HepG2,10000,H,Human,Liver,Epithelial,Adult,L,24,200,AlamarBlue,AlamarBlue,NA,66.523,NA,19,10.1016/j.jes.2017.10.014
488,2018,PTFE-PMMA,O,Irregular,None,Free Radical Polymerization,Negative,NA,744.7,957.4,-2.2,-8.3,HepG2,10000,H,Human,Liver,Epithelial,Adult,L,24,400,AlamarBlue,AlamarBlue,NA,31.955,NA,19,10.1016/j.jes.2017.10.014
489,2018,PTFE-PMMA,O,Irregular,None,Free Radical Polymerization,Negative,NA,544.5,691.6,-8.6,-7.5,J774A.1,10000,A,Mouse,Ascites,Macrophage,Adult,L,24,10,AlamarBlue,AlamarBlue,NA,99.691,NA,19,10.1016/j.jes.2017.10.014
490,2018,PTFE-PMMA,O,Irregular,None,Free Radical Polymerization,Negative,NA,544.5,691.6,-8.6,-7.5,J774A.1,10000,A,Mouse,Ascites,Macrophage,Adult,L,24,20,AlamarBlue,AlamarBlue,NA,96.411,NA,19,10.1016/j.jes.2017.10.014
491,2018,PTFE-PMMA,O,Irregular,None,Free Radical Polymerization,Negative,NA,544.5,691.6,-8.6,-7.5,J774A.1,10000,A,Mouse,Ascites,Macrophage,Adult,L,24,50,AlamarBlue,AlamarBlue,NA,96.411,NA,19,10.1016/j.jes.2017.10.014
492,2018,PTFE-PMMA,O,Irregular,None,Free Radical Polymerization,Negative,NA,544.5,691.6,-8.6,-7.5,J774A.1,10000,A,Mouse,Ascites,Macrophage,Adult,L,24,100,AlamarBlue,AlamarBlue,NA,98.52,NA,19,10.1016/j.jes.2017.10.014
493,2018,PTFE-PMMA,O,Irregular,None,Free Radical Polymerization,Negative,NA,544.5,691.6,-8.6,-7.5,J774A.1,10000,A,Mouse,Ascites,Macrophage,Adult,L,24,200,AlamarBlue,AlamarBlue,NA,87.274,NA,19,10.1016/j.jes.2017.10.014
494,2018,PTFE-PMMA,O,Irregular,None,Free Radical Polymerization,Negative,NA,544.5,691.6,-8.6,-7.5,J774A.1,10000,A,Mouse,Ascites,Macrophage,Adult,L,24,400,AlamarBlue,AlamarBlue,NA,52.364,NA,19,10.1016/j.jes.2017.10.014
495,2018,PTFE-PMMA,O,Irregular,None,Free Radical Polymerization,Negative,NA,715.3,730.8,-4.5,-8,J774A.1,10000,A,Mouse,Ascites,Macrophage,Adult,L,24,10,AlamarBlue,AlamarBlue,NA,99.925,NA,19,10.1016/j.jes.2017.10.014
496,2018,PTFE-PMMA,O,Irregular,None,Free Radical Polymerization,Negative,NA,715.3,730.8,-4.5,-8,J774A.1,10000,A,Mouse,Ascites,Macrophage,Adult,L,24,20,AlamarBlue,AlamarBlue,NA,99.925,NA,19,10.1016/j.jes.2017.10.014
497,2018,PTFE-PMMA,O,Irregular,None,Free Radical Polymerization,Negative,NA,715.3,730.8,-4.5,-8,J774A.1,10000,A,Mouse,Ascites,Macrophage,Adult,L,24,50,AlamarBlue,AlamarBlue,NA,99.925,NA,19,10.1016/j.jes.2017.10.014
498,2018,PTFE-PMMA,O,Irregular,None,Free Radical Polymerization,Negative,NA,715.3,730.8,-4.5,-8,J774A.1,10000,A,Mouse,Ascites,Macrophage,Adult,L,24,100,AlamarBlue,AlamarBlue,NA,99.925,NA,19,10.1016/j.jes.2017.10.014
499,2018,PTFE-PMMA,O,Irregular,None,Free Radical Polymerization,Negative,NA,715.3,730.8,-4.5,-8,J774A.1,10000,A,Mouse,Ascites,Macrophage,Adult,L,24,200,AlamarBlue,AlamarBlue,NA,81.065,NA,19,10.1016/j.jes.2017.10.014
500,2018,PTFE-PMMA,O,Irregular,None,Free Radical Polymerization,Negative,NA,715.3,730.8,-4.5,-8,J774A.1,10000,A,Mouse,Ascites,Macrophage,Adult,L,24,400,AlamarBlue,AlamarBlue,NA,49.553,NA,19,10.1016/j.jes.2017.10.014
501,2018,PTFE-PMMA,O,Irregular,None,Free Radical Polymerization,Negative,NA,744.7,957.4,-2.2,-8.3,J774A.1,10000,A,Mouse,Ascites,Macrophage,Adult,L,24,10,AlamarBlue,AlamarBlue,NA,99.925,NA,19,10.1016/j.jes.2017.10.014
502,2018,PTFE-PMMA,O,Irregular,None,Free Radical Polymerization,Negative,NA,744.7,957.4,-2.2,-8.3,J774A.1,10000,A,Mouse,Ascites,Macrophage,Adult,L,24,20,AlamarBlue,AlamarBlue,NA,98.988,NA,19,10.1016/j.jes.2017.10.014
503,2018,PTFE-PMMA,O,Irregular,None,Free Radical Polymerization,Negative,NA,744.7,957.4,-2.2,-8.3,J774A.1,10000,A,Mouse,Ascites,Macrophage,Adult,L,24,50,AlamarBlue,AlamarBlue,NA,97.817,NA,19,10.1016/j.jes.2017.10.014
504,2018,PTFE-PMMA,O,Irregular,None,Free Radical Polymerization,Negative,NA,744.7,957.4,-2.2,-8.3,J774A.1,10000,A,Mouse,Ascites,Macrophage,Adult,L,24,100,AlamarBlue,AlamarBlue,NA,93.131,NA,19,10.1016/j.jes.2017.10.014
505,2018,PTFE-PMMA,O,Irregular,None,Free Radical Polymerization,Negative,NA,744.7,957.4,-2.2,-8.3,J774A.1,10000,A,Mouse,Ascites,Macrophage,Adult,L,24,200,AlamarBlue,AlamarBlue,NA,73.216,NA,19,10.1016/j.jes.2017.10.014
506,2018,PTFE-PMMA,O,Irregular,None,Free Radical Polymerization,Negative,NA,744.7,957.4,-2.2,-8.3,J774A.1,10000,A,Mouse,Ascites,Macrophage,Adult,L,24,400,AlamarBlue,AlamarBlue,NA,42.758,NA,19,10.1016/j.jes.2017.10.014
507,2020,Au,I,Sphere,None,Chemical Reduction,NA,38,44,NA,NA,NA,MG-63,50000,H,Human,Bone,Fibroblast,Adult,L,24,0.2,MTT,TetrazoliumSalt,NA,98.827,NA,20,10.1016/j.jphotobiol.2020.111778
508,2020,Au,I,Sphere,None,Chemical Reduction,NA,38,44,NA,NA,NA,MG-63,50000,H,Human,Bone,Fibroblast,Adult,L,24,0.4,MTT,TetrazoliumSalt,NA,91.134,NA,20,10.1016/j.jphotobiol.2020.111778
509,2020,Au,I,Sphere,None,Chemical Reduction,NA,38,44,NA,NA,NA,MG-63,50000,H,Human,Bone,Fibroblast,Adult,L,24,0.8,MTT,TetrazoliumSalt,NA,79.531,NA,20,10.1016/j.jphotobiol.2020.111778
510,2020,Au,I,Sphere,None,Chemical Reduction,NA,46,48,NA,NA,NA,MG-63,50000,H,Human,Bone,Fibroblast,Adult,L,24,0.2,MTT,TetrazoliumSalt,NA,91.134,NA,20,10.1016/j.jphotobiol.2020.111778
511,2020,Au,I,Sphere,None,Chemical Reduction,NA,46,48,NA,NA,NA,MG-63,50000,H,Human,Bone,Fibroblast,Adult,L,24,0.4,MTT,TetrazoliumSalt,NA,87.223,NA,20,10.1016/j.jphotobiol.2020.111778
512,2020,Au,I,Sphere,None,Chemical Reduction,NA,46,48,NA,NA,NA,MG-63,50000,H,Human,Bone,Fibroblast,Adult,L,24,0.8,MTT,TetrazoliumSalt,NA,47.849,NA,20,10.1016/j.jphotobiol.2020.111778
513,2020,Au,I,Sphere,None,Chemical Reduction,NA,60,64,NA,NA,NA,MG-63,50000,H,Human,Bone,Fibroblast,Adult,L,24,0.2,MTT,TetrazoliumSalt,NA,91.134,NA,20,10.1016/j.jphotobiol.2020.111778
514,2020,Au,I,Sphere,None,Chemical Reduction,NA,60,64,NA,NA,NA,MG-63,50000,H,Human,Bone,Fibroblast,Adult,L,24,0.4,MTT,TetrazoliumSalt,NA,87.353,NA,20,10.1016/j.jphotobiol.2020.111778
515,2020,Au,I,Sphere,None,Chemical Reduction,NA,60,64,NA,NA,NA,MG-63,50000,H,Human,Bone,Fibroblast,Adult,L,24,0.8,MTT,TetrazoliumSalt,NA,56.845,NA,20,10.1016/j.jphotobiol.2020.111778
516,2020,TiO2,I,Lentil,None,Commercial,NA,5,NA,NA,NA,NA,SHSY5Y,160000,H,Human,BoneMarrow,Epithelial,Adult,L,24,5,MTT,TetrazoliumSalt,NA,99.234,NA,21,10.1016/j.jtemb.2019.126413
517,2020,TiO2,I,Lentil,None,Commercial,NA,5,NA,NA,NA,NA,SHSY5Y,160000,H,Human,BoneMarrow,Epithelial,Adult,L,24,10,MTT,TetrazoliumSalt,NA,104.44,NA,21,10.1016/j.jtemb.2019.126413
518,2020,TiO2,I,Lentil,None,Commercial,NA,5,NA,NA,NA,NA,SHSY5Y,160000,H,Human,BoneMarrow,Epithelial,Adult,L,24,50,MTT,TetrazoliumSalt,NA,136.91,NA,21,10.1016/j.jtemb.2019.126413
519,2020,TiO2,I,Lentil,None,Commercial,NA,5,NA,NA,NA,NA,SHSY5Y,160000,H,Human,BoneMarrow,Epithelial,Adult,L,24,100,MTT,TetrazoliumSalt,NA,162.02,NA,21,10.1016/j.jtemb.2019.126413
520,2019,TiO2,I,Sphere,None,Sol-Gel Method,Negative,60,239.1,NA,-51.9,NA,THP-1,NA,H,Human,Blood,Monocyte,Adult,L,24,1,MTT,TetrazoliumSalt,NA,87.472,0.217,22,10.1016/j.procbio.2019.08.004
521,2019,TiO2,I,Sphere,None,Sol-Gel Method,Negative,60,239.1,NA,-51.9,NA,THP-1,NA,H,Human,Blood,Monocyte,Adult,L,24,10,MTT,TetrazoliumSalt,NA,61.197,0.217,22,10.1016/j.procbio.2019.08.004
522,2019,TiO2,I,Sphere,None,Sol-Gel Method,Negative,60,239.1,NA,-51.9,NA,THP-1,NA,H,Human,Blood,Monocyte,Adult,L,24,20,MTT,TetrazoliumSalt,NA,51.774,0.217,22,10.1016/j.procbio.2019.08.004
523,2019,TiO2,I,Sphere,None,Sol-Gel Method,Negative,60,239.1,NA,-51.9,NA,THP-1,NA,H,Human,Blood,Monocyte,Adult,L,24,50,MTT,TetrazoliumSalt,NA,44.9,0.217,22,10.1016/j.procbio.2019.08.004
524,2014,ZnO,I,Sph/Tri/Hex,None,Biosynthesis,NA,75,97.5,NA,NA,NA,Lymphocyte,100000,H,Human,Blood,Lymphoblast,Adult,P,3,125,MTT,TetrazoliumSalt,NA,95.027,NA,23,10.1007/s00449-013-0982-7
525,2014,ZnO,I,Sph/Tri/Hex,None,Biosynthesis,NA,75,97.5,NA,NA,NA,Lymphocyte,100000,H,Human,Blood,Lymphoblast,Adult,P,3,250,MTT,TetrazoliumSalt,NA,106.05,NA,23,10.1007/s00449-013-0982-7
526,2014,ZnO,I,Sph/Tri/Hex,None,Biosynthesis,NA,75,97.5,NA,NA,NA,Lymphocyte,100000,H,Human,Blood,Lymphoblast,Adult,P,3,500,MTT,TetrazoliumSalt,NA,74.757,NA,23,10.1007/s00449-013-0982-7
527,2014,ZnO,I,Sph/Tri/Hex,None,Biosynthesis,NA,75,97.5,NA,NA,NA,Lymphocyte,100000,H,Human,Blood,Lymphoblast,Adult,P,3,1000,MTT,TetrazoliumSalt,NA,49.297,NA,23,10.1007/s00449-013-0982-7
528,2014,ZnO,I,Sph/Tri/Hex,None,Biosynthesis,NA,75,97.5,NA,NA,NA,Lymphocyte,100000,H,Human,Blood,Lymphoblast,Adult,P,3,125,Live/Dead,TrypanBlue,NA,91.304,NA,23,10.1007/s00449-013-0982-7
529,2014,ZnO,I,Sph/Tri/Hex,None,Biosynthesis,NA,75,97.5,NA,NA,NA,Lymphocyte,100000,H,Human,Blood,Lymphoblast,Adult,P,3,250,Live/Dead,TrypanBlue,NA,90.261,NA,23,10.1007/s00449-013-0982-7
530,2014,ZnO,I,Sph/Tri/Hex,None,Biosynthesis,NA,75,97.5,NA,NA,NA,Lymphocyte,100000,H,Human,Blood,Lymphoblast,Adult,P,3,500,Live/Dead,TrypanBlue,NA,78.957,NA,23,10.1007/s00449-013-0982-7
531,2014,ZnO,I,Sph/Tri/Hex,None,Biosynthesis,NA,75,97.5,NA,NA,NA,Lymphocyte,100000,H,Human,Blood,Lymphoblast,Adult,P,3,1000,Live/Dead,TrypanBlue,NA,65.565,NA,23,10.1007/s00449-013-0982-7
532,2014,IronOxide,I,Sphere,PEG,Solvothermal Process,NA,18.4,NA,NA,NA,NA,SKOV-3,100000,H,Human,Ovary,Epithelial,Adult,L,24,0.5,MTT,TetrazoliumSalt,NA,88.907,NA,24,10.1016/j.nano.2014.01.006
533,2014,IronOxide,I,Sphere,PEG,Solvothermal Process,NA,18.4,NA,NA,NA,NA,SKOV-3,100000,H,Human,Ovary,Epithelial,Adult,L,24,1,MTT,TetrazoliumSalt,NA,89.723,NA,24,10.1016/j.nano.2014.01.006
534,2014,IronOxide,I,Sphere,PEG,Solvothermal Process,NA,18.4,NA,NA,NA,NA,SKOV-3,100000,H,Human,Ovary,Epithelial,Adult,L,24,5,MTT,TetrazoliumSalt,NA,93.312,NA,24,10.1016/j.nano.2014.01.006
535,2014,IronOxide,I,Sphere,PEG,Solvothermal Process,NA,18.4,NA,NA,NA,NA,SKOV-3,100000,H,Human,Ovary,Epithelial,Adult,L,24,10,MTT,TetrazoliumSalt,NA,91.517,NA,24,10.1016/j.nano.2014.01.006
536,2014,IronOxide,I,Sphere,PEG,Solvothermal Process,NA,18.4,NA,NA,NA,NA,SKOV-3,100000,H,Human,Ovary,Epithelial,Adult,L,24,50,MTT,TetrazoliumSalt,NA,80.914,NA,24,10.1016/j.nano.2014.01.006
537,2014,IronOxide,I,Sphere,PEG,Solvothermal Process,NA,18.4,NA,NA,NA,NA,SKOV-3,100000,H,Human,Ovary,Epithelial,Adult,L,24,100,MTT,TetrazoliumSalt,NA,74.388,NA,24,10.1016/j.nano.2014.01.006
538,2014,IronOxide,I,Sphere,PEG-FA,Solvothermal Process,Negative,NA,326.5,362.8,-23.5,-9.4,SKOV-3,100000,H,Human,Ovary,Epithelial,Adult,L,24,0.5,MTT,TetrazoliumSalt,NA,88.699,0.8,24,10.1016/j.nano.2014.01.006
539,2014,IronOxide,I,Sphere,PEG-FA,Solvothermal Process,Negative,NA,326.5,362.8,-23.5,-9.4,SKOV-3,100000,H,Human,Ovary,Epithelial,Adult,L,24,1,MTT,TetrazoliumSalt,NA,87.158,0.8,24,10.1016/j.nano.2014.01.006
540,2014,IronOxide,I,Sphere,PEG-FA,Solvothermal Process,Negative,NA,326.5,362.8,-23.5,-9.4,SKOV-3,100000,H,Human,Ovary,Epithelial,Adult,L,24,5,MTT,TetrazoliumSalt,NA,86.473,0.8,24,10.1016/j.nano.2014.01.006
541,2014,IronOxide,I,Sphere,PEG-FA,Solvothermal Process,Negative,NA,326.5,362.8,-23.5,-9.4,SKOV-3,100000,H,Human,Ovary,Epithelial,Adult,L,24,10,MTT,TetrazoliumSalt,NA,90.925,0.8,24,10.1016/j.nano.2014.01.006
542,2014,IronOxide,I,Sphere,PEG-FA,Solvothermal Process,Negative,NA,326.5,362.8,-23.5,-9.4,SKOV-3,100000,H,Human,Ovary,Epithelial,Adult,L,24,50,MTT,TetrazoliumSalt,NA,88.014,0.8,24,10.1016/j.nano.2014.01.006
543,2014,IronOxide,I,Sphere,PEG-FA,Solvothermal Process,Negative,NA,326.5,362.8,-23.5,-9.4,SKOV-3,100000,H,Human,Ovary,Epithelial,Adult,L,24,100,MTT,TetrazoliumSalt,NA,85.616,0.8,24,10.1016/j.nano.2014.01.006
544,2014,IronOxide,I,Sphere,Silica-FA,Solvothermal Process,Negative,NA,274.1,567.3,-27.7,-7.6,SKOV-3,100000,H,Human,Ovary,Epithelial,Adult,L,24,0.5,MTT,TetrazoliumSalt,NA,87.873,0.7,24,10.1016/j.nano.2014.01.006
545,2014,IronOxide,I,Sphere,Silica-FA,Solvothermal Process,Negative,NA,274.1,567.3,-27.7,-7.6,SKOV-3,100000,H,Human,Ovary,Epithelial,Adult,L,24,1,MTT,TetrazoliumSalt,NA,86.455,0.7,24,10.1016/j.nano.2014.01.006
546,2014,IronOxide,I,Sphere,Silica-FA,Solvothermal Process,Negative,NA,274.1,567.3,-27.7,-7.6,SKOV-3,100000,H,Human,Ovary,Epithelial,Adult,L,24,5,MTT,TetrazoliumSalt,NA,83.445,0.7,24,10.1016/j.nano.2014.01.006
547,2014,IronOxide,I,Sphere,Silica-FA,Solvothermal Process,Negative,NA,274.1,567.3,-27.7,-7.6,SKOV-3,100000,H,Human,Ovary,Epithelial,Adult,L,24,10,MTT,TetrazoliumSalt,NA,91.639,0.7,24,10.1016/j.nano.2014.01.006
548,2014,IronOxide,I,Sphere,Silica-FA,Solvothermal Process,Negative,NA,274.1,567.3,-27.7,-7.6,SKOV-3,100000,H,Human,Ovary,Epithelial,Adult,L,24,50,MTT,TetrazoliumSalt,NA,85.786,0.7,24,10.1016/j.nano.2014.01.006
549,2014,IronOxide,I,Sphere,Silica-FA,Solvothermal Process,Negative,NA,274.1,567.3,-27.7,-7.6,SKOV-3,100000,H,Human,Ovary,Epithelial,Adult,L,24,100,MTT,TetrazoliumSalt,NA,84.114,0.7,24,10.1016/j.nano.2014.01.006
550,2014,IronOxide,I,Sphere,PEG,Solvothermal Process,NA,18.4,NA,NA,NA,NA,SKOV-3,100000,H,Human,Ovary,Epithelial,Adult,L,48,0.5,MTT,TetrazoliumSalt,NA,105.22,NA,24,10.1016/j.nano.2014.01.006
551,2014,IronOxide,I,Sphere,PEG,Solvothermal Process,NA,18.4,NA,NA,NA,NA,SKOV-3,100000,H,Human,Ovary,Epithelial,Adult,L,48,1,MTT,TetrazoliumSalt,NA,96.9,NA,24,10.1016/j.nano.2014.01.006
552,2014,IronOxide,I,Sphere,PEG,Solvothermal Process,NA,18.4,NA,NA,NA,NA,SKOV-3,100000,H,Human,Ovary,Epithelial,Adult,L,48,5,MTT,TetrazoliumSalt,NA,94.29,NA,24,10.1016/j.nano.2014.01.006
553,2014,IronOxide,I,Sphere,PEG,Solvothermal Process,NA,18.4,NA,NA,NA,NA,SKOV-3,100000,H,Human,Ovary,Epithelial,Adult,L,48,10,MTT,TetrazoliumSalt,NA,89.886,NA,24,10.1016/j.nano.2014.01.006
554,2014,IronOxide,I,Sphere,PEG,Solvothermal Process,NA,18.4,NA,NA,NA,NA,SKOV-3,100000,H,Human,Ovary,Epithelial,Adult,L,48,50,MTT,TetrazoliumSalt,NA,86.949,NA,24,10.1016/j.nano.2014.01.006
555,2014,IronOxide,I,Sphere,PEG,Solvothermal Process,NA,18.4,NA,NA,NA,NA,SKOV-3,100000,H,Human,Ovary,Epithelial,Adult,L,48,100,MTT,TetrazoliumSalt,NA,82.545,NA,24,10.1016/j.nano.2014.01.006
556,2014,IronOxide,I,Sphere,PEG-FA,Solvothermal Process,Negative,NA,326.5,362.8,-23.5,-9.4,SKOV-3,100000,H,Human,Ovary,Epithelial,Adult,L,48,0.5,MTT,TetrazoliumSalt,NA,98.288,0.8,24,10.1016/j.nano.2014.01.006
557,2014,IronOxide,I,Sphere,PEG-FA,Solvothermal Process,Negative,NA,326.5,362.8,-23.5,-9.4,SKOV-3,100000,H,Human,Ovary,Epithelial,Adult,L,48,1,MTT,TetrazoliumSalt,NA,99.144,0.8,24,10.1016/j.nano.2014.01.006
558,2014,IronOxide,I,Sphere,PEG-FA,Solvothermal Process,Negative,NA,326.5,362.8,-23.5,-9.4,SKOV-3,100000,H,Human,Ovary,Epithelial,Adult,L,48,5,MTT,TetrazoliumSalt,NA,93.151,0.8,24,10.1016/j.nano.2014.01.006
559,2014,IronOxide,I,Sphere,PEG-FA,Solvothermal Process,Negative,NA,326.5,362.8,-23.5,-9.4,SKOV-3,100000,H,Human,Ovary,Epithelial,Adult,L,48,10,MTT,TetrazoliumSalt,NA,92.979,0.8,24,10.1016/j.nano.2014.01.006
560,2014,IronOxide,I,Sphere,PEG-FA,Solvothermal Process,Negative,NA,326.5,362.8,-23.5,-9.4,SKOV-3,100000,H,Human,Ovary,Epithelial,Adult,L,48,50,MTT,TetrazoliumSalt,NA,88.87,0.8,24,10.1016/j.nano.2014.01.006
561,2014,IronOxide,I,Sphere,PEG-FA,Solvothermal Process,Negative,NA,326.5,362.8,-23.5,-9.4,SKOV-3,100000,H,Human,Ovary,Epithelial,Adult,L,48,100,MTT,TetrazoliumSalt,NA,86.473,0.8,24,10.1016/j.nano.2014.01.006
562,2014,IronOxide,I,Sphere,Silica-FA,Solvothermal Process,Negative,NA,274.1,567.3,-27.7,-7.6,SKOV-3,100000,H,Human,Ovary,Epithelial,Adult,L,48,0.5,MTT,TetrazoliumSalt,NA,93.144,0.7,24,10.1016/j.nano.2014.01.006
563,2014,IronOxide,I,Sphere,Silica-FA,Solvothermal Process,Negative,NA,274.1,567.3,-27.7,-7.6,SKOV-3,100000,H,Human,Ovary,Epithelial,Adult,L,48,1,MTT,TetrazoliumSalt,NA,87.793,0.7,24,10.1016/j.nano.2014.01.006
564,2014,IronOxide,I,Sphere,Silica-FA,Solvothermal Process,Negative,NA,274.1,567.3,-27.7,-7.6,SKOV-3,100000,H,Human,Ovary,Epithelial,Adult,L,48,5,MTT,TetrazoliumSalt,NA,88.629,0.7,24,10.1016/j.nano.2014.01.006
565,2014,IronOxide,I,Sphere,Silica-FA,Solvothermal Process,Negative,NA,274.1,567.3,-27.7,-7.6,SKOV-3,100000,H,Human,Ovary,Epithelial,Adult,L,48,10,MTT,TetrazoliumSalt,NA,90.301,0.7,24,10.1016/j.nano.2014.01.006
566,2014,IronOxide,I,Sphere,Silica-FA,Solvothermal Process,Negative,NA,274.1,567.3,-27.7,-7.6,SKOV-3,100000,H,Human,Ovary,Epithelial,Adult,L,48,50,MTT,TetrazoliumSalt,NA,85.786,0.7,24,10.1016/j.nano.2014.01.006
567,2014,IronOxide,I,Sphere,Silica-FA,Solvothermal Process,Negative,NA,274.1,567.3,-27.7,-7.6,SKOV-3,100000,H,Human,Ovary,Epithelial,Adult,L,48,100,MTT,TetrazoliumSalt,NA,83.445,0.7,24,10.1016/j.nano.2014.01.006
568,2014,IronOxide,I,Sphere,PEG-FA,Solvothermal Process,Negative,NA,326.5,362.8,-23.5,-9.4,SKOV-3,100000,H,Human,Ovary,Epithelial,Adult,L,24,0.5,LDH,LDHrelease,NA,96.743,0.8,24,10.1016/j.nano.2014.01.006
569,2014,IronOxide,I,Sphere,PEG-FA,Solvothermal Process,Negative,NA,326.5,362.8,-23.5,-9.4,SKOV-3,100000,H,Human,Ovary,Epithelial,Adult,L,24,1,LDH,LDHrelease,NA,83.225,0.8,24,10.1016/j.nano.2014.01.006
570,2014,IronOxide,I,Sphere,PEG-FA,Solvothermal Process,Negative,NA,326.5,362.8,-23.5,-9.4,SKOV-3,100000,H,Human,Ovary,Epithelial,Adult,L,24,5,LDH,LDHrelease,NA,82.573,0.8,24,10.1016/j.nano.2014.01.006
571,2014,IronOxide,I,Sphere,PEG-FA,Solvothermal Process,Negative,NA,326.5,362.8,-23.5,-9.4,SKOV-3,100000,H,Human,Ovary,Epithelial,Adult,L,24,10,LDH,LDHrelease,NA,80.945,0.8,24,10.1016/j.nano.2014.01.006
572,2014,IronOxide,I,Sphere,PEG-FA,Solvothermal Process,Negative,NA,326.5,362.8,-23.5,-9.4,SKOV-3,100000,H,Human,Ovary,Epithelial,Adult,L,24,50,LDH,LDHrelease,NA,80.945,0.8,24,10.1016/j.nano.2014.01.006
573,2014,IronOxide,I,Sphere,PEG-FA,Solvothermal Process,Negative,NA,326.5,362.8,-23.5,-9.4,SKOV-3,100000,H,Human,Ovary,Epithelial,Adult,L,24,100,LDH,LDHrelease,NA,79.316,0.8,24,10.1016/j.nano.2014.01.006
574,2014,IronOxide,I,Sphere,Silica-FA,Solvothermal Process,Negative,NA,274.1,567.3,-27.7,-7.6,SKOV-3,100000,H,Human,Ovary,Epithelial,Adult,L,24,0.5,LDH,LDHrelease,NA,96.743,0.7,24,10.1016/j.nano.2014.01.006
575,2014,IronOxide,I,Sphere,Silica-FA,Solvothermal Process,Negative,NA,274.1,567.3,-27.7,-7.6,SKOV-3,100000,H,Human,Ovary,Epithelial,Adult,L,24,1,LDH,LDHrelease,NA,82.573,0.7,24,10.1016/j.nano.2014.01.006
576,2014,IronOxide,I,Sphere,Silica-FA,Solvothermal Process,Negative,NA,274.1,567.3,-27.7,-7.6,SKOV-3,100000,H,Human,Ovary,Epithelial,Adult,L,24,5,LDH,LDHrelease,NA,76.873,0.7,24,10.1016/j.nano.2014.01.006
577,2014,IronOxide,I,Sphere,Silica-FA,Solvothermal Process,Negative,NA,274.1,567.3,-27.7,-7.6,SKOV-3,100000,H,Human,Ovary,Epithelial,Adult,L,24,10,LDH,LDHrelease,NA,76.873,0.7,24,10.1016/j.nano.2014.01.006
578,2014,IronOxide,I,Sphere,Silica-FA,Solvothermal Process,Negative,NA,274.1,567.3,-27.7,-7.6,SKOV-3,100000,H,Human,Ovary,Epithelial,Adult,L,24,50,LDH,LDHrelease,NA,91.205,0.7,24,10.1016/j.nano.2014.01.006
579,2014,IronOxide,I,Sphere,Silica-FA,Solvothermal Process,Negative,NA,274.1,567.3,-27.7,-7.6,SKOV-3,100000,H,Human,Ovary,Epithelial,Adult,L,24,100,LDH,LDHrelease,NA,91.205,0.7,24,10.1016/j.nano.2014.01.006
580,2013,SiO2,I,Sphere,None,Commercial,Negative,15,128,96,-25,-28,A431,10000,H,Human,Skin,Epithelial,Adult,L,72,25,MTT,TetrazoliumSalt,NA,88.973,NA,26,10.1177/0960327112459206
581,2013,SiO2,I,Sphere,None,Commercial,Negative,15,128,96,-25,-28,A431,10000,H,Human,Skin,Epithelial,Adult,L,72,50,MTT,TetrazoliumSalt,NA,76.933,NA,26,10.1177/0960327112459206
582,2013,SiO2,I,Sphere,None,Commercial,Negative,15,128,96,-25,-28,A431,10000,H,Human,Skin,Epithelial,Adult,L,72,100,MTT,TetrazoliumSalt,NA,59.949,NA,26,10.1177/0960327112459206
583,2013,SiO2,I,Sphere,None,Commercial,Negative,15,128,96,-25,-28,A431,10000,H,Human,Skin,Epithelial,Adult,L,72,200,MTT,TetrazoliumSalt,NA,48.923,NA,26,10.1177/0960327112459206
584,2013,SiO2,I,Sphere,None,Commercial,Negative,15,128,96,-25,-28,A549,10000,H,Human,Lung,Epithelial,Adult,L,72,25,MTT,TetrazoliumSalt,NA,87.072,NA,26,10.1177/0960327112459206
585,2013,SiO2,I,Sphere,None,Commercial,Negative,15,128,96,-25,-28,A549,10000,H,Human,Lung,Epithelial,Adult,L,72,50,MTT,TetrazoliumSalt,NA,74.018,NA,26,10.1177/0960327112459206
586,2013,SiO2,I,Sphere,None,Commercial,Negative,15,128,96,-25,-28,A549,10000,H,Human,Lung,Epithelial,Adult,L,72,100,MTT,TetrazoliumSalt,NA,58.048,NA,26,10.1177/0960327112459206
587,2013,SiO2,I,Sphere,None,Commercial,Negative,15,128,96,-25,-28,A549,10000,H,Human,Lung,Epithelial,Adult,L,72,200,MTT,TetrazoliumSalt,NA,44.994,NA,26,10.1177/0960327112459206
588,2012,SiO2,I,Sphere,None,Commercial,Negative,14.23,128,96,-25,-28,HepG2,10000,H,Human,Liver,Epithelial,Adult,L,72,1,MTT,TetrazoliumSalt,NA,96.842,NA,27,10.1016/j.taap.2011.12.020
589,2012,SiO2,I,Sphere,None,Commercial,Negative,14.23,128,96,-25,-28,HepG2,10000,H,Human,Liver,Epithelial,Adult,L,72,5,MTT,TetrazoliumSalt,NA,95,NA,27,10.1016/j.taap.2011.12.020
590,2012,SiO2,I,Sphere,None,Commercial,Negative,14.23,128,96,-25,-28,HepG2,10000,H,Human,Liver,Epithelial,Adult,L,72,10,MTT,TetrazoliumSalt,NA,91.184,NA,27,10.1016/j.taap.2011.12.020
591,2012,SiO2,I,Sphere,None,Commercial,Negative,14.23,128,96,-25,-28,HepG2,10000,H,Human,Liver,Epithelial,Adult,L,72,25,MTT,TetrazoliumSalt,NA,79.342,NA,27,10.1016/j.taap.2011.12.020
592,2012,SiO2,I,Sphere,None,Commercial,Negative,14.23,128,96,-25,-28,HepG2,10000,H,Human,Liver,Epithelial,Adult,L,72,50,MTT,TetrazoliumSalt,NA,71.316,NA,27,10.1016/j.taap.2011.12.020
593,2012,SiO2,I,Sphere,None,Commercial,Negative,14.23,128,96,-25,-28,HepG2,10000,H,Human,Liver,Epithelial,Adult,L,72,100,MTT,TetrazoliumSalt,NA,63.816,NA,27,10.1016/j.taap.2011.12.020
594,2012,SiO2,I,Sphere,None,Commercial,Negative,14.23,128,96,-25,-28,HepG2,10000,H,Human,Liver,Epithelial,Adult,L,72,200,MTT,TetrazoliumSalt,NA,55.263,NA,27,10.1016/j.taap.2011.12.020
595,2012,SiO2,I,Sphere,None,Commercial,Negative,14.23,128,96,-25,-28,HepG2,10000,H,Human,Liver,Epithelial,Adult,L,72,1,NRU,NeutralRed,NA,96.708,NA,27,10.1016/j.taap.2011.12.020
596,2012,SiO2,I,Sphere,None,Commercial,Negative,14.23,128,96,-25,-28,HepG2,10000,H,Human,Liver,Epithelial,Adult,L,72,5,NRU,NeutralRed,NA,95.61,NA,27,10.1016/j.taap.2011.12.020
597,2012,SiO2,I,Sphere,None,Commercial,Negative,14.23,128,96,-25,-28,HepG2,10000,H,Human,Liver,Epithelial,Adult,L,72,10,NRU,NeutralRed,NA,92.455,NA,27,10.1016/j.taap.2011.12.020
598,2012,SiO2,I,Sphere,None,Commercial,Negative,14.23,128,96,-25,-28,HepG2,10000,H,Human,Liver,Epithelial,Adult,L,72,25,NRU,NeutralRed,NA,78.326,NA,27,10.1016/j.taap.2011.12.020
599,2012,SiO2,I,Sphere,None,Commercial,Negative,14.23,128,96,-25,-28,HepG2,10000,H,Human,Liver,Epithelial,Adult,L,72,50,NRU,NeutralRed,NA,71.605,NA,27,10.1016/j.taap.2011.12.020
600,2012,SiO2,I,Sphere,None,Commercial,Negative,14.23,128,96,-25,-28,HepG2,10000,H,Human,Liver,Epithelial,Adult,L,72,100,NRU,NeutralRed,NA,65.021,NA,27,10.1016/j.taap.2011.12.020
601,2012,SiO2,I,Sphere,None,Commercial,Negative,14.23,128,96,-25,-28,HepG2,10000,H,Human,Liver,Epithelial,Adult,L,72,200,NRU,NeutralRed,NA,58.848,NA,27,10.1016/j.taap.2011.12.020
602,2019,SiO2,I,Sphere,None,Hydrolysis,Negative,NA,289.76,NA,-28,NA,Caco-2,5000,H,Human,Colon,Epithelial,Adult,L,24,50,AlamarBlue,AlamarBlue,NA,91.683,0.25,28,10.3390/nano9081081
603,2019,SiO2,I,Sphere,None,Hydrolysis,Negative,NA,289.76,NA,-28,NA,Caco-2,5000,H,Human,Colon,Epithelial,Adult,L,24,100,AlamarBlue,AlamarBlue,NA,117.41,0.25,28,10.3390/nano9081081
604,2019,SiO2,I,Sphere,None,Hydrolysis,Negative,NA,289.76,NA,-28,NA,Caco-2,5000,H,Human,Colon,Epithelial,Adult,L,24,200,AlamarBlue,AlamarBlue,NA,113.35,0.25,28,10.3390/nano9081081
605,2019,SiO2,I,Sphere,None,Hydrolysis,Negative,NA,289.76,NA,-28,NA,Caco-2,5000,H,Human,Colon,Epithelial,Adult,L,24,500,AlamarBlue,AlamarBlue,NA,128.05,0.25,28,10.3390/nano9081081
606,2019,SiO2,I,Sphere,Chitosan,Hydrolysis,Positive,NA,578.27,NA,8,NA,Caco-2,5000,H,Human,Colon,Epithelial,Adult,L,24,50,AlamarBlue,AlamarBlue,NA,94.523,0.32,28,10.3390/nano9081081
607,2019,SiO2,I,Sphere,Chitosan,Hydrolysis,Positive,NA,578.27,NA,8,NA,Caco-2,5000,H,Human,Colon,Epithelial,Adult,L,24,100,AlamarBlue,AlamarBlue,NA,69.258,0.32,28,10.3390/nano9081081
608,2019,SiO2,I,Sphere,Chitosan,Hydrolysis,Positive,NA,578.27,NA,8,NA,Caco-2,5000,H,Human,Colon,Epithelial,Adult,L,24,200,AlamarBlue,AlamarBlue,NA,42.933,0.32,28,10.3390/nano9081081
609,2019,SiO2,I,Sphere,Chitosan,Hydrolysis,Positive,NA,578.27,NA,8,NA,Caco-2,5000,H,Human,Colon,Epithelial,Adult,L,24,500,AlamarBlue,AlamarBlue,NA,40.636,0.32,28,10.3390/nano9081081
610,2019,SiO2,I,Sphere,SodiumAlginate,Hydrolysis,Negative,NA,345.2,NA,-13,NA,Caco-2,5000,H,Human,Colon,Epithelial,Adult,L,24,50,AlamarBlue,AlamarBlue,NA,88.508,0.37,28,10.3390/nano9081081
611,2019,SiO2,I,Sphere,SodiumAlginate,Hydrolysis,Negative,NA,345.2,NA,-13,NA,Caco-2,5000,H,Human,Colon,Epithelial,Adult,L,24,100,AlamarBlue,AlamarBlue,NA,36.878,0.37,28,10.3390/nano9081081
612,2019,SiO2,I,Sphere,SodiumAlginate,Hydrolysis,Negative,NA,345.2,NA,-13,NA,Caco-2,5000,H,Human,Colon,Epithelial,Adult,L,24,200,AlamarBlue,AlamarBlue,NA,34.305,0.37,28,10.3390/nano9081081
613,2019,SiO2,I,Sphere,SodiumAlginate,Hydrolysis,Negative,NA,345.2,NA,-13,NA,Caco-2,5000,H,Human,Colon,Epithelial,Adult,L,24,500,AlamarBlue,AlamarBlue,NA,28.473,0.37,28,10.3390/nano9081081
614,2019,SiO2,I,Sphere,None,Hydrolysis,Negative,NA,289.76,NA,-28,NA,Caco-2,5000,H,Human,Colon,Epithelial,Adult,L,48,50,AlamarBlue,AlamarBlue,NA,97.485,0.25,28,10.3390/nano9081081
615,2019,SiO2,I,Sphere,None,Hydrolysis,Negative,NA,289.76,NA,-28,NA,Caco-2,5000,H,Human,Colon,Epithelial,Adult,L,48,100,AlamarBlue,AlamarBlue,NA,110.44,0.25,28,10.3390/nano9081081
616,2019,SiO2,I,Sphere,None,Hydrolysis,Negative,NA,289.76,NA,-28,NA,Caco-2,5000,H,Human,Colon,Epithelial,Adult,L,48,200,AlamarBlue,AlamarBlue,NA,108.12,0.25,28,10.3390/nano9081081
617,2019,SiO2,I,Sphere,None,Hydrolysis,Negative,NA,289.76,NA,-28,NA,Caco-2,5000,H,Human,Colon,Epithelial,Adult,L,48,500,AlamarBlue,AlamarBlue,NA,107.74,0.25,28,10.3390/nano9081081
618,2019,SiO2,I,Sphere,Chitosan,Hydrolysis,Positive,NA,578.27,NA,8,NA,Caco-2,5000,H,Human,Colon,Epithelial,Adult,L,48,50,AlamarBlue,AlamarBlue,NA,96.82,0.32,28,10.3390/nano9081081
619,2019,SiO2,I,Sphere,Chitosan,Hydrolysis,Positive,NA,578.27,NA,8,NA,Caco-2,5000,H,Human,Colon,Epithelial,Adult,L,48,100,AlamarBlue,AlamarBlue,NA,93.64,0.32,28,10.3390/nano9081081
620,2019,SiO2,I,Sphere,Chitosan,Hydrolysis,Positive,NA,578.27,NA,8,NA,Caco-2,5000,H,Human,Colon,Epithelial,Adult,L,48,200,AlamarBlue,AlamarBlue,NA,82.862,0.32,28,10.3390/nano9081081
621,2019,SiO2,I,Sphere,Chitosan,Hydrolysis,Positive,NA,578.27,NA,8,NA,Caco-2,5000,H,Human,Colon,Epithelial,Adult,L,48,500,AlamarBlue,AlamarBlue,NA,76.678,0.32,28,10.3390/nano9081081
622,2019,SiO2,I,Sphere,SodiumAlginate,Hydrolysis,Negative,NA,345.2,NA,-13,NA,Caco-2,5000,H,Human,Colon,Epithelial,Adult,L,48,50,AlamarBlue,AlamarBlue,NA,98.113,0.37,28,10.3390/nano9081081
623,2019,SiO2,I,Sphere,SodiumAlginate,Hydrolysis,Negative,NA,345.2,NA,-13,NA,Caco-2,5000,H,Human,Colon,Epithelial,Adult,L,48,100,AlamarBlue,AlamarBlue,NA,81.475,0.37,28,10.3390/nano9081081
624,2019,SiO2,I,Sphere,SodiumAlginate,Hydrolysis,Negative,NA,345.2,NA,-13,NA,Caco-2,5000,H,Human,Colon,Epithelial,Adult,L,48,200,AlamarBlue,AlamarBlue,NA,82.676,0.37,28,10.3390/nano9081081
625,2019,SiO2,I,Sphere,SodiumAlginate,Hydrolysis,Negative,NA,345.2,NA,-13,NA,Caco-2,5000,H,Human,Colon,Epithelial,Adult,L,48,500,AlamarBlue,AlamarBlue,NA,79.417,0.37,28,10.3390/nano9081081
626,2019,SiO2,I,Sphere,None,Hydrolysis,Negative,NA,289.76,NA,-28,NA,HepG2,5000,H,Human,Liver,Epithelial,Adult,L,24,50,AlamarBlue,AlamarBlue,NA,88.516,0.25,28,10.3390/nano9081081
627,2019,SiO2,I,Sphere,None,Hydrolysis,Negative,NA,289.76,NA,-28,NA,HepG2,5000,H,Human,Liver,Epithelial,Adult,L,24,100,AlamarBlue,AlamarBlue,NA,83.569,0.25,28,10.3390/nano9081081
628,2019,SiO2,I,Sphere,None,Hydrolysis,Negative,NA,289.76,NA,-28,NA,HepG2,5000,H,Human,Liver,Epithelial,Adult,L,24,200,AlamarBlue,AlamarBlue,NA,81.625,0.25,28,10.3390/nano9081081
629,2019,SiO2,I,Sphere,None,Hydrolysis,Negative,NA,289.76,NA,-28,NA,HepG2,5000,H,Human,Liver,Epithelial,Adult,L,24,500,AlamarBlue,AlamarBlue,NA,93.11,0.25,28,10.3390/nano9081081
630,2019,SiO2,I,Sphere,Chitosan,Hydrolysis,Positive,NA,578.27,NA,8,NA,HepG2,5000,H,Human,Liver,Epithelial,Adult,L,24,50,AlamarBlue,AlamarBlue,NA,99.824,0.32,28,10.3390/nano9081081
631,2019,SiO2,I,Sphere,Chitosan,Hydrolysis,Positive,NA,578.27,NA,8,NA,HepG2,5000,H,Human,Liver,Epithelial,Adult,L,24,100,AlamarBlue,AlamarBlue,NA,63.269,0.32,28,10.3390/nano9081081
632,2019,SiO2,I,Sphere,Chitosan,Hydrolysis,Positive,NA,578.27,NA,8,NA,HepG2,5000,H,Human,Liver,Epithelial,Adult,L,24,200,AlamarBlue,AlamarBlue,NA,52.9,0.32,28,10.3390/nano9081081
633,2019,SiO2,I,Sphere,Chitosan,Hydrolysis,Positive,NA,578.27,NA,8,NA,HepG2,5000,H,Human,Liver,Epithelial,Adult,L,24,500,AlamarBlue,AlamarBlue,NA,78.383,0.32,28,10.3390/nano9081081
634,2019,SiO2,I,Sphere,SodiumAlginate,Hydrolysis,Negative,NA,345.2,NA,-13,NA,HepG2,5000,H,Human,Liver,Epithelial,Adult,L,24,50,AlamarBlue,AlamarBlue,NA,103.09,0.37,28,10.3390/nano9081081
635,2019,SiO2,I,Sphere,SodiumAlginate,Hydrolysis,Negative,NA,345.2,NA,-13,NA,HepG2,5000,H,Human,Liver,Epithelial,Adult,L,24,100,AlamarBlue,AlamarBlue,NA,86.942,0.37,28,10.3390/nano9081081
636,2019,SiO2,I,Sphere,SodiumAlginate,Hydrolysis,Negative,NA,345.2,NA,-13,NA,HepG2,5000,H,Human,Liver,Epithelial,Adult,L,24,200,AlamarBlue,AlamarBlue,NA,90.722,0.37,28,10.3390/nano9081081
637,2019,SiO2,I,Sphere,SodiumAlginate,Hydrolysis,Negative,NA,345.2,NA,-13,NA,HepG2,5000,H,Human,Liver,Epithelial,Adult,L,24,500,AlamarBlue,AlamarBlue,NA,77.32,0.37,28,10.3390/nano9081081
638,2019,SiO2,I,Sphere,None,Hydrolysis,Negative,NA,289.76,NA,-28,NA,HepG2,5000,H,Human,Liver,Epithelial,Adult,L,48,50,AlamarBlue,AlamarBlue,NA,92.403,0.25,28,10.3390/nano9081081
639,2019,SiO2,I,Sphere,None,Hydrolysis,Negative,NA,289.76,NA,-28,NA,HepG2,5000,H,Human,Liver,Epithelial,Adult,L,48,100,AlamarBlue,AlamarBlue,NA,98.057,0.25,28,10.3390/nano9081081
640,2019,SiO2,I,Sphere,None,Hydrolysis,Negative,NA,289.76,NA,-28,NA,HepG2,5000,H,Human,Liver,Epithelial,Adult,L,48,200,AlamarBlue,AlamarBlue,NA,101.59,0.25,28,10.3390/nano9081081
641,2019,SiO2,I,Sphere,None,Hydrolysis,Negative,NA,289.76,NA,-28,NA,HepG2,5000,H,Human,Liver,Epithelial,Adult,L,48,500,AlamarBlue,AlamarBlue,NA,100.35,0.25,28,10.3390/nano9081081
