Repository: reylaboratories/Dataset

File: S0_Raw Dataset.csv (part 4 of 23)
No,Year,Material,Type,Shape,Coat/Functional Group,Synthesis_Method,Surface_Charge,Diameter (nm),Size_in_Water (nm),Size_in_Medium (nm),Zeta_in_Water (mV),Zeta_in_Medium (mV),Cell_Type,No_of_Cells (cells/well),Human_Animal,Cell_Source,Cell_Tissue,Cell_Morphology,Cell_Age,Cell Line_Primary Cell,Time (hr),Concentration (ug/ml),Test,Test_Indicator,Aspect_Ratio,Cell_Viability (%),PDI,Article_ID,DOI
642,2019,SiO2,I,Sphere,Chitosan,Hydrolysis,Positive,NA,578.27,NA,8,NA,HepG2,5000,H,Human,Liver,Epithelial,Adult,L,48,50,AlamarBlue,AlamarBlue,NA,99.473,0.32,28,10.3390/nano9081081
643,2019,SiO2,I,Sphere,Chitosan,Hydrolysis,Positive,NA,578.27,NA,8,NA,HepG2,5000,H,Human,Liver,Epithelial,Adult,L,48,100,AlamarBlue,AlamarBlue,NA,89.455,0.32,28,10.3390/nano9081081
644,2019,SiO2,I,Sphere,Chitosan,Hydrolysis,Positive,NA,578.27,NA,8,NA,HepG2,5000,H,Human,Liver,Epithelial,Adult,L,48,200,AlamarBlue,AlamarBlue,NA,85.764,0.32,28,10.3390/nano9081081
645,2019,SiO2,I,Sphere,Chitosan,Hydrolysis,Positive,NA,578.27,NA,8,NA,HepG2,5000,H,Human,Liver,Epithelial,Adult,L,48,500,AlamarBlue,AlamarBlue,NA,92.794,0.32,28,10.3390/nano9081081
646,2019,SiO2,I,Sphere,SodiumAlginate,Hydrolysis,Negative,NA,345.2,NA,-13,NA,HepG2,5000,H,Human,Liver,Epithelial,Adult,L,48,50,AlamarBlue,AlamarBlue,NA,97.938,0.37,28,10.3390/nano9081081
647,2019,SiO2,I,Sphere,SodiumAlginate,Hydrolysis,Negative,NA,345.2,NA,-13,NA,HepG2,5000,H,Human,Liver,Epithelial,Adult,L,48,100,AlamarBlue,AlamarBlue,NA,95.876,0.37,28,10.3390/nano9081081
648,2019,SiO2,I,Sphere,SodiumAlginate,Hydrolysis,Negative,NA,345.2,NA,-13,NA,HepG2,5000,H,Human,Liver,Epithelial,Adult,L,48,200,AlamarBlue,AlamarBlue,NA,95.361,0.37,28,10.3390/nano9081081
649,2019,SiO2,I,Sphere,SodiumAlginate,Hydrolysis,Negative,NA,345.2,NA,-13,NA,HepG2,5000,H,Human,Liver,Epithelial,Adult,L,48,500,AlamarBlue,AlamarBlue,NA,90.893,0.37,28,10.3390/nano9081081
650,2015,SiO2,I,Sphere,None,Sol-Gel Method,Negative,21.06,37.82,NA,-24.5,NA,A549,50000,H,Human,Lung,Epithelial,Adult,L,24,10,MTT,TetrazoliumSalt,NA,76.923,NA,29,10.1016/j.nano.2015.03.004
651,2015,SiO2,I,Sphere,None,Sol-Gel Method,Negative,21.06,37.82,NA,-24.5,NA,A549,50000,H,Human,Lung,Epithelial,Adult,L,24,50,MTT,TetrazoliumSalt,NA,67.494,NA,29,10.1016/j.nano.2015.03.004
652,2015,SiO2,I,Sphere,None,Sol-Gel Method,Negative,21.06,37.82,NA,-24.5,NA,A549,50000,H,Human,Lung,Epithelial,Adult,L,24,100,MTT,TetrazoliumSalt,NA,61.29,NA,29,10.1016/j.nano.2015.03.004
653,2015,SiO2,I,Sphere,None,Sol-Gel Method,Negative,21.06,37.82,NA,-24.5,NA,A549,50000,H,Human,Lung,Epithelial,Adult,L,24,200,MTT,TetrazoliumSalt,NA,62.283,NA,29,10.1016/j.nano.2015.03.004
654,2015,SiO2,I,Sphere,None,Sol-Gel Method,Negative,21.06,37.82,NA,-24.5,NA,A549,50000,H,Human,Lung,Epithelial,Adult,L,24,500,MTT,TetrazoliumSalt,NA,63.275,NA,29,10.1016/j.nano.2015.03.004
655,2015,SiO2,I,Sphere,None,Sol-Gel Method,Negative,59.72,70.12,NA,-38.1,NA,A549,50000,H,Human,Lung,Epithelial,Adult,L,24,10,MTT,TetrazoliumSalt,NA,100.99,NA,29,10.1016/j.nano.2015.03.004
656,2015,SiO2,I,Sphere,None,Sol-Gel Method,Negative,59.72,70.12,NA,-38.1,NA,A549,50000,H,Human,Lung,Epithelial,Adult,L,24,50,MTT,TetrazoliumSalt,NA,72.705,NA,29,10.1016/j.nano.2015.03.004
657,2015,SiO2,I,Sphere,None,Sol-Gel Method,Negative,59.72,70.12,NA,-38.1,NA,A549,50000,H,Human,Lung,Epithelial,Adult,L,24,100,MTT,TetrazoliumSalt,NA,70.471,NA,29,10.1016/j.nano.2015.03.004
658,2015,SiO2,I,Sphere,None,Sol-Gel Method,Negative,59.72,70.12,NA,-38.1,NA,A549,50000,H,Human,Lung,Epithelial,Adult,L,24,200,MTT,TetrazoliumSalt,NA,64.02,NA,29,10.1016/j.nano.2015.03.004
659,2015,SiO2,I,Sphere,None,Sol-Gel Method,Negative,59.72,70.12,NA,-38.1,NA,A549,50000,H,Human,Lung,Epithelial,Adult,L,24,500,MTT,TetrazoliumSalt,NA,62.283,NA,29,10.1016/j.nano.2015.03.004
660,2015,SiO2,I,Sphere,None,Sol-Gel Method,Negative,100.33,105.5,NA,-31.7,NA,A549,50000,H,Human,Lung,Epithelial,Adult,L,24,10,MTT,TetrazoliumSalt,NA,89.826,NA,29,10.1016/j.nano.2015.03.004
661,2015,SiO2,I,Sphere,None,Sol-Gel Method,Negative,100.33,105.5,NA,-31.7,NA,A549,50000,H,Human,Lung,Epithelial,Adult,L,24,50,MTT,TetrazoliumSalt,NA,70.471,NA,29,10.1016/j.nano.2015.03.004
662,2015,SiO2,I,Sphere,None,Sol-Gel Method,Negative,100.33,105.5,NA,-31.7,NA,A549,50000,H,Human,Lung,Epithelial,Adult,L,24,100,MTT,TetrazoliumSalt,NA,71.464,NA,29,10.1016/j.nano.2015.03.004
663,2015,SiO2,I,Sphere,None,Sol-Gel Method,Negative,100.33,105.5,NA,-31.7,NA,A549,50000,H,Human,Lung,Epithelial,Adult,L,24,200,MTT,TetrazoliumSalt,NA,65.757,NA,29,10.1016/j.nano.2015.03.004
664,2015,SiO2,I,Sphere,None,Sol-Gel Method,Negative,100.33,105.5,NA,-31.7,NA,A549,50000,H,Human,Lung,Epithelial,Adult,L,24,500,MTT,TetrazoliumSalt,NA,72.705,NA,29,10.1016/j.nano.2015.03.004
665,2015,SiO2,I,Sphere,None,Sol-Gel Method,Negative,199.89,203.3,NA,-36.3,NA,A549,50000,H,Human,Lung,Epithelial,Adult,L,24,10,MTT,TetrazoliumSalt,NA,75.186,NA,29,10.1016/j.nano.2015.03.004
666,2015,SiO2,I,Sphere,None,Sol-Gel Method,Negative,199.89,203.3,NA,-36.3,NA,A549,50000,H,Human,Lung,Epithelial,Adult,L,24,50,MTT,TetrazoliumSalt,NA,63.027,NA,29,10.1016/j.nano.2015.03.004
667,2015,SiO2,I,Sphere,None,Sol-Gel Method,Negative,199.89,203.3,NA,-36.3,NA,A549,50000,H,Human,Lung,Epithelial,Adult,L,24,100,MTT,TetrazoliumSalt,NA,62.283,NA,29,10.1016/j.nano.2015.03.004
668,2015,SiO2,I,Sphere,None,Sol-Gel Method,Negative,199.89,203.3,NA,-36.3,NA,A549,50000,H,Human,Lung,Epithelial,Adult,L,24,200,MTT,TetrazoliumSalt,NA,62.779,NA,29,10.1016/j.nano.2015.03.004
669,2015,SiO2,I,Sphere,None,Sol-Gel Method,Negative,199.89,203.3,NA,-36.3,NA,A549,50000,H,Human,Lung,Epithelial,Adult,L,24,500,MTT,TetrazoliumSalt,NA,61.042,NA,29,10.1016/j.nano.2015.03.004
670,2015,SiO2,I,Sphere,None,Sol-Gel Method,Negative,21.06,37.82,NA,-24.5,NA,A549,50000,H,Human,Lung,Epithelial,Adult,L,72,10,MTT,TetrazoliumSalt,NA,58.542,NA,29,10.1016/j.nano.2015.03.004
671,2015,SiO2,I,Sphere,None,Sol-Gel Method,Negative,21.06,37.82,NA,-24.5,NA,A549,50000,H,Human,Lung,Epithelial,Adult,L,72,50,MTT,TetrazoliumSalt,NA,50.797,NA,29,10.1016/j.nano.2015.03.004
672,2015,SiO2,I,Sphere,None,Sol-Gel Method,Negative,21.06,37.82,NA,-24.5,NA,A549,50000,H,Human,Lung,Epithelial,Adult,L,72,100,MTT,TetrazoliumSalt,NA,49.886,NA,29,10.1016/j.nano.2015.03.004
673,2015,SiO2,I,Sphere,None,Sol-Gel Method,Negative,21.06,37.82,NA,-24.5,NA,A549,50000,H,Human,Lung,Epithelial,Adult,L,72,200,MTT,TetrazoliumSalt,NA,50.569,NA,29,10.1016/j.nano.2015.03.004
674,2015,SiO2,I,Sphere,None,Sol-Gel Method,Negative,21.06,37.82,NA,-24.5,NA,A549,50000,H,Human,Lung,Epithelial,Adult,L,72,500,MTT,TetrazoliumSalt,NA,44.647,NA,29,10.1016/j.nano.2015.03.004
675,2015,SiO2,I,Sphere,None,Sol-Gel Method,Negative,59.72,70.12,NA,-38.1,NA,A549,50000,H,Human,Lung,Epithelial,Adult,L,72,10,MTT,TetrazoliumSalt,NA,96.583,NA,29,10.1016/j.nano.2015.03.004
676,2015,SiO2,I,Sphere,None,Sol-Gel Method,Negative,59.72,70.12,NA,-38.1,NA,A549,50000,H,Human,Lung,Epithelial,Adult,L,72,50,MTT,TetrazoliumSalt,NA,53.303,NA,29,10.1016/j.nano.2015.03.004
677,2015,SiO2,I,Sphere,None,Sol-Gel Method,Negative,59.72,70.12,NA,-38.1,NA,A549,50000,H,Human,Lung,Epithelial,Adult,L,72,100,MTT,TetrazoliumSalt,NA,49.886,NA,29,10.1016/j.nano.2015.03.004
678,2015,SiO2,I,Sphere,None,Sol-Gel Method,Negative,59.72,70.12,NA,-38.1,NA,A549,50000,H,Human,Lung,Epithelial,Adult,L,72,200,MTT,TetrazoliumSalt,NA,31.435,NA,29,10.1016/j.nano.2015.03.004
679,2015,SiO2,I,Sphere,None,Sol-Gel Method,Negative,59.72,70.12,NA,-38.1,NA,A549,50000,H,Human,Lung,Epithelial,Adult,L,72,500,MTT,TetrazoliumSalt,NA,15.718,NA,29,10.1016/j.nano.2015.03.004
680,2015,SiO2,I,Sphere,None,Sol-Gel Method,Negative,100.33,105.5,NA,-31.7,NA,A549,50000,H,Human,Lung,Epithelial,Adult,L,72,10,MTT,TetrazoliumSalt,NA,68.337,NA,29,10.1016/j.nano.2015.03.004
681,2015,SiO2,I,Sphere,None,Sol-Gel Method,Negative,100.33,105.5,NA,-31.7,NA,A549,50000,H,Human,Lung,Epithelial,Adult,L,72,50,MTT,TetrazoliumSalt,NA,54.214,NA,29,10.1016/j.nano.2015.03.004
682,2015,SiO2,I,Sphere,None,Sol-Gel Method,Negative,100.33,105.5,NA,-31.7,NA,A549,50000,H,Human,Lung,Epithelial,Adult,L,72,100,MTT,TetrazoliumSalt,NA,51.708,NA,29,10.1016/j.nano.2015.03.004
683,2015,SiO2,I,Sphere,None,Sol-Gel Method,Negative,100.33,105.5,NA,-31.7,NA,A549,50000,H,Human,Lung,Epithelial,Adult,L,72,200,MTT,TetrazoliumSalt,NA,55.353,NA,29,10.1016/j.nano.2015.03.004
684,2015,SiO2,I,Sphere,None,Sol-Gel Method,Negative,100.33,105.5,NA,-31.7,NA,A549,50000,H,Human,Lung,Epithelial,Adult,L,72,500,MTT,TetrazoliumSalt,NA,53.531,NA,29,10.1016/j.nano.2015.03.004
685,2015,SiO2,I,Sphere,None,Sol-Gel Method,Negative,199.89,203.3,NA,-36.3,NA,A549,50000,H,Human,Lung,Epithelial,Adult,L,72,10,MTT,TetrazoliumSalt,NA,66.287,NA,29,10.1016/j.nano.2015.03.004
686,2015,SiO2,I,Sphere,None,Sol-Gel Method,Negative,199.89,203.3,NA,-36.3,NA,A549,50000,H,Human,Lung,Epithelial,Adult,L,72,50,MTT,TetrazoliumSalt,NA,50.569,NA,29,10.1016/j.nano.2015.03.004
687,2015,SiO2,I,Sphere,None,Sol-Gel Method,Negative,199.89,203.3,NA,-36.3,NA,A549,50000,H,Human,Lung,Epithelial,Adult,L,72,100,MTT,TetrazoliumSalt,NA,50.114,NA,29,10.1016/j.nano.2015.03.004
688,2015,SiO2,I,Sphere,None,Sol-Gel Method,Negative,199.89,203.3,NA,-36.3,NA,A549,50000,H,Human,Lung,Epithelial,Adult,L,72,200,MTT,TetrazoliumSalt,NA,50.797,NA,29,10.1016/j.nano.2015.03.004
689,2015,SiO2,I,Sphere,None,Sol-Gel Method,Negative,199.89,203.3,NA,-36.3,NA,A549,50000,H,Human,Lung,Epithelial,Adult,L,72,500,MTT,TetrazoliumSalt,NA,45.33,NA,29,10.1016/j.nano.2015.03.004
690,2015,SiO2,I,Sphere,None,Sol-Gel Method,Negative,21.06,37.82,NA,-24.5,NA,NIH3T3,50000,A,Mouse,Embryo,Fibroblast,Embryonic,L,24,10,MTT,TetrazoliumSalt,NA,65.366,NA,29,10.1016/j.nano.2015.03.004
691,2015,SiO2,I,Sphere,None,Sol-Gel Method,Negative,21.06,37.82,NA,-24.5,NA,NIH3T3,50000,A,Mouse,Embryo,Fibroblast,Embryonic,L,24,50,MTT,TetrazoliumSalt,NA,50,NA,29,10.1016/j.nano.2015.03.004
692,2015,SiO2,I,Sphere,None,Sol-Gel Method,Negative,21.06,37.82,NA,-24.5,NA,NIH3T3,50000,A,Mouse,Embryo,Fibroblast,Embryonic,L,24,100,MTT,TetrazoliumSalt,NA,44.39,NA,29,10.1016/j.nano.2015.03.004
693,2015,SiO2,I,Sphere,None,Sol-Gel Method,Negative,21.06,37.82,NA,-24.5,NA,NIH3T3,50000,A,Mouse,Embryo,Fibroblast,Embryonic,L,24,200,MTT,TetrazoliumSalt,NA,38.049,NA,29,10.1016/j.nano.2015.03.004
694,2015,SiO2,I,Sphere,None,Sol-Gel Method,Negative,21.06,37.82,NA,-24.5,NA,NIH3T3,50000,A,Mouse,Embryo,Fibroblast,Embryonic,L,24,500,MTT,TetrazoliumSalt,NA,34.146,NA,29,10.1016/j.nano.2015.03.004
695,2015,SiO2,I,Sphere,None,Sol-Gel Method,Negative,59.72,70.12,NA,-38.1,NA,NIH3T3,50000,A,Mouse,Embryo,Fibroblast,Embryonic,L,24,10,MTT,TetrazoliumSalt,NA,108.05,NA,29,10.1016/j.nano.2015.03.004
696,2015,SiO2,I,Sphere,None,Sol-Gel Method,Negative,59.72,70.12,NA,-38.1,NA,NIH3T3,50000,A,Mouse,Embryo,Fibroblast,Embryonic,L,24,50,MTT,TetrazoliumSalt,NA,54.146,NA,29,10.1016/j.nano.2015.03.004
697,2015,SiO2,I,Sphere,None,Sol-Gel Method,Negative,59.72,70.12,NA,-38.1,NA,NIH3T3,50000,A,Mouse,Embryo,Fibroblast,Embryonic,L,24,100,MTT,TetrazoliumSalt,NA,49.512,NA,29,10.1016/j.nano.2015.03.004
698,2015,SiO2,I,Sphere,None,Sol-Gel Method,Negative,59.72,70.12,NA,-38.1,NA,NIH3T3,50000,A,Mouse,Embryo,Fibroblast,Embryonic,L,24,200,MTT,TetrazoliumSalt,NA,42.683,NA,29,10.1016/j.nano.2015.03.004
699,2015,SiO2,I,Sphere,None,Sol-Gel Method,Negative,59.72,70.12,NA,-38.1,NA,NIH3T3,50000,A,Mouse,Embryo,Fibroblast,Embryonic,L,24,500,MTT,TetrazoliumSalt,NA,5.122,NA,29,10.1016/j.nano.2015.03.004
700,2015,SiO2,I,Sphere,None,Sol-Gel Method,Negative,100.33,105.5,NA,-31.7,NA,NIH3T3,50000,A,Mouse,Embryo,Fibroblast,Embryonic,L,24,10,MTT,TetrazoliumSalt,NA,53.902,NA,29,10.1016/j.nano.2015.03.004
701,2015,SiO2,I,Sphere,None,Sol-Gel Method,Negative,100.33,105.5,NA,-31.7,NA,NIH3T3,50000,A,Mouse,Embryo,Fibroblast,Embryonic,L,24,50,MTT,TetrazoliumSalt,NA,44.878,NA,29,10.1016/j.nano.2015.03.004
702,2015,SiO2,I,Sphere,None,Sol-Gel Method,Negative,100.33,105.5,NA,-31.7,NA,NIH3T3,50000,A,Mouse,Embryo,Fibroblast,Embryonic,L,24,100,MTT,TetrazoliumSalt,NA,34.878,NA,29,10.1016/j.nano.2015.03.004
703,2015,SiO2,I,Sphere,None,Sol-Gel Method,Negative,100.33,105.5,NA,-31.7,NA,NIH3T3,50000,A,Mouse,Embryo,Fibroblast,Embryonic,L,24,200,MTT,TetrazoliumSalt,NA,30.244,NA,29,10.1016/j.nano.2015.03.004
704,2015,SiO2,I,Sphere,None,Sol-Gel Method,Negative,100.33,105.5,NA,-31.7,NA,NIH3T3,50000,A,Mouse,Embryo,Fibroblast,Embryonic,L,24,500,MTT,TetrazoliumSalt,NA,29.024,NA,29,10.1016/j.nano.2015.03.004
705,2015,SiO2,I,Sphere,None,Sol-Gel Method,Negative,199.89,203.3,NA,-36.3,NA,NIH3T3,50000,A,Mouse,Embryo,Fibroblast,Embryonic,L,24,10,MTT,TetrazoliumSalt,NA,50,NA,29,10.1016/j.nano.2015.03.004
706,2015,SiO2,I,Sphere,None,Sol-Gel Method,Negative,199.89,203.3,NA,-36.3,NA,NIH3T3,50000,A,Mouse,Embryo,Fibroblast,Embryonic,L,24,50,MTT,TetrazoliumSalt,NA,40.732,NA,29,10.1016/j.nano.2015.03.004
707,2015,SiO2,I,Sphere,None,Sol-Gel Method,Negative,199.89,203.3,NA,-36.3,NA,NIH3T3,50000,A,Mouse,Embryo,Fibroblast,Embryonic,L,24,100,MTT,TetrazoliumSalt,NA,32.683,NA,29,10.1016/j.nano.2015.03.004
708,2015,SiO2,I,Sphere,None,Sol-Gel Method,Negative,199.89,203.3,NA,-36.3,NA,NIH3T3,50000,A,Mouse,Embryo,Fibroblast,Embryonic,L,24,200,MTT,TetrazoliumSalt,NA,24.878,NA,29,10.1016/j.nano.2015.03.004
709,2015,SiO2,I,Sphere,None,Sol-Gel Method,Negative,199.89,203.3,NA,-36.3,NA,NIH3T3,50000,A,Mouse,Embryo,Fibroblast,Embryonic,L,24,500,MTT,TetrazoliumSalt,NA,24.878,NA,29,10.1016/j.nano.2015.03.004
710,2015,SiO2,I,Sphere,None,Sol-Gel Method,Negative,21.06,37.82,NA,-24.5,NA,NIH3T3,50000,A,Mouse,Embryo,Fibroblast,Embryonic,L,72,10,MTT,TetrazoliumSalt,NA,45.578,NA,29,10.1016/j.nano.2015.03.004
711,2015,SiO2,I,Sphere,None,Sol-Gel Method,Negative,21.06,37.82,NA,-24.5,NA,NIH3T3,50000,A,Mouse,Embryo,Fibroblast,Embryonic,L,72,50,MTT,TetrazoliumSalt,NA,38.095,NA,29,10.1016/j.nano.2015.03.004
712,2015,SiO2,I,Sphere,None,Sol-Gel Method,Negative,21.06,37.82,NA,-24.5,NA,NIH3T3,50000,A,Mouse,Embryo,Fibroblast,Embryonic,L,72,100,MTT,TetrazoliumSalt,NA,34.921,NA,29,10.1016/j.nano.2015.03.004
713,2015,SiO2,I,Sphere,None,Sol-Gel Method,Negative,21.06,37.82,NA,-24.5,NA,NIH3T3,50000,A,Mouse,Embryo,Fibroblast,Embryonic,L,72,200,MTT,TetrazoliumSalt,NA,27.891,NA,29,10.1016/j.nano.2015.03.004
714,2015,SiO2,I,Sphere,None,Sol-Gel Method,Negative,21.06,37.82,NA,-24.5,NA,NIH3T3,50000,A,Mouse,Embryo,Fibroblast,Embryonic,L,72,500,MTT,TetrazoliumSalt,NA,17.007,NA,29,10.1016/j.nano.2015.03.004
715,2015,SiO2,I,Sphere,None,Sol-Gel Method,Negative,59.72,70.12,NA,-38.1,NA,NIH3T3,50000,A,Mouse,Embryo,Fibroblast,Embryonic,L,72,10,MTT,TetrazoliumSalt,NA,87.528,NA,29,10.1016/j.nano.2015.03.004
716,2015,SiO2,I,Sphere,None,Sol-Gel Method,Negative,59.72,70.12,NA,-38.1,NA,NIH3T3,50000,A,Mouse,Embryo,Fibroblast,Embryonic,L,72,50,MTT,TetrazoliumSalt,NA,32.2,NA,29,10.1016/j.nano.2015.03.004
717,2015,SiO2,I,Sphere,None,Sol-Gel Method,Negative,59.72,70.12,NA,-38.1,NA,NIH3T3,50000,A,Mouse,Embryo,Fibroblast,Embryonic,L,72,100,MTT,TetrazoliumSalt,NA,30.839,NA,29,10.1016/j.nano.2015.03.004
718,2015,SiO2,I,Sphere,None,Sol-Gel Method,Negative,59.72,70.12,NA,-38.1,NA,NIH3T3,50000,A,Mouse,Embryo,Fibroblast,Embryonic,L,72,200,MTT,TetrazoliumSalt,NA,23.356,NA,29,10.1016/j.nano.2015.03.004
719,2015,SiO2,I,Sphere,None,Sol-Gel Method,Negative,59.72,70.12,NA,-38.1,NA,NIH3T3,50000,A,Mouse,Embryo,Fibroblast,Embryonic,L,72,500,MTT,TetrazoliumSalt,NA,1.1338,NA,29,10.1016/j.nano.2015.03.004
720,2015,SiO2,I,Sphere,None,Sol-Gel Method,Negative,100.33,105.5,NA,-31.7,NA,NIH3T3,50000,A,Mouse,Embryo,Fibroblast,Embryonic,L,72,10,MTT,TetrazoliumSalt,NA,42.63,NA,29,10.1016/j.nano.2015.03.004
721,2015,SiO2,I,Sphere,None,Sol-Gel Method,Negative,100.33,105.5,NA,-31.7,NA,NIH3T3,50000,A,Mouse,Embryo,Fibroblast,Embryonic,L,72,50,MTT,TetrazoliumSalt,NA,34.467,NA,29,10.1016/j.nano.2015.03.004
722,2015,SiO2,I,Sphere,None,Sol-Gel Method,Negative,100.33,105.5,NA,-31.7,NA,NIH3T3,50000,A,Mouse,Embryo,Fibroblast,Embryonic,L,72,100,MTT,TetrazoliumSalt,NA,31.973,NA,29,10.1016/j.nano.2015.03.004
723,2015,SiO2,I,Sphere,None,Sol-Gel Method,Negative,100.33,105.5,NA,-31.7,NA,NIH3T3,50000,A,Mouse,Embryo,Fibroblast,Embryonic,L,72,200,MTT,TetrazoliumSalt,NA,27.891,NA,29,10.1016/j.nano.2015.03.004
724,2015,SiO2,I,Sphere,None,Sol-Gel Method,Negative,100.33,105.5,NA,-31.7,NA,NIH3T3,50000,A,Mouse,Embryo,Fibroblast,Embryonic,L,72,500,MTT,TetrazoliumSalt,NA,17.234,NA,29,10.1016/j.nano.2015.03.004
725,2015,SiO2,I,Sphere,None,Sol-Gel Method,Negative,199.89,203.3,NA,-36.3,NA,NIH3T3,50000,A,Mouse,Embryo,Fibroblast,Embryonic,L,72,10,MTT,TetrazoliumSalt,NA,42.177,NA,29,10.1016/j.nano.2015.03.004
726,2015,SiO2,I,Sphere,None,Sol-Gel Method,Negative,199.89,203.3,NA,-36.3,NA,NIH3T3,50000,A,Mouse,Embryo,Fibroblast,Embryonic,L,72,50,MTT,TetrazoliumSalt,NA,29.252,NA,29,10.1016/j.nano.2015.03.004
727,2015,SiO2,I,Sphere,None,Sol-Gel Method,Negative,199.89,203.3,NA,-36.3,NA,NIH3T3,50000,A,Mouse,Embryo,Fibroblast,Embryonic,L,72,100,MTT,TetrazoliumSalt,NA,24.943,NA,29,10.1016/j.nano.2015.03.004
728,2015,SiO2,I,Sphere,None,Sol-Gel Method,Negative,199.89,203.3,NA,-36.3,NA,NIH3T3,50000,A,Mouse,Embryo,Fibroblast,Embryonic,L,72,200,MTT,TetrazoliumSalt,NA,22.676,NA,29,10.1016/j.nano.2015.03.004
729,2015,SiO2,I,Sphere,None,Sol-Gel Method,Negative,199.89,203.3,NA,-36.3,NA,NIH3T3,50000,A,Mouse,Embryo,Fibroblast,Embryonic,L,72,500,MTT,TetrazoliumSalt,NA,12.245,NA,29,10.1016/j.nano.2015.03.004
730,2015,SiO2,I,Sphere,None,Sol-Gel Method,Negative,21.06,37.82,NA,-24.5,NA,HepG2,50000,H,Human,Liver,Epithelial,Adult,L,24,10,MTT,TetrazoliumSalt,NA,68.856,NA,29,10.1016/j.nano.2015.03.004
731,2015,SiO2,I,Sphere,None,Sol-Gel Method,Negative,21.06,37.82,NA,-24.5,NA,HepG2,50000,H,Human,Liver,Epithelial,Adult,L,24,50,MTT,TetrazoliumSalt,NA,61.071,NA,29,10.1016/j.nano.2015.03.004
732,2015,SiO2,I,Sphere,None,Sol-Gel Method,Negative,21.06,37.82,NA,-24.5,NA,HepG2,50000,H,Human,Liver,Epithelial,Adult,L,24,100,MTT,TetrazoliumSalt,NA,59.611,NA,29,10.1016/j.nano.2015.03.004
733,2015,SiO2,I,Sphere,None,Sol-Gel Method,Negative,21.06,37.82,NA,-24.5,NA,HepG2,50000,H,Human,Liver,Epithelial,Adult,L,24,200,MTT,TetrazoliumSalt,NA,59.124,NA,29,10.1016/j.nano.2015.03.004
734,2015,SiO2,I,Sphere,None,Sol-Gel Method,Negative,21.06,37.82,NA,-24.5,NA,HepG2,50000,H,Human,Liver,Epithelial,Adult,L,24,500,MTT,TetrazoliumSalt,NA,58.151,NA,29,10.1016/j.nano.2015.03.004
735,2015,SiO2,I,Sphere,None,Sol-Gel Method,Negative,59.72,70.12,NA,-38.1,NA,HepG2,50000,H,Human,Liver,Epithelial,Adult,L,24,10,MTT,TetrazoliumSalt,NA,99.757,NA,29,10.1016/j.nano.2015.03.004
736,2015,SiO2,I,Sphere,None,Sol-Gel Method,Negative,59.72,70.12,NA,-38.1,NA,HepG2,50000,H,Human,Liver,Epithelial,Adult,L,24,50,MTT,TetrazoliumSalt,NA,67.397,NA,29,10.1016/j.nano.2015.03.004
737,2015,SiO2,I,Sphere,None,Sol-Gel Method,Negative,59.72,70.12,NA,-38.1,NA,HepG2,50000,H,Human,Liver,Epithelial,Adult,L,24,100,MTT,TetrazoliumSalt,NA,66.423,NA,29,10.1016/j.nano.2015.03.004
738,2015,SiO2,I,Sphere,None,Sol-Gel Method,Negative,59.72,70.12,NA,-38.1,NA,HepG2,50000,H,Human,Liver,Epithelial,Adult,L,24,200,MTT,TetrazoliumSalt,NA,62.774,NA,29,10.1016/j.nano.2015.03.004
739,2015,SiO2,I,Sphere,None,Sol-Gel Method,Negative,59.72,70.12,NA,-38.1,NA,HepG2,50000,H,Human,Liver,Epithelial,Adult,L,24,500,MTT,TetrazoliumSalt,NA,53.041,NA,29,10.1016/j.nano.2015.03.004
740,2015,SiO2,I,Sphere,None,Sol-Gel Method,Negative,100.33,105.5,NA,-31.7,NA,HepG2,50000,H,Human,Liver,Epithelial,Adult,L,24,10,MTT,TetrazoliumSalt,NA,68.613,NA,29,10.1016/j.nano.2015.03.004
741,2015,SiO2,I,Sphere,None,Sol-Gel Method,Negative,100.33,105.5,NA,-31.7,NA,HepG2,50000,H,Human,Liver,Epithelial,Adult,L,24,50,MTT,TetrazoliumSalt,NA,66.423,NA,29,10.1016/j.nano.2015.03.004
742,2015,SiO2,I,Sphere,None,Sol-Gel Method,Negative,100.33,105.5,NA,-31.7,NA,HepG2,50000,H,Human,Liver,Epithelial,Adult,L,24,100,MTT,TetrazoliumSalt,NA,65.207,NA,29,10.1016/j.nano.2015.03.004
743,2015,SiO2,I,Sphere,None,Sol-Gel Method,Negative,100.33,105.5,NA,-31.7,NA,HepG2,50000,H,Human,Liver,Epithelial,Adult,L,24,200,MTT,TetrazoliumSalt,NA,63.99,NA,29,10.1016/j.nano.2015.03.004
744,2015,SiO2,I,Sphere,None,Sol-Gel Method,Negative,100.33,105.5,NA,-31.7,NA,HepG2,50000,H,Human,Liver,Epithelial,Adult,L,24,500,MTT,TetrazoliumSalt,NA,64.477,NA,29,10.1016/j.nano.2015.03.004
745,2015,SiO2,I,Sphere,None,Sol-Gel Method,Negative,199.89,203.3,NA,-36.3,NA,HepG2,50000,H,Human,Liver,Epithelial,Adult,L,24,10,MTT,TetrazoliumSalt,NA,68.856,NA,29,10.1016/j.nano.2015.03.004
746,2015,SiO2,I,Sphere,None,Sol-Gel Method,Negative,199.89,203.3,NA,-36.3,NA,HepG2,50000,H,Human,Liver,Epithelial,Adult,L,24,50,MTT,TetrazoliumSalt,NA,63.504,NA,29,10.1016/j.nano.2015.03.004
747,2015,SiO2,I,Sphere,None,Sol-Gel Method,Negative,199.89,203.3,NA,-36.3,NA,HepG2,50000,H,Human,Liver,Epithelial,Adult,L,24,100,MTT,TetrazoliumSalt,NA,62.287,NA,29,10.1016/j.nano.2015.03.004
748,2015,SiO2,I,Sphere,None,Sol-Gel Method,Negative,199.89,203.3,NA,-36.3,NA,HepG2,50000,H,Human,Liver,Epithelial,Adult,L,24,200,MTT,TetrazoliumSalt,NA,60.584,NA,29,10.1016/j.nano.2015.03.004
749,2015,SiO2,I,Sphere,None,Sol-Gel Method,Negative,199.89,203.3,NA,-36.3,NA,HepG2,50000,H,Human,Liver,Epithelial,Adult,L,24,500,MTT,TetrazoliumSalt,NA,58.151,NA,29,10.1016/j.nano.2015.03.004
750,2015,SiO2,I,Sphere,None,Sol-Gel Method,Negative,21.06,37.82,NA,-24.5,NA,HepG2,50000,H,Human,Liver,Epithelial,Adult,L,72,10,MTT,TetrazoliumSalt,NA,57.011,NA,29,10.1016/j.nano.2015.03.004
751,2015,SiO2,I,Sphere,None,Sol-Gel Method,Negative,21.06,37.82,NA,-24.5,NA,HepG2,50000,H,Human,Liver,Epithelial,Adult,L,72,50,MTT,TetrazoliumSalt,NA,55.172,NA,29,10.1016/j.nano.2015.03.004
752,2015,SiO2,I,Sphere,None,Sol-Gel Method,Negative,21.06,37.82,NA,-24.5,NA,HepG2,50000,H,Human,Liver,Epithelial,Adult,L,72,100,MTT,TetrazoliumSalt,NA,55.172,NA,29,10.1016/j.nano.2015.03.004
753,2015,SiO2,I,Sphere,None,Sol-Gel Method,Negative,21.06,37.82,NA,-24.5,NA,HepG2,50000,H,Human,Liver,Epithelial,Adult,L,72,200,MTT,TetrazoliumSalt,NA,49.425,NA,29,10.1016/j.nano.2015.03.004
754,2015,SiO2,I,Sphere,None,Sol-Gel Method,Negative,21.06,37.82,NA,-24.5,NA,HepG2,50000,H,Human,Liver,Epithelial,Adult,L,72,500,MTT,TetrazoliumSalt,NA,46.437,NA,29,10.1016/j.nano.2015.03.004
755,2015,SiO2,I,Sphere,None,Sol-Gel Method,Negative,59.72,70.12,NA,-38.1,NA,HepG2,50000,H,Human,Liver,Epithelial,Adult,L,72,10,MTT,TetrazoliumSalt,NA,95.172,NA,29,10.1016/j.nano.2015.03.004
756,2015,SiO2,I,Sphere,None,Sol-Gel Method,Negative,59.72,70.12,NA,-38.1,NA,HepG2,50000,H,Human,Liver,Epithelial,Adult,L,72,50,MTT,TetrazoliumSalt,NA,65.747,NA,29,10.1016/j.nano.2015.03.004
757,2015,SiO2,I,Sphere,None,Sol-Gel Method,Negative,59.72,70.12,NA,-38.1,NA,HepG2,50000,H,Human,Liver,Epithelial,Adult,L,72,100,MTT,TetrazoliumSalt,NA,60.92,NA,29,10.1016/j.nano.2015.03.004
758,2015,SiO2,I,Sphere,None,Sol-Gel Method,Negative,59.72,70.12,NA,-38.1,NA,HepG2,50000,H,Human,Liver,Epithelial,Adult,L,72,200,MTT,TetrazoliumSalt,NA,54.713,NA,29,10.1016/j.nano.2015.03.004
759,2015,SiO2,I,Sphere,None,Sol-Gel Method,Negative,59.72,70.12,NA,-38.1,NA,HepG2,50000,H,Human,Liver,Epithelial,Adult,L,72,500,MTT,TetrazoliumSalt,NA,42.299,NA,29,10.1016/j.nano.2015.03.004
760,2015,SiO2,I,Sphere,None,Sol-Gel Method,Negative,100.33,105.5,NA,-31.7,NA,HepG2,50000,H,Human,Liver,Epithelial,Adult,L,72,10,MTT,TetrazoliumSalt,NA,66.437,NA,29,10.1016/j.nano.2015.03.004
761,2015,SiO2,I,Sphere,None,Sol-Gel Method,Negative,100.33,105.5,NA,-31.7,NA,HepG2,50000,H,Human,Liver,Epithelial,Adult,L,72,50,MTT,TetrazoliumSalt,NA,58.161,NA,29,10.1016/j.nano.2015.03.004
762,2015,SiO2,I,Sphere,None,Sol-Gel Method,Negative,100.33,105.5,NA,-31.7,NA,HepG2,50000,H,Human,Liver,Epithelial,Adult,L,72,100,MTT,TetrazoliumSalt,NA,56.322,NA,29,10.1016/j.nano.2015.03.004
763,2015,SiO2,I,Sphere,None,Sol-Gel Method,Negative,100.33,105.5,NA,-31.7,NA,HepG2,50000,H,Human,Liver,Epithelial,Adult,L,72,200,MTT,TetrazoliumSalt,NA,56.322,NA,29,10.1016/j.nano.2015.03.004
764,2015,SiO2,I,Sphere,None,Sol-Gel Method,Negative,100.33,105.5,NA,-31.7,NA,HepG2,50000,H,Human,Liver,Epithelial,Adult,L,72,500,MTT,TetrazoliumSalt,NA,55.862,NA,29,10.1016/j.nano.2015.03.004
765,2015,SiO2,I,Sphere,None,Sol-Gel Method,Negative,199.89,203.3,NA,-36.3,NA,HepG2,50000,H,Human,Liver,Epithelial,Adult,L,72,10,MTT,TetrazoliumSalt,NA,64.138,NA,29,10.1016/j.nano.2015.03.004
766,2015,SiO2,I,Sphere,None,Sol-Gel Method,Negative,199.89,203.3,NA,-36.3,NA,HepG2,50000,H,Human,Liver,Epithelial,Adult,L,72,50,MTT,TetrazoliumSalt,NA,55.172,NA,29,10.1016/j.nano.2015.03.004
767,2015,SiO2,I,Sphere,None,Sol-Gel Method,Negative,199.89,203.3,NA,-36.3,NA,HepG2,50000,H,Human,Liver,Epithelial,Adult,L,72,100,MTT,TetrazoliumSalt,NA,54.023,NA,29,10.1016/j.nano.2015.03.004
768,2015,SiO2,I,Sphere,None,Sol-Gel Method,Negative,199.89,203.3,NA,-36.3,NA,HepG2,50000,H,Human,Liver,Epithelial,Adult,L,72,200,MTT,TetrazoliumSalt,NA,51.264,NA,29,10.1016/j.nano.2015.03.004
769,2015,SiO2,I,Sphere,None,Sol-Gel Method,Negative,199.89,203.3,NA,-36.3,NA,HepG2,50000,H,Human,Liver,Epithelial,Adult,L,72,500,MTT,TetrazoliumSalt,NA,51.034,NA,29,10.1016/j.nano.2015.03.004
770,2018,Pt,I,Sphere,None,Green Synthesis,Negative,24.6,160,NA,-11,NA,HEK293,10000,H,Human,Kidney,Epithelial,Embryonic,L,6,20,MTS,TetrazoliumSalt,NA,99.06,NA,30,10.1177/1559325818807382
771,2018,Pt,I,Sphere,None,Green Synthesis,Negative,24.6,160,NA,-11,NA,HEK293,10000,H,Human,Kidney,Epithelial,Embryonic,L,6,60,MTS,TetrazoliumSalt,NA,96.9,NA,30,10.1177/1559325818807382
772,2018,Pt,I,Sphere,None,Green Synthesis,Negative,24.6,160,NA,-11,NA,HEK293,10000,H,Human,Kidney,Epithelial,Embryonic,L,6,180,MTS,TetrazoliumSalt,NA,98.5,NA,30,10.1177/1559325818807382
773,2018,Pt,I,Sphere,None,Green Synthesis,Negative,24.6,160,NA,-11,NA,HEK293,10000,H,Human,Kidney,Epithelial,Embryonic,L,6,360,MTS,TetrazoliumSalt,NA,88.5,NA,30,10.1177/1559325818807382
774,2018,Pt,I,Sphere,None,Green Synthesis,Negative,24.6,160,NA,-11,NA,HEK293,10000,H,Human,Kidney,Epithelial,Embryonic,L,24,20,MTS,TetrazoliumSalt,NA,95,NA,30,10.1177/1559325818807382
775,2018,Pt,I,Sphere,None,Green Synthesis,Negative,24.6,160,NA,-11,NA,HEK293,10000,H,Human,Kidney,Epithelial,Embryonic,L,24,60,MTS,TetrazoliumSalt,NA,91,NA,30,10.1177/1559325818807382
776,2018,Pt,I,Sphere,None,Green Synthesis,Negative,24.6,160,NA,-11,NA,HEK293,10000,H,Human,Kidney,Epithelial,Embryonic,L,24,180,MTS,TetrazoliumSalt,NA,83.9,NA,30,10.1177/1559325818807382
777,2018,Pt,I,Sphere,None,Green Synthesis,Negative,24.6,160,NA,-11,NA,HEK293,10000,H,Human,Kidney,Epithelial,Embryonic,L,24,360,MTS,TetrazoliumSalt,NA,70.5,NA,30,10.1177/1559325818807382
778,2018,Pt,I,Sphere,None,Green Synthesis,Negative,24.6,160,NA,-11,NA,HEK293,10000,H,Human,Kidney,Epithelial,Embryonic,L,48,20,MTS,TetrazoliumSalt,NA,90,NA,30,10.1177/1559325818807382
779,2018,Pt,I,Sphere,None,Green Synthesis,Negative,24.6,160,NA,-11,NA,HEK293,10000,H,Human,Kidney,Epithelial,Embryonic,L,48,60,MTS,TetrazoliumSalt,NA,86,NA,30,10.1177/1559325818807382
780,2018,Pt,I,Sphere,None,Green Synthesis,Negative,24.6,160,NA,-11,NA,HEK293,10000,H,Human,Kidney,Epithelial,Embryonic,L,48,180,MTS,TetrazoliumSalt,NA,68.25,NA,30,10.1177/1559325818807382
781,2018,Pt,I,Sphere,None,Green Synthesis,Negative,24.6,160,NA,-11,NA,HEK293,10000,H,Human,Kidney,Epithelial,Embryonic,L,48,360,MTS,TetrazoliumSalt,NA,54.15,NA,30,10.1177/1559325818807382
782,2018,Pt,I,Sphere,None,Green Synthesis,Negative,24.6,160,NA,-11,NA,HEK293,10000,H,Human,Kidney,Epithelial,Embryonic,L,6,20,NRU,NeutralRed,NA,97.666,NA,30,10.1177/1559325818807382
783,2018,Pt,I,Sphere,None,Green Synthesis,Negative,24.6,160,NA,-11,NA,HEK293,10000,H,Human,Kidney,Epithelial,Embryonic,L,6,60,NRU,NeutralRed,NA,98.423,NA,30,10.1177/1559325818807382
784,2018,Pt,I,Sphere,None,Green Synthesis,Negative,24.6,160,NA,-11,NA,HEK293,10000,H,Human,Kidney,Epithelial,Embryonic,L,6,180,NRU,NeutralRed,NA,93.205,NA,30,10.1177/1559325818807382
785,2018,Pt,I,Sphere,None,Green Synthesis,Negative,24.6,160,NA,-11,NA,HEK293,10000,H,Human,Kidney,Epithelial,Embryonic,L,6,360,NRU,NeutralRed,NA,90.852,NA,30,10.1177/1559325818807382
786,2018,Pt,I,Sphere,None,Green Synthesis,Negative,24.6,160,NA,-11,NA,HEK293,10000,H,Human,Kidney,Epithelial,Embryonic,L,24,20,NRU,NeutralRed,NA,91.798,NA,30,10.1177/1559325818807382
787,2018,Pt,I,Sphere,None,Green Synthesis,Negative,24.6,160,NA,-11,NA,HEK293,10000,H,Human,Kidney,Epithelial,Embryonic,L,24,60,NRU,NeutralRed,NA,89.148,NA,30,10.1177/1559325818807382
788,2018,Pt,I,Sphere,None,Green Synthesis,Negative,24.6,160,NA,-11,NA,HEK293,10000,H,Human,Kidney,Epithelial,Embryonic,L,24,180,NRU,NeutralRed,NA,86.877,NA,30,10.1177/1559325818807382
789,2018,Pt,I,Sphere,None,Green Synthesis,Negative,24.6,160,NA,-11,NA,HEK293,10000,H,Human,Kidney,Epithelial,Embryonic,L,24,360,NRU,NeutralRed,NA,78.17,NA,30,10.1177/1559325818807382
790,2018,Pt,I,Sphere,None,Green Synthesis,Negative,24.6,160,NA,-11,NA,HEK293,10000,H,Human,Kidney,Epithelial,Embryonic,L,48,20,NRU,NeutralRed,NA,93.691,NA,30,10.1177/1559325818807382
791,2018,Pt,I,Sphere,None,Green Synthesis,Negative,24.6,160,NA,-11,NA,HEK293,10000,H,Human,Kidney,Epithelial,Embryonic,L,48,60,NRU,NeutralRed,NA,80.631,NA,30,10.1177/1559325818807382
792,2018,Pt,I,Sphere,None,Green Synthesis,Negative,24.6,160,NA,-11,NA,HEK293,10000,H,Human,Kidney,Epithelial,Embryonic,L,48,180,NRU,NeutralRed,NA,73.628,NA,30,10.1177/1559325818807382
793,2018,Pt,I,Sphere,None,Green Synthesis,Negative,24.6,160,NA,-11,NA,HEK293,10000,H,Human,Kidney,Epithelial,Embryonic,L,48,360,NRU,NeutralRed,NA,58.297,NA,30,10.1177/1559325818807382
794,2018,Pt,I,Sphere,None,Green Synthesis,NA,20.12,NA,NA,NA,NA,MCF-7,50000,H,Human,Breast,Epithelial,Adult,L,24,2.5,MTT,TetrazoliumSalt,NA,95,NA,31,10.1016/j.colsurfb.2017.12.042
795,2018,Pt,I,Sphere,None,Green Synthesis,NA,20.12,NA,NA,NA,NA,MCF-7,50000,H,Human,Breast,Epithelial,Adult,L,24,5,MTT,TetrazoliumSalt,NA,78.548,NA,31,10.1016/j.colsurfb.2017.12.042
796,2018,Pt,I,Sphere,None,Green Synthesis,NA,20.12,NA,NA,NA,NA,MCF-7,50000,H,Human,Breast,Epithelial,Adult,L,24,10,MTT,TetrazoliumSalt,NA,60.645,NA,31,10.1016/j.colsurfb.2017.12.042
797,2018,Pt,I,Sphere,None,Green Synthesis,NA,20.12,NA,NA,NA,NA,MCF-7,50000,H,Human,Breast,Epithelial,Adult,L,24,20,MTT,TetrazoliumSalt,NA,37.903,NA,31,10.1016/j.colsurfb.2017.12.042
798,2018,Pt,I,Sphere,None,Green Synthesis,NA,20.12,NA,NA,NA,NA,MCF-7,50000,H,Human,Breast,Epithelial,Adult,L,24,40,MTT,TetrazoliumSalt,NA,35.968,NA,31,10.1016/j.colsurfb.2017.12.042
799,2018,Pt,I,Sphere,None,Green Synthesis,NA,20.12,NA,NA,NA,NA,MCF-7,50000,H,Human,Breast,Epithelial,Adult,L,24,50,MTT,TetrazoliumSalt,NA,30.968,NA,31,10.1016/j.colsurfb.2017.12.042
800,2018,Pt,I,Sphere,None,Green Synthesis,NA,20.12,NA,NA,NA,NA,MCF-7,50000,H,Human,Breast,Epithelial,Adult,L,48,2.5,MTT,TetrazoliumSalt,NA,90,NA,31,10.1016/j.colsurfb.2017.12.042
801,2018,Pt,I,Sphere,None,Green Synthesis,NA,20.12,NA,NA,NA,NA,MCF-7,50000,H,Human,Breast,Epithelial,Adult,L,48,5,MTT,TetrazoliumSalt,NA,70,NA,31,10.1016/j.colsurfb.2017.12.042
802,2018,Pt,I,Sphere,None,Green Synthesis,NA,20.12,NA,NA,NA,NA,MCF-7,50000,H,Human,Breast,Epithelial,Adult,L,48,10,MTT,TetrazoliumSalt,NA,49.194,NA,31,10.1016/j.colsurfb.2017.12.042
803,2018,Pt,I,Sphere,None,Green Synthesis,NA,20.12,NA,NA,NA,NA,MCF-7,50000,H,Human,Breast,Epithelial,Adult,L,48,20,MTT,TetrazoliumSalt,NA,36.29,NA,31,10.1016/j.colsurfb.2017.12.042
804,2018,Pt,I,Sphere,None,Green Synthesis,NA,20.12,NA,NA,NA,NA,MCF-7,50000,H,Human,Breast,Epithelial,Adult,L,48,40,MTT,TetrazoliumSalt,NA,26.935,NA,31,10.1016/j.colsurfb.2017.12.042
805,2018,Pt,I,Sphere,None,Green Synthesis,NA,20.12,NA,NA,NA,NA,MCF-7,50000,H,Human,Breast,Epithelial,Adult,L,48,50,MTT,TetrazoliumSalt,NA,24.032,NA,31,10.1016/j.colsurfb.2017.12.042
806,2018,Pt,I,Sphere,None,Green Synthesis,NA,20.12,NA,NA,NA,NA,MCF-7,50000,H,Human,Breast,Epithelial,Adult,L,72,2.5,MTT,TetrazoliumSalt,NA,83.871,NA,31,10.1016/j.colsurfb.2017.12.042
807,2018,Pt,I,Sphere,None,Green Synthesis,NA,20.12,NA,NA,NA,NA,MCF-7,50000,H,Human,Breast,Epithelial,Adult,L,72,5,MTT,TetrazoliumSalt,NA,67.581,NA,31,10.1016/j.colsurfb.2017.12.042
808,2018,Pt,I,Sphere,None,Green Synthesis,NA,20.12,NA,NA,NA,NA,MCF-7,50000,H,Human,Breast,Epithelial,Adult,L,72,10,MTT,TetrazoliumSalt,NA,48.226,NA,31,10.1016/j.colsurfb.2017.12.042
809,2018,Pt,I,Sphere,None,Green Synthesis,NA,20.12,NA,NA,NA,NA,MCF-7,50000,H,Human,Breast,Epithelial,Adult,L,72,20,MTT,TetrazoliumSalt,NA,25.806,NA,31,10.1016/j.colsurfb.2017.12.042
810,2018,Pt,I,Sphere,None,Green Synthesis,NA,20.12,NA,NA,NA,NA,MCF-7,50000,H,Human,Breast,Epithelial,Adult,L,72,40,MTT,TetrazoliumSalt,NA,21.452,NA,31,10.1016/j.colsurfb.2017.12.042
811,2018,Pt,I,Sphere,None,Green Synthesis,NA,20.12,NA,NA,NA,NA,MCF-7,50000,H,Human,Breast,Epithelial,Adult,L,72,50,MTT,TetrazoliumSalt,NA,15.484,NA,31,10.1016/j.colsurfb.2017.12.042
812,2019,Pt,I,Sphere,None,Biosynthesis,NA,1.5,2,NA,NA,NA,THP-1,100000,H,Human,Blood,Monocyte,Adult,L,24,25,CCK-8,TetrazoliumSalt,NA,100,NA,32,10.3390/cells8050444
813,2019,Pt,I,Sphere,None,Biosynthesis,NA,1.5,2,NA,NA,NA,THP-1,100000,H,Human,Blood,Monocyte,Adult,L,24,50,CCK-8,TetrazoliumSalt,NA,80.027,NA,32,10.3390/cells8050444
814,2019,Pt,I,Sphere,None,Biosynthesis,NA,1.5,2,NA,NA,NA,THP-1,100000,H,Human,Blood,Monocyte,Adult,L,24,75,CCK-8,TetrazoliumSalt,NA,59.783,NA,32,10.3390/cells8050444
815,2019,Pt,I,Sphere,None,Biosynthesis,NA,1.5,2,NA,NA,NA,THP-1,100000,H,Human,Blood,Monocyte,Adult,L,24,100,CCK-8,TetrazoliumSalt,NA,40.082,NA,32,10.3390/cells8050444
816,2019,Pt,I,Sphere,None,Biosynthesis,NA,1.5,2,NA,NA,NA,THP-1,100000,H,Human,Blood,Monocyte,Adult,L,24,125,CCK-8,TetrazoliumSalt,NA,19.973,NA,32,10.3390/cells8050444
817,2019,Pt,I,Sphere,None,Biosynthesis,NA,1.5,2,NA,NA,NA,THP-1,100000,H,Human,Blood,Monocyte,Adult,L,24,150,CCK-8,TetrazoliumSalt,NA,10.054,NA,32,10.3390/cells8050444
818,2018,Pt,I,Sphere,Citrate,Commercial,Negative,68.3,85.9,112.4,-40.6,-12.2,HepG2,30000,H,Human,Liver,Epithelial,Adult,L,24,5,MTS,TetrazoliumSalt,NA,100,0.158,33,10.1155/2018/1367801
819,2018,Pt,I,Sphere,Citrate,Commercial,Negative,68.3,85.9,112.4,-40.6,-12.2,HepG2,30000,H,Human,Liver,Epithelial,Adult,L,24,25,MTS,TetrazoliumSalt,NA,94.475,0.158,33,10.1155/2018/1367801
820,2018,Pt,I,Sphere,Citrate,Commercial,Negative,68.3,85.9,112.4,-40.6,-12.2,HepG2,30000,H,Human,Liver,Epithelial,Adult,L,24,100,MTS,TetrazoliumSalt,NA,68.646,0.158,33,10.1155/2018/1367801
821,2013,CuO,I,Sphere,None,Commercial,Negative,55.8,NA,68.5,NA,-32.8,HaCat,10000,H,Human,Skin,Keratinocyte,Adult,L,24,5,MTT,TetrazoliumSalt,NA,96.2,NA,34,10.1177/1091581813487563
822,2013,CuO,I,Sphere,None,Commercial,Negative,55.8,NA,68.5,NA,-32.8,HaCat,10000,H,Human,Skin,Keratinocyte,Adult,L,24,10,MTT,TetrazoliumSalt,NA,86.01,NA,34,10.1177/1091581813487563
823,2013,CuO,I,Sphere,None,Commercial,Negative,55.8,NA,68.5,NA,-32.8,HaCat,10000,H,Human,Skin,Keratinocyte,Adult,L,24,20,MTT,TetrazoliumSalt,NA,70,NA,34,10.1177/1091581813487563
824,2013,CuO,I,Sphere,None,Commercial,Negative,55.8,NA,68.5,NA,-32.8,HaCat,10000,H,Human,Skin,Keratinocyte,Adult,L,24,30,MTT,TetrazoliumSalt,NA,49.7,NA,34,10.1177/1091581813487563
825,2013,CuO,I,Sphere,None,Commercial,Negative,55.8,NA,68.5,NA,-32.8,HaCat,10000,H,Human,Skin,Keratinocyte,Adult,L,48,5,MTT,TetrazoliumSalt,NA,92.96,NA,34,10.1177/1091581813487563
826,2013,CuO,I,Sphere,None,Commercial,Negative,55.8,NA,68.5,NA,-32.8,HaCat,10000,H,Human,Skin,Keratinocyte,Adult,L,48,10,MTT,TetrazoliumSalt,NA,79.9,NA,34,10.1177/1091581813487563
827,2013,CuO,I,Sphere,None,Commercial,Negative,55.8,NA,68.5,NA,-32.8,HaCat,10000,H,Human,Skin,Keratinocyte,Adult,L,48,20,MTT,TetrazoliumSalt,NA,58.43,NA,34,10.1177/1091581813487563
828,2013,CuO,I,Sphere,None,Commercial,Negative,55.8,NA,68.5,NA,-32.8,HaCat,10000,H,Human,Skin,Keratinocyte,Adult,L,48,30,MTT,TetrazoliumSalt,NA,30.4,NA,34,10.1177/1091581813487563
829,2019,TiO2,I,Sphere,None,Commercial,NA,6,NA,780,NA,NA,SIRC,60000,A,Rabbit,Cornea,Fibroblast,Adult,L,24,1,MTT,TetrazoliumSalt,NA,98.308,NA,35,10.5487/TR.2019.35.3.287
830,2019,TiO2,I,Sphere,None,Commercial,NA,6,NA,780,NA,NA,SIRC,60000,A,Rabbit,Cornea,Fibroblast,Adult,L,24,10,MTT,TetrazoliumSalt,NA,94.416,NA,35,10.5487/TR.2019.35.3.287
831,2019,TiO2,I,Sphere,None,Commercial,NA,6,NA,780,NA,NA,SIRC,60000,A,Rabbit,Cornea,Fibroblast,Adult,L,24,12.5,MTT,TetrazoliumSalt,NA,93.232,NA,35,10.5487/TR.2019.35.3.287
832,2019,TiO2,I,Sphere,None,Commercial,NA,6,NA,780,NA,NA,SIRC,60000,A,Rabbit,Cornea,Fibroblast,Adult,L,24,25,MTT,TetrazoliumSalt,NA,92.047,NA,35,10.5487/TR.2019.35.3.287
833,2019,TiO2,I,Sphere,None,Commercial,NA,6,NA,780,NA,NA,SIRC,60000,A,Rabbit,Cornea,Fibroblast,Adult,L,24,50,MTT,TetrazoliumSalt,NA,89.34,NA,35,10.5487/TR.2019.35.3.287
834,2019,TiO2,I,Sphere,None,Commercial,NA,6,NA,780,NA,NA,SIRC,60000,A,Rabbit,Cornea,Fibroblast,Adult,L,24,100,MTT,TetrazoliumSalt,NA,87.31,NA,35,10.5487/TR.2019.35.3.287
835,2019,ZnO,I,Sphere,None,Commercial,NA,141,NA,404,NA,NA,SIRC,60000,A,Rabbit,Cornea,Fibroblast,Adult,L,24,1,MTT,TetrazoliumSalt,NA,93.57,NA,35,10.5487/TR.2019.35.3.287
836,2019,ZnO,I,Sphere,None,Commercial,NA,141,NA,404,NA,NA,SIRC,60000,A,Rabbit,Cornea,Fibroblast,Adult,L,24,10,MTT,TetrazoliumSalt,NA,85.448,NA,35,10.5487/TR.2019.35.3.287
837,2019,ZnO,I,Sphere,None,Commercial,NA,141,NA,404,NA,NA,SIRC,60000,A,Rabbit,Cornea,Fibroblast,Adult,L,24,12.5,MTT,TetrazoliumSalt,NA,61.083,NA,35,10.5487/TR.2019.35.3.287
838,2019,ZnO,I,Sphere,None,Commercial,NA,141,NA,404,NA,NA,SIRC,60000,A,Rabbit,Cornea,Fibroblast,Adult,L,24,25,MTT,TetrazoliumSalt,NA,15.736,NA,35,10.5487/TR.2019.35.3.287
839,2019,ZnO,I,Sphere,None,Commercial,NA,141,NA,404,NA,NA,SIRC,60000,A,Rabbit,Cornea,Fibroblast,Adult,L,24,50,MTT,TetrazoliumSalt,NA,9.6447,NA,35,10.5487/TR.2019.35.3.287
840,2019,ZnO,I,Sphere,None,Commercial,NA,141,NA,404,NA,NA,SIRC,60000,A,Rabbit,Cornea,Fibroblast,Adult,L,24,100,MTT,TetrazoliumSalt,NA,5.9222,NA,35,10.5487/TR.2019.35.3.287
841,2019,SiO2,I,Sphere,None,Commercial,NA,18.3,NA,224,NA,NA,SIRC,60000,A,Rabbit,Cornea,Fibroblast,Adult,L,24,1,MTT,TetrazoliumSalt,NA,96.277,NA,35,10.5487/TR.2019.35.3.287
842,2019,SiO2,I,Sphere,None,Commercial,NA,18.3,NA,224,NA,NA,SIRC,60000,A,Rabbit,Cornea,Fibroblast,Adult,L,24,10,MTT,TetrazoliumSalt,NA,94.247,NA,35,10.5487/TR.2019.35.3.287
843,2019,SiO2,I,Sphere,None,Commercial,NA,18.3,NA,224,NA,NA,SIRC,60000,A,Rabbit,Cornea,Fibroblast,Adult,L,24,12.5,MTT,TetrazoliumSalt,NA,95.601,NA,35,10.5487/TR.2019.35.3.287
844,2019,SiO2,I,Sphere,None,Commercial,NA,18.3,NA,224,NA,NA,SIRC,60000,A,Rabbit,Cornea,Fibroblast,Adult,L,24,25,MTT,TetrazoliumSalt,NA,97.293,NA,35,10.5487/TR.2019.35.3.287
845,2019,SiO2,I,Sphere,None,Commercial,NA,18.3,NA,224,NA,NA,SIRC,60000,A,Rabbit,Cornea,Fibroblast,Adult,L,24,50,MTT,TetrazoliumSalt,NA,96.447,NA,35,10.5487/TR.2019.35.3.287
846,2019,SiO2,I,Sphere,None,Commercial,NA,18.3,NA,224,NA,NA,SIRC,60000,A,Rabbit,Cornea,Fibroblast,Adult,L,24,100,MTT,TetrazoliumSalt,NA,93.57,NA,35,10.5487/TR.2019.35.3.287
847,2019,CeO2,I,Sphere,None,Commercial,NA,33,NA,299,NA,NA,SIRC,60000,A,Rabbit,Cornea,Fibroblast,Adult,L,24,1,MTT,TetrazoliumSalt,NA,97.8,NA,35,10.5487/TR.2019.35.3.287
848,2019,CeO2,I,Sphere,None,Commercial,NA,33,NA,299,NA,NA,SIRC,60000,A,Rabbit,Cornea,Fibroblast,Adult,L,24,10,MTT,TetrazoliumSalt,NA,97.8,NA,35,10.5487/TR.2019.35.3.287
849,2019,CeO2,I,Sphere,None,Commercial,NA,33,NA,299,NA,NA,SIRC,60000,A,Rabbit,Cornea,Fibroblast,Adult,L,24,12.5,MTT,TetrazoliumSalt,NA,95.77,NA,35,10.5487/TR.2019.35.3.287
850,2019,CeO2,I,Sphere,None,Commercial,NA,33,NA,299,NA,NA,SIRC,60000,A,Rabbit,Cornea,Fibroblast,Adult,L,24,25,MTT,TetrazoliumSalt,NA,95.77,NA,35,10.5487/TR.2019.35.3.287
851,2019,CeO2,I,Sphere,None,Commercial,NA,33,NA,299,NA,NA,SIRC,60000,A,Rabbit,Cornea,Fibroblast,Adult,L,24,50,MTT,TetrazoliumSalt,NA,95.601,NA,35,10.5487/TR.2019.35.3.287
852,2019,CeO2,I,Sphere,None,Commercial,NA,33,NA,299,NA,NA,SIRC,60000,A,Rabbit,Cornea,Fibroblast,Adult,L,24,100,MTT,TetrazoliumSalt,NA,92.555,NA,35,10.5487/TR.2019.35.3.287
853,2019,Ag,I,Sphere,None,Commercial,NA,16.7,NA,129.7,NA,NA,SIRC,60000,A,Rabbit,Cornea,Fibroblast,Adult,L,24,1,MTT,TetrazoliumSalt,NA,95.601,NA,35,10.5487/TR.2019.35.3.287
854,2019,Ag,I,Sphere,None,Commercial,NA,16.7,NA,129.7,NA,NA,SIRC,60000,A,Rabbit,Cornea,Fibroblast,Adult,L,24,10,MTT,TetrazoliumSalt,NA,93.232,NA,35,10.5487/TR.2019.35.3.287
855,2019,Ag,I,Sphere,None,Commercial,NA,16.7,NA,129.7,NA,NA,SIRC,60000,A,Rabbit,Cornea,Fibroblast,Adult,L,24,12.5,MTT,TetrazoliumSalt,NA,92.047,NA,35,10.5487/TR.2019.35.3.287
