Repository: reylaboratories/Dataset

File: S0_Raw Dataset.csv (part 5 of 23)
No,Year,Material,Type,Shape,Coat/Functional Group,Synthesis_Method,Surface_Charge,Diameter (nm),Size_in_Water (nm),Size_in_Medium (nm),Zeta_in_Water (mV),Zeta_in_Medium (mV),Cell_Type,No_of_Cells (cells/well),Human_Animal,Cell_Source,Cell_Tissue,Cell_Morphology,Cell_Age,Cell Line_Primary Cell,Time (hr),Concentration (ug/ml),Test,Test_Indicator,Aspect_Ratio,Cell_Viability (%),PDI,Article_ID,DOI
856,2019,Ag,I,Sphere,None,Commercial,NA,16.7,NA,129.7,NA,NA,SIRC,60000,A,Rabbit,Cornea,Fibroblast,Adult,L,24,25,MTT,TetrazoliumSalt,NA,91.709,NA,35,10.5487/TR.2019.35.3.287
857,2019,Ag,I,Sphere,None,Commercial,NA,16.7,NA,129.7,NA,NA,SIRC,60000,A,Rabbit,Cornea,Fibroblast,Adult,L,24,50,MTT,TetrazoliumSalt,NA,87.817,NA,35,10.5487/TR.2019.35.3.287
858,2019,Ag,I,Sphere,None,Commercial,NA,16.7,NA,129.7,NA,NA,SIRC,60000,A,Rabbit,Cornea,Fibroblast,Adult,L,24,100,MTT,TetrazoliumSalt,NA,72.927,NA,35,10.5487/TR.2019.35.3.287
859,2019,ZnO,I,Sphere,None,Commercial,NA,141,NA,404,NA,NA,SIRC,60000,A,Rabbit,Cornea,Fibroblast,Adult,L,3,1,MTT,TetrazoliumSalt,NA,97.504,NA,35,10.5487/TR.2019.35.3.287
860,2019,ZnO,I,Sphere,None,Commercial,NA,141,NA,404,NA,NA,SIRC,60000,A,Rabbit,Cornea,Fibroblast,Adult,L,3,10,MTT,TetrazoliumSalt,NA,94.54,NA,35,10.5487/TR.2019.35.3.287
861,2019,ZnO,I,Sphere,None,Commercial,NA,141,NA,404,NA,NA,SIRC,60000,A,Rabbit,Cornea,Fibroblast,Adult,L,3,12.5,MTT,TetrazoliumSalt,NA,89.392,NA,35,10.5487/TR.2019.35.3.287
862,2019,ZnO,I,Sphere,None,Commercial,NA,141,NA,404,NA,NA,SIRC,60000,A,Rabbit,Cornea,Fibroblast,Adult,L,3,25,MTT,TetrazoliumSalt,NA,87.52,NA,35,10.5487/TR.2019.35.3.287
863,2019,ZnO,I,Sphere,None,Commercial,NA,141,NA,404,NA,NA,SIRC,60000,A,Rabbit,Cornea,Fibroblast,Adult,L,3,50,MTT,TetrazoliumSalt,NA,80.187,NA,35,10.5487/TR.2019.35.3.287
864,2019,ZnO,I,Sphere,None,Commercial,NA,141,NA,404,NA,NA,SIRC,60000,A,Rabbit,Cornea,Fibroblast,Adult,L,3,100,MTT,TetrazoliumSalt,NA,72.075,NA,35,10.5487/TR.2019.35.3.287
865,2019,ZnO,I,Sphere,None,Commercial,NA,141,NA,404,NA,NA,SIRC,60000,A,Rabbit,Cornea,Fibroblast,Adult,L,6,1,MTT,TetrazoliumSalt,NA,96.568,NA,35,10.5487/TR.2019.35.3.287
866,2019,ZnO,I,Sphere,None,Commercial,NA,141,NA,404,NA,NA,SIRC,60000,A,Rabbit,Cornea,Fibroblast,Adult,L,6,10,MTT,TetrazoliumSalt,NA,92.356,NA,35,10.5487/TR.2019.35.3.287
867,2019,ZnO,I,Sphere,None,Commercial,NA,141,NA,404,NA,NA,SIRC,60000,A,Rabbit,Cornea,Fibroblast,Adult,L,6,12.5,MTT,TetrazoliumSalt,NA,87.207,NA,35,10.5487/TR.2019.35.3.287
868,2019,ZnO,I,Sphere,None,Commercial,NA,141,NA,404,NA,NA,SIRC,60000,A,Rabbit,Cornea,Fibroblast,Adult,L,6,25,MTT,TetrazoliumSalt,NA,83.151,NA,35,10.5487/TR.2019.35.3.287
869,2019,ZnO,I,Sphere,None,Commercial,NA,141,NA,404,NA,NA,SIRC,60000,A,Rabbit,Cornea,Fibroblast,Adult,L,6,50,MTT,TetrazoliumSalt,NA,66.615,NA,35,10.5487/TR.2019.35.3.287
870,2019,ZnO,I,Sphere,None,Commercial,NA,141,NA,404,NA,NA,SIRC,60000,A,Rabbit,Cornea,Fibroblast,Adult,L,6,100,MTT,TetrazoliumSalt,NA,61.622,NA,35,10.5487/TR.2019.35.3.287
871,2019,ZnO,I,Sphere,None,Commercial,NA,141,NA,404,NA,NA,SIRC,60000,A,Rabbit,Cornea,Fibroblast,Adult,L,9,1,MTT,TetrazoliumSalt,NA,96.1,NA,35,10.5487/TR.2019.35.3.287
872,2019,ZnO,I,Sphere,None,Commercial,NA,141,NA,404,NA,NA,SIRC,60000,A,Rabbit,Cornea,Fibroblast,Adult,L,9,10,MTT,TetrazoliumSalt,NA,88.456,NA,35,10.5487/TR.2019.35.3.287
873,2019,ZnO,I,Sphere,None,Commercial,NA,141,NA,404,NA,NA,SIRC,60000,A,Rabbit,Cornea,Fibroblast,Adult,L,9,12.5,MTT,TetrazoliumSalt,NA,80.655,NA,35,10.5487/TR.2019.35.3.287
874,2019,ZnO,I,Sphere,None,Commercial,NA,141,NA,404,NA,NA,SIRC,60000,A,Rabbit,Cornea,Fibroblast,Adult,L,9,25,MTT,TetrazoliumSalt,NA,70.671,NA,35,10.5487/TR.2019.35.3.287
875,2019,ZnO,I,Sphere,None,Commercial,NA,141,NA,404,NA,NA,SIRC,60000,A,Rabbit,Cornea,Fibroblast,Adult,L,9,50,MTT,TetrazoliumSalt,NA,49.922,NA,35,10.5487/TR.2019.35.3.287
876,2019,ZnO,I,Sphere,None,Commercial,NA,141,NA,404,NA,NA,SIRC,60000,A,Rabbit,Cornea,Fibroblast,Adult,L,9,100,MTT,TetrazoliumSalt,NA,39.938,NA,35,10.5487/TR.2019.35.3.287
877,2019,ZnO,I,Sphere,None,Commercial,NA,141,NA,404,NA,NA,SIRC,60000,A,Rabbit,Cornea,Fibroblast,Adult,L,12,1,MTT,TetrazoliumSalt,NA,91.888,NA,35,10.5487/TR.2019.35.3.287
878,2019,ZnO,I,Sphere,None,Commercial,NA,141,NA,404,NA,NA,SIRC,60000,A,Rabbit,Cornea,Fibroblast,Adult,L,12,10,MTT,TetrazoliumSalt,NA,84.867,NA,35,10.5487/TR.2019.35.3.287
879,2019,ZnO,I,Sphere,None,Commercial,NA,141,NA,404,NA,NA,SIRC,60000,A,Rabbit,Cornea,Fibroblast,Adult,L,12,12.5,MTT,TetrazoliumSalt,NA,61.154,NA,35,10.5487/TR.2019.35.3.287
880,2019,ZnO,I,Sphere,None,Commercial,NA,141,NA,404,NA,NA,SIRC,60000,A,Rabbit,Cornea,Fibroblast,Adult,L,12,25,MTT,TetrazoliumSalt,NA,42.122,NA,35,10.5487/TR.2019.35.3.287
881,2019,ZnO,I,Sphere,None,Commercial,NA,141,NA,404,NA,NA,SIRC,60000,A,Rabbit,Cornea,Fibroblast,Adult,L,12,50,MTT,TetrazoliumSalt,NA,27.613,NA,35,10.5487/TR.2019.35.3.287
882,2019,ZnO,I,Sphere,None,Commercial,NA,141,NA,404,NA,NA,SIRC,60000,A,Rabbit,Cornea,Fibroblast,Adult,L,12,100,MTT,TetrazoliumSalt,NA,22.153,NA,35,10.5487/TR.2019.35.3.287
883,2015,Au,I,Sphere,None,Commercial,NA,30,46.7,70.4,NA,NA,NHDF,50000,H,Human,Skin,Fibroblast,Adult,L,24,1,MTT,TetrazoliumSalt,NA,98.604,NA,36,10.1080/17458080.2015.1014934
884,2015,Au,I,Sphere,None,Commercial,NA,30,46.7,70.4,NA,NA,NHDF,50000,H,Human,Skin,Fibroblast,Adult,L,24,5,MTT,TetrazoliumSalt,NA,81.98,NA,36,10.1080/17458080.2015.1014934
885,2015,Au,I,Sphere,None,Commercial,NA,30,46.7,70.4,NA,NA,NHDF,50000,H,Human,Skin,Fibroblast,Adult,L,24,10,MTT,TetrazoliumSalt,NA,77.919,NA,36,10.1080/17458080.2015.1014934
886,2015,Au,I,Sphere,None,Commercial,NA,30,46.7,70.4,NA,NA,NHDF,50000,H,Human,Skin,Fibroblast,Adult,L,24,15,MTT,TetrazoliumSalt,NA,68.655,NA,36,10.1080/17458080.2015.1014934
887,2015,Au,I,Sphere,None,Commercial,NA,30,46.7,70.4,NA,NA,NHDF,50000,H,Human,Skin,Fibroblast,Adult,L,24,25,MTT,TetrazoliumSalt,NA,6.599,NA,36,10.1080/17458080.2015.1014934
888,2015,Au,I,Sphere,None,Commercial,NA,50,53.3,96.3,NA,NA,NHDF,50000,H,Human,Skin,Fibroblast,Adult,L,24,1,MTT,TetrazoliumSalt,NA,98.858,NA,36,10.1080/17458080.2015.1014934
889,2015,Au,I,Sphere,None,Commercial,NA,50,53.3,96.3,NA,NA,NHDF,50000,H,Human,Skin,Fibroblast,Adult,L,24,5,MTT,TetrazoliumSalt,NA,84.264,NA,36,10.1080/17458080.2015.1014934
890,2015,Au,I,Sphere,None,Commercial,NA,50,53.3,96.3,NA,NA,NHDF,50000,H,Human,Skin,Fibroblast,Adult,L,24,10,MTT,TetrazoliumSalt,NA,80.457,NA,36,10.1080/17458080.2015.1014934
891,2015,Au,I,Sphere,None,Commercial,NA,50,53.3,96.3,NA,NA,NHDF,50000,H,Human,Skin,Fibroblast,Adult,L,24,15,MTT,TetrazoliumSalt,NA,68.782,NA,36,10.1080/17458080.2015.1014934
892,2015,Au,I,Sphere,None,Commercial,NA,50,53.3,96.3,NA,NA,NHDF,50000,H,Human,Skin,Fibroblast,Adult,L,24,25,MTT,TetrazoliumSalt,NA,7.2335,NA,36,10.1080/17458080.2015.1014934
893,2015,Au,I,Sphere,None,Commercial,NA,90,90.6,125.1,NA,NA,NHDF,50000,H,Human,Skin,Fibroblast,Adult,L,24,1,MTT,TetrazoliumSalt,NA,99.629,NA,36,10.1080/17458080.2015.1014934
894,2015,Au,I,Sphere,None,Commercial,NA,90,90.6,125.1,NA,NA,NHDF,50000,H,Human,Skin,Fibroblast,Adult,L,24,5,MTT,TetrazoliumSalt,NA,90.853,NA,36,10.1080/17458080.2015.1014934
895,2015,Au,I,Sphere,None,Commercial,NA,90,90.6,125.1,NA,NA,NHDF,50000,H,Human,Skin,Fibroblast,Adult,L,24,10,MTT,TetrazoliumSalt,NA,87.639,NA,36,10.1080/17458080.2015.1014934
896,2015,Au,I,Sphere,None,Commercial,NA,90,90.6,125.1,NA,NA,NHDF,50000,H,Human,Skin,Fibroblast,Adult,L,24,15,MTT,TetrazoliumSalt,NA,72.93,NA,36,10.1080/17458080.2015.1014934
897,2015,Au,I,Sphere,None,Commercial,NA,90,90.6,125.1,NA,NA,NHDF,50000,H,Human,Skin,Fibroblast,Adult,L,24,25,MTT,TetrazoliumSalt,NA,19.778,NA,36,10.1080/17458080.2015.1014934
898,2015,Au,I,Sphere,None,Commercial,NA,30,46.7,70.4,NA,NA,NHDF,50000,H,Human,Skin,Fibroblast,Adult,L,48,1,MTT,TetrazoliumSalt,NA,96.701,NA,36,10.1080/17458080.2015.1014934
899,2015,Au,I,Sphere,None,Commercial,NA,30,46.7,70.4,NA,NA,NHDF,50000,H,Human,Skin,Fibroblast,Adult,L,48,5,MTT,TetrazoliumSalt,NA,80.584,NA,36,10.1080/17458080.2015.1014934
900,2015,Au,I,Sphere,None,Commercial,NA,30,46.7,70.4,NA,NA,NHDF,50000,H,Human,Skin,Fibroblast,Adult,L,48,10,MTT,TetrazoliumSalt,NA,77.284,NA,36,10.1080/17458080.2015.1014934
901,2015,Au,I,Sphere,None,Commercial,NA,30,46.7,70.4,NA,NA,NHDF,50000,H,Human,Skin,Fibroblast,Adult,L,48,15,MTT,TetrazoliumSalt,NA,67.386,NA,36,10.1080/17458080.2015.1014934
902,2015,Au,I,Sphere,None,Commercial,NA,30,46.7,70.4,NA,NA,NHDF,50000,H,Human,Skin,Fibroblast,Adult,L,48,25,MTT,TetrazoliumSalt,NA,5.7107,NA,36,10.1080/17458080.2015.1014934
903,2015,Au,I,Sphere,None,Commercial,NA,50,53.3,96.3,NA,NA,NHDF,50000,H,Human,Skin,Fibroblast,Adult,L,48,1,MTT,TetrazoliumSalt,NA,97.462,NA,36,10.1080/17458080.2015.1014934
904,2015,Au,I,Sphere,None,Commercial,NA,50,53.3,96.3,NA,NA,NHDF,50000,H,Human,Skin,Fibroblast,Adult,L,48,5,MTT,TetrazoliumSalt,NA,83.122,NA,36,10.1080/17458080.2015.1014934
905,2015,Au,I,Sphere,None,Commercial,NA,50,53.3,96.3,NA,NA,NHDF,50000,H,Human,Skin,Fibroblast,Adult,L,48,10,MTT,TetrazoliumSalt,NA,77.284,NA,36,10.1080/17458080.2015.1014934
906,2015,Au,I,Sphere,None,Commercial,NA,50,53.3,96.3,NA,NA,NHDF,50000,H,Human,Skin,Fibroblast,Adult,L,48,15,MTT,TetrazoliumSalt,NA,68.401,NA,36,10.1080/17458080.2015.1014934
907,2015,Au,I,Sphere,None,Commercial,NA,50,53.3,96.3,NA,NA,NHDF,50000,H,Human,Skin,Fibroblast,Adult,L,48,25,MTT,TetrazoliumSalt,NA,7.1066,NA,36,10.1080/17458080.2015.1014934
908,2015,Au,I,Sphere,None,Commercial,NA,90,90.6,125.1,NA,NA,NHDF,50000,H,Human,Skin,Fibroblast,Adult,L,48,1,MTT,TetrazoliumSalt,NA,99.135,NA,36,10.1080/17458080.2015.1014934
909,2015,Au,I,Sphere,None,Commercial,NA,90,90.6,125.1,NA,NA,NHDF,50000,H,Human,Skin,Fibroblast,Adult,L,48,5,MTT,TetrazoliumSalt,NA,85.909,NA,36,10.1080/17458080.2015.1014934
910,2015,Au,I,Sphere,None,Commercial,NA,90,90.6,125.1,NA,NA,NHDF,50000,H,Human,Skin,Fibroblast,Adult,L,48,10,MTT,TetrazoliumSalt,NA,81.459,NA,36,10.1080/17458080.2015.1014934
911,2015,Au,I,Sphere,None,Commercial,NA,90,90.6,125.1,NA,NA,NHDF,50000,H,Human,Skin,Fibroblast,Adult,L,48,15,MTT,TetrazoliumSalt,NA,71.199,NA,36,10.1080/17458080.2015.1014934
912,2015,Au,I,Sphere,None,Commercial,NA,90,90.6,125.1,NA,NA,NHDF,50000,H,Human,Skin,Fibroblast,Adult,L,48,25,MTT,TetrazoliumSalt,NA,13.226,NA,36,10.1080/17458080.2015.1014934
913,2015,Au,I,Sphere,None,Commercial,NA,30,46.7,70.4,NA,NA,NHDF,50000,H,Human,Skin,Fibroblast,Adult,L,72,1,MTT,TetrazoliumSalt,NA,96.193,NA,36,10.1080/17458080.2015.1014934
914,2015,Au,I,Sphere,None,Commercial,NA,30,46.7,70.4,NA,NA,NHDF,50000,H,Human,Skin,Fibroblast,Adult,L,72,5,MTT,TetrazoliumSalt,NA,80.584,NA,36,10.1080/17458080.2015.1014934
915,2015,Au,I,Sphere,None,Commercial,NA,30,46.7,70.4,NA,NA,NHDF,50000,H,Human,Skin,Fibroblast,Adult,L,72,10,MTT,TetrazoliumSalt,NA,74.112,NA,36,10.1080/17458080.2015.1014934
916,2015,Au,I,Sphere,None,Commercial,NA,30,46.7,70.4,NA,NA,NHDF,50000,H,Human,Skin,Fibroblast,Adult,L,72,15,MTT,TetrazoliumSalt,NA,65.609,NA,36,10.1080/17458080.2015.1014934
917,2015,Au,I,Sphere,None,Commercial,NA,30,46.7,70.4,NA,NA,NHDF,50000,H,Human,Skin,Fibroblast,Adult,L,72,25,MTT,TetrazoliumSalt,NA,5.4569,NA,36,10.1080/17458080.2015.1014934
918,2015,Au,I,Sphere,None,Commercial,NA,50,53.3,96.3,NA,NA,NHDF,50000,H,Human,Skin,Fibroblast,Adult,L,72,1,MTT,TetrazoliumSalt,NA,96.701,NA,36,10.1080/17458080.2015.1014934
919,2015,Au,I,Sphere,None,Commercial,NA,50,53.3,96.3,NA,NA,NHDF,50000,H,Human,Skin,Fibroblast,Adult,L,72,5,MTT,TetrazoliumSalt,NA,82.487,NA,36,10.1080/17458080.2015.1014934
920,2015,Au,I,Sphere,None,Commercial,NA,50,53.3,96.3,NA,NA,NHDF,50000,H,Human,Skin,Fibroblast,Adult,L,72,10,MTT,TetrazoliumSalt,NA,77.03,NA,36,10.1080/17458080.2015.1014934
921,2015,Au,I,Sphere,None,Commercial,NA,50,53.3,96.3,NA,NA,NHDF,50000,H,Human,Skin,Fibroblast,Adult,L,72,15,MTT,TetrazoliumSalt,NA,66.117,NA,36,10.1080/17458080.2015.1014934
922,2015,Au,I,Sphere,None,Commercial,NA,50,53.3,96.3,NA,NA,NHDF,50000,H,Human,Skin,Fibroblast,Adult,L,72,25,MTT,TetrazoliumSalt,NA,7.1066,NA,36,10.1080/17458080.2015.1014934
923,2015,Au,I,Sphere,None,Commercial,NA,90,90.6,125.1,NA,NA,NHDF,50000,H,Human,Skin,Fibroblast,Adult,L,72,1,MTT,TetrazoliumSalt,NA,97.775,NA,36,10.1080/17458080.2015.1014934
924,2015,Au,I,Sphere,None,Commercial,NA,90,90.6,125.1,NA,NA,NHDF,50000,H,Human,Skin,Fibroblast,Adult,L,72,5,MTT,TetrazoliumSalt,NA,84.92,NA,36,10.1080/17458080.2015.1014934
925,2015,Au,I,Sphere,None,Commercial,NA,90,90.6,125.1,NA,NA,NHDF,50000,H,Human,Skin,Fibroblast,Adult,L,72,10,MTT,TetrazoliumSalt,NA,81.459,NA,36,10.1080/17458080.2015.1014934
926,2015,Au,I,Sphere,None,Commercial,NA,90,90.6,125.1,NA,NA,NHDF,50000,H,Human,Skin,Fibroblast,Adult,L,72,15,MTT,TetrazoliumSalt,NA,68.356,NA,36,10.1080/17458080.2015.1014934
927,2015,Au,I,Sphere,None,Commercial,NA,90,90.6,125.1,NA,NA,NHDF,50000,H,Human,Skin,Fibroblast,Adult,L,72,25,MTT,TetrazoliumSalt,NA,13.226,NA,36,10.1080/17458080.2015.1014934
928,2015,Au,I,Rod,None,Commercial,NA,25,NA,NA,NA,NA,A549,5000,H,Human,Lung,Epithelial,Adult,L,4,2.5,CCK-8,TetrazoliumSalt,2.1,96.783,NA,38,10.1016/j.etap.2015.02.003
929,2015,Au,I,Rod,None,Commercial,NA,25,NA,NA,NA,NA,A549,5000,H,Human,Lung,Epithelial,Adult,L,4,5,CCK-8,TetrazoliumSalt,2.1,69.437,NA,38,10.1016/j.etap.2015.02.003
930,2015,Au,I,Rod,None,Commercial,NA,25,NA,NA,NA,NA,A549,5000,H,Human,Lung,Epithelial,Adult,L,4,7.5,CCK-8,TetrazoliumSalt,2.1,21.716,NA,38,10.1016/j.etap.2015.02.003
931,2015,Au,I,Rod,None,Commercial,NA,25,NA,NA,NA,NA,A549,5000,H,Human,Lung,Epithelial,Adult,L,4,10,CCK-8,TetrazoliumSalt,2.1,15.013,NA,38,10.1016/j.etap.2015.02.003
932,2015,Au,I,Rod,None,Commercial,NA,25,NA,NA,NA,NA,A549,5000,H,Human,Lung,Epithelial,Adult,L,4,12.5,CCK-8,TetrazoliumSalt,2.1,7.7748,NA,38,10.1016/j.etap.2015.02.003
933,2015,Au,I,Rod,None,Commercial,NA,25,NA,NA,NA,NA,A549,5000,H,Human,Lung,Epithelial,Adult,L,4,15,CCK-8,TetrazoliumSalt,2.1,6.9705,NA,38,10.1016/j.etap.2015.02.003
934,2014,Ag,I,Sphere,None,Commercial,NA,90,NA,NA,NA,NA,Caco-2,10000,H,Human,Colon,Epithelial,Adult,L,24,10,CCK-8,TetrazoliumSalt,NA,79.17,NA,39,10.1016/j.mrfmmm.2014.08.001
935,2014,Ag,I,Sphere,None,Commercial,NA,90,NA,NA,NA,NA,Caco-2,10000,H,Human,Colon,Epithelial,Adult,L,24,25,CCK-8,TetrazoliumSalt,NA,63.44,NA,39,10.1016/j.mrfmmm.2014.08.001
936,2014,Ag,I,Sphere,None,Commercial,NA,90,NA,NA,NA,NA,Caco-2,10000,H,Human,Colon,Epithelial,Adult,L,24,50,CCK-8,TetrazoliumSalt,NA,66.41,NA,39,10.1016/j.mrfmmm.2014.08.001
937,2014,Ag,I,Sphere,None,Commercial,NA,90,NA,NA,NA,NA,Caco-2,10000,H,Human,Colon,Epithelial,Adult,L,24,100,CCK-8,TetrazoliumSalt,NA,68.69,NA,39,10.1016/j.mrfmmm.2014.08.001
938,2014,Ag,I,Sphere,None,Commercial,NA,90,NA,NA,NA,NA,Caco-2,10000,H,Human,Colon,Epithelial,Adult,L,24,200,CCK-8,TetrazoliumSalt,NA,63.25,NA,39,10.1016/j.mrfmmm.2014.08.001
939,2014,ZnO,I,Sphere,None,Commercial,NA,90,NA,NA,NA,NA,Caco-2,10000,H,Human,Colon,Epithelial,Adult,L,24,10,CCK-8,TetrazoliumSalt,NA,27.99,NA,39,10.1016/j.mrfmmm.2014.08.001
940,2014,ZnO,I,Sphere,None,Commercial,NA,90,NA,NA,NA,NA,Caco-2,10000,H,Human,Colon,Epithelial,Adult,L,24,25,CCK-8,TetrazoliumSalt,NA,25.73,NA,39,10.1016/j.mrfmmm.2014.08.001
941,2014,ZnO,I,Sphere,None,Commercial,NA,90,NA,NA,NA,NA,Caco-2,10000,H,Human,Colon,Epithelial,Adult,L,24,50,CCK-8,TetrazoliumSalt,NA,18.21,NA,39,10.1016/j.mrfmmm.2014.08.001
942,2014,ZnO,I,Sphere,None,Commercial,NA,90,NA,NA,NA,NA,Caco-2,10000,H,Human,Colon,Epithelial,Adult,L,24,100,CCK-8,TetrazoliumSalt,NA,17.87,NA,39,10.1016/j.mrfmmm.2014.08.001
943,2014,ZnO,I,Sphere,None,Commercial,NA,90,NA,NA,NA,NA,Caco-2,10000,H,Human,Colon,Epithelial,Adult,L,24,200,CCK-8,TetrazoliumSalt,NA,14.34,NA,39,10.1016/j.mrfmmm.2014.08.001
944,2018,Ag,I,Sphere,None,Chemical Reduction,Negative,14.3,21.14,79.15,-26.5,-7.9,THP-1,10000,H,Human,Blood,Monocyte,Adult,L,24,0.3,AlamarBlue,AlamarBlue,NA,85.833,0.23,40,10.1002/jat.3566
945,2018,Ag,I,Sphere,None,Chemical Reduction,Negative,14.3,21.14,79.15,-26.5,-7.9,THP-1,10000,H,Human,Blood,Monocyte,Adult,L,24,0.625,AlamarBlue,AlamarBlue,NA,88.333,0.23,40,10.1002/jat.3566
946,2018,Ag,I,Sphere,None,Chemical Reduction,Negative,14.3,21.14,79.15,-26.5,-7.9,THP-1,10000,H,Human,Blood,Monocyte,Adult,L,24,1.25,AlamarBlue,AlamarBlue,NA,87.222,0.23,40,10.1002/jat.3566
947,2018,Ag,I,Sphere,None,Chemical Reduction,Negative,14.3,21.14,79.15,-26.5,-7.9,THP-1,10000,H,Human,Blood,Monocyte,Adult,L,24,2.5,AlamarBlue,AlamarBlue,NA,88.611,0.23,40,10.1002/jat.3566
948,2018,Ag,I,Sphere,None,Chemical Reduction,Negative,14.3,21.14,79.15,-26.5,-7.9,THP-1,10000,H,Human,Blood,Monocyte,Adult,L,24,5,AlamarBlue,AlamarBlue,NA,44.167,0.23,40,10.1002/jat.3566
949,2018,Ag,I,Sphere,Liposome,Chemical Reduction,Negative,82.73,140.1,138.9,-31.9,-0.61,THP-1,10000,H,Human,Blood,Monocyte,Adult,L,24,0.3,AlamarBlue,AlamarBlue,NA,100.56,0.105,40,10.1002/jat.3566
950,2018,Ag,I,Sphere,Liposome,Chemical Reduction,Negative,82.73,140.1,138.9,-31.9,-0.61,THP-1,10000,H,Human,Blood,Monocyte,Adult,L,24,0.625,AlamarBlue,AlamarBlue,NA,100.83,0.105,40,10.1002/jat.3566
951,2018,Ag,I,Sphere,Liposome,Chemical Reduction,Negative,82.73,140.1,138.9,-31.9,-0.61,THP-1,10000,H,Human,Blood,Monocyte,Adult,L,24,1.25,AlamarBlue,AlamarBlue,NA,96.944,0.105,40,10.1002/jat.3566
952,2018,Ag,I,Sphere,Liposome,Chemical Reduction,Negative,82.73,140.1,138.9,-31.9,-0.61,THP-1,10000,H,Human,Blood,Monocyte,Adult,L,24,2.5,AlamarBlue,AlamarBlue,NA,73.889,0.105,40,10.1002/jat.3566
953,2018,Ag,I,Sphere,Liposome,Chemical Reduction,Negative,82.73,140.1,138.9,-31.9,-0.61,THP-1,10000,H,Human,Blood,Monocyte,Adult,L,24,5,AlamarBlue,AlamarBlue,NA,33.889,0.105,40,10.1002/jat.3566
954,2018,Ag,I,Sphere,None,Chemical Reduction,Negative,14.3,21.14,79.15,-26.5,-7.9,THP-1,10000,H,Human,Blood,Monocyte,Adult,L,48,0.3,AlamarBlue,AlamarBlue,NA,86.28,0.23,40,10.1002/jat.3566
955,2018,Ag,I,Sphere,None,Chemical Reduction,Negative,14.3,21.14,79.15,-26.5,-7.9,THP-1,10000,H,Human,Blood,Monocyte,Adult,L,48,0.625,AlamarBlue,AlamarBlue,NA,82.85,0.23,40,10.1002/jat.3566
956,2018,Ag,I,Sphere,None,Chemical Reduction,Negative,14.3,21.14,79.15,-26.5,-7.9,THP-1,10000,H,Human,Blood,Monocyte,Adult,L,48,1.25,AlamarBlue,AlamarBlue,NA,81.794,0.23,40,10.1002/jat.3566
957,2018,Ag,I,Sphere,None,Chemical Reduction,Negative,14.3,21.14,79.15,-26.5,-7.9,THP-1,10000,H,Human,Blood,Monocyte,Adult,L,48,2.5,AlamarBlue,AlamarBlue,NA,77.045,0.23,40,10.1002/jat.3566
958,2018,Ag,I,Sphere,None,Chemical Reduction,Negative,14.3,21.14,79.15,-26.5,-7.9,THP-1,10000,H,Human,Blood,Monocyte,Adult,L,48,5,AlamarBlue,AlamarBlue,NA,22.691,0.23,40,10.1002/jat.3566
959,2018,Ag,I,Sphere,Liposome,Chemical Reduction,Negative,82.73,140.1,138.9,-31.9,-0.61,THP-1,10000,H,Human,Blood,Monocyte,Adult,L,48,0.3,AlamarBlue,AlamarBlue,NA,85.752,0.105,40,10.1002/jat.3566
960,2018,Ag,I,Sphere,Liposome,Chemical Reduction,Negative,82.73,140.1,138.9,-31.9,-0.61,THP-1,10000,H,Human,Blood,Monocyte,Adult,L,48,0.625,AlamarBlue,AlamarBlue,NA,85.752,0.105,40,10.1002/jat.3566
961,2018,Ag,I,Sphere,Liposome,Chemical Reduction,Negative,82.73,140.1,138.9,-31.9,-0.61,THP-1,10000,H,Human,Blood,Monocyte,Adult,L,48,1.25,AlamarBlue,AlamarBlue,NA,82.586,0.105,40,10.1002/jat.3566
962,2018,Ag,I,Sphere,Liposome,Chemical Reduction,Negative,82.73,140.1,138.9,-31.9,-0.61,THP-1,10000,H,Human,Blood,Monocyte,Adult,L,48,2.5,AlamarBlue,AlamarBlue,NA,30.343,0.105,40,10.1002/jat.3566
963,2018,Ag,I,Sphere,Liposome,Chemical Reduction,Negative,82.73,140.1,138.9,-31.9,-0.61,THP-1,10000,H,Human,Blood,Monocyte,Adult,L,48,5,AlamarBlue,AlamarBlue,NA,13.984,0.105,40,10.1002/jat.3566
964,2016,IronOxide,I,Sphere,Silica,Reverse Microemulsion,Negative,10,93.3,111.1,-31.8,-10.3,SHSY5Y,30000,H,Human,BoneMarrow,Epithelial,Adult,L,3,5,MTT,TetrazoliumSalt,NA,99.752,NA,41,10.1002/jat.3213
965,2016,IronOxide,I,Sphere,Silica,Reverse Microemulsion,Negative,10,93.3,111.1,-31.8,-10.3,SHSY5Y,30000,H,Human,BoneMarrow,Epithelial,Adult,L,3,10,MTT,TetrazoliumSalt,NA,103.22,NA,41,10.1002/jat.3213
966,2016,IronOxide,I,Sphere,Silica,Reverse Microemulsion,Negative,10,93.3,111.1,-31.8,-10.3,SHSY5Y,30000,H,Human,BoneMarrow,Epithelial,Adult,L,3,25,MTT,TetrazoliumSalt,NA,99.257,NA,41,10.1002/jat.3213
967,2016,IronOxide,I,Sphere,Silica,Reverse Microemulsion,Negative,10,93.3,111.1,-31.8,-10.3,SHSY5Y,30000,H,Human,BoneMarrow,Epithelial,Adult,L,3,50,MTT,TetrazoliumSalt,NA,100.25,NA,41,10.1002/jat.3213
968,2016,IronOxide,I,Sphere,Silica,Reverse Microemulsion,Negative,10,93.3,111.1,-31.8,-10.3,SHSY5Y,30000,H,Human,BoneMarrow,Epithelial,Adult,L,3,75,MTT,TetrazoliumSalt,NA,97.525,NA,41,10.1002/jat.3213
969,2016,IronOxide,I,Sphere,Silica,Reverse Microemulsion,Negative,10,93.3,111.1,-31.8,-10.3,SHSY5Y,30000,H,Human,BoneMarrow,Epithelial,Adult,L,3,100,MTT,TetrazoliumSalt,NA,98.267,NA,41,10.1002/jat.3213
970,2016,IronOxide,I,Sphere,Silica,Reverse Microemulsion,Negative,10,93.3,111.1,-31.8,-10.3,SHSY5Y,30000,H,Human,BoneMarrow,Epithelial,Adult,L,3,150,MTT,TetrazoliumSalt,NA,99.01,NA,41,10.1002/jat.3213
971,2016,IronOxide,I,Sphere,Silica,Reverse Microemulsion,Negative,10,93.3,111.1,-31.8,-10.3,SHSY5Y,30000,H,Human,BoneMarrow,Epithelial,Adult,L,3,175,MTT,TetrazoliumSalt,NA,98.267,NA,41,10.1002/jat.3213
972,2016,IronOxide,I,Sphere,Silica,Reverse Microemulsion,Negative,10,93.3,111.1,-31.8,-10.3,SHSY5Y,30000,H,Human,BoneMarrow,Epithelial,Adult,L,3,200,MTT,TetrazoliumSalt,NA,96.535,NA,41,10.1002/jat.3213
973,2016,IronOxide,I,Sphere,Silica,Reverse Microemulsion,Negative,10,93.3,111.1,-31.8,-10.3,SHSY5Y,30000,H,Human,BoneMarrow,Epithelial,Adult,L,3,300,MTT,TetrazoliumSalt,NA,97.277,NA,41,10.1002/jat.3213
974,2016,IronOxide,I,Sphere,OleicAcid,Reverse Microemulsion,Negative,10.9,164.5,202.7,-45.4,-11.6,SHSY5Y,30000,H,Human,BoneMarrow,Epithelial,Adult,L,3,5,MTT,TetrazoliumSalt,NA,96.923,NA,41,10.1002/jat.3213
975,2016,IronOxide,I,Sphere,OleicAcid,Reverse Microemulsion,Negative,10.9,164.5,202.7,-45.4,-11.6,SHSY5Y,30000,H,Human,BoneMarrow,Epithelial,Adult,L,3,10,MTT,TetrazoliumSalt,NA,97.788,NA,41,10.1002/jat.3213
976,2016,IronOxide,I,Sphere,OleicAcid,Reverse Microemulsion,Negative,10.9,164.5,202.7,-45.4,-11.6,SHSY5Y,30000,H,Human,BoneMarrow,Epithelial,Adult,L,3,25,MTT,TetrazoliumSalt,NA,100.1,NA,41,10.1002/jat.3213
977,2016,IronOxide,I,Sphere,OleicAcid,Reverse Microemulsion,Negative,10.9,164.5,202.7,-45.4,-11.6,SHSY5Y,30000,H,Human,BoneMarrow,Epithelial,Adult,L,3,50,MTT,TetrazoliumSalt,NA,93.173,NA,41,10.1002/jat.3213
978,2016,IronOxide,I,Sphere,OleicAcid,Reverse Microemulsion,Negative,10.9,164.5,202.7,-45.4,-11.6,SHSY5Y,30000,H,Human,BoneMarrow,Epithelial,Adult,L,3,75,MTT,TetrazoliumSalt,NA,94.615,NA,41,10.1002/jat.3213
979,2016,IronOxide,I,Sphere,OleicAcid,Reverse Microemulsion,Negative,10.9,164.5,202.7,-45.4,-11.6,SHSY5Y,30000,H,Human,BoneMarrow,Epithelial,Adult,L,3,100,MTT,TetrazoliumSalt,NA,96.346,NA,41,10.1002/jat.3213
980,2016,IronOxide,I,Sphere,OleicAcid,Reverse Microemulsion,Negative,10.9,164.5,202.7,-45.4,-11.6,SHSY5Y,30000,H,Human,BoneMarrow,Epithelial,Adult,L,3,150,MTT,TetrazoliumSalt,NA,91.442,NA,41,10.1002/jat.3213
981,2016,IronOxide,I,Sphere,OleicAcid,Reverse Microemulsion,Negative,10.9,164.5,202.7,-45.4,-11.6,SHSY5Y,30000,H,Human,BoneMarrow,Epithelial,Adult,L,3,175,MTT,TetrazoliumSalt,NA,93.173,NA,41,10.1002/jat.3213
982,2016,IronOxide,I,Sphere,OleicAcid,Reverse Microemulsion,Negative,10.9,164.5,202.7,-45.4,-11.6,SHSY5Y,30000,H,Human,BoneMarrow,Epithelial,Adult,L,3,200,MTT,TetrazoliumSalt,NA,94.615,NA,41,10.1002/jat.3213
983,2016,IronOxide,I,Sphere,OleicAcid,Reverse Microemulsion,Negative,10.9,164.5,202.7,-45.4,-11.6,SHSY5Y,30000,H,Human,BoneMarrow,Epithelial,Adult,L,3,300,MTT,TetrazoliumSalt,NA,96.346,NA,41,10.1002/jat.3213
984,2016,IronOxide,I,Sphere,Silica,Reverse Microemulsion,Negative,10,93.3,111.1,-31.8,-10.3,SHSY5Y,30000,H,Human,BoneMarrow,Epithelial,Adult,L,6,5,MTT,TetrazoliumSalt,NA,94.554,NA,41,10.1002/jat.3213
985,2016,IronOxide,I,Sphere,Silica,Reverse Microemulsion,Negative,10,93.3,111.1,-31.8,-10.3,SHSY5Y,30000,H,Human,BoneMarrow,Epithelial,Adult,L,6,10,MTT,TetrazoliumSalt,NA,101.73,NA,41,10.1002/jat.3213
986,2016,IronOxide,I,Sphere,Silica,Reverse Microemulsion,Negative,10,93.3,111.1,-31.8,-10.3,SHSY5Y,30000,H,Human,BoneMarrow,Epithelial,Adult,L,6,25,MTT,TetrazoliumSalt,NA,100.5,NA,41,10.1002/jat.3213
987,2016,IronOxide,I,Sphere,Silica,Reverse Microemulsion,Negative,10,93.3,111.1,-31.8,-10.3,SHSY5Y,30000,H,Human,BoneMarrow,Epithelial,Adult,L,6,50,MTT,TetrazoliumSalt,NA,96.287,NA,41,10.1002/jat.3213
988,2016,IronOxide,I,Sphere,Silica,Reverse Microemulsion,Negative,10,93.3,111.1,-31.8,-10.3,SHSY5Y,30000,H,Human,BoneMarrow,Epithelial,Adult,L,6,75,MTT,TetrazoliumSalt,NA,95.05,NA,41,10.1002/jat.3213
989,2016,IronOxide,I,Sphere,Silica,Reverse Microemulsion,Negative,10,93.3,111.1,-31.8,-10.3,SHSY5Y,30000,H,Human,BoneMarrow,Epithelial,Adult,L,6,100,MTT,TetrazoliumSalt,NA,100.99,NA,41,10.1002/jat.3213
990,2016,IronOxide,I,Sphere,Silica,Reverse Microemulsion,Negative,10,93.3,111.1,-31.8,-10.3,SHSY5Y,30000,H,Human,BoneMarrow,Epithelial,Adult,L,6,150,MTT,TetrazoliumSalt,NA,96.535,NA,41,10.1002/jat.3213
991,2016,IronOxide,I,Sphere,Silica,Reverse Microemulsion,Negative,10,93.3,111.1,-31.8,-10.3,SHSY5Y,30000,H,Human,BoneMarrow,Epithelial,Adult,L,6,175,MTT,TetrazoliumSalt,NA,95.792,NA,41,10.1002/jat.3213
992,2016,IronOxide,I,Sphere,Silica,Reverse Microemulsion,Negative,10,93.3,111.1,-31.8,-10.3,SHSY5Y,30000,H,Human,BoneMarrow,Epithelial,Adult,L,6,200,MTT,TetrazoliumSalt,NA,96.04,NA,41,10.1002/jat.3213
993,2016,IronOxide,I,Sphere,Silica,Reverse Microemulsion,Negative,10,93.3,111.1,-31.8,-10.3,SHSY5Y,30000,H,Human,BoneMarrow,Epithelial,Adult,L,6,300,MTT,TetrazoliumSalt,NA,96.04,NA,41,10.1002/jat.3213
994,2016,IronOxide,I,Sphere,OleicAcid,Reverse Microemulsion,Negative,10.9,164.5,202.7,-45.4,-11.6,SHSY5Y,30000,H,Human,BoneMarrow,Epithelial,Adult,L,6,5,MTT,TetrazoliumSalt,NA,100.38,NA,41,10.1002/jat.3213
995,2016,IronOxide,I,Sphere,OleicAcid,Reverse Microemulsion,Negative,10.9,164.5,202.7,-45.4,-11.6,SHSY5Y,30000,H,Human,BoneMarrow,Epithelial,Adult,L,6,10,MTT,TetrazoliumSalt,NA,96.923,NA,41,10.1002/jat.3213
996,2016,IronOxide,I,Sphere,OleicAcid,Reverse Microemulsion,Negative,10.9,164.5,202.7,-45.4,-11.6,SHSY5Y,30000,H,Human,BoneMarrow,Epithelial,Adult,L,6,25,MTT,TetrazoliumSalt,NA,101.54,NA,41,10.1002/jat.3213
997,2016,IronOxide,I,Sphere,OleicAcid,Reverse Microemulsion,Negative,10.9,164.5,202.7,-45.4,-11.6,SHSY5Y,30000,H,Human,BoneMarrow,Epithelial,Adult,L,6,50,MTT,TetrazoliumSalt,NA,96.346,NA,41,10.1002/jat.3213
998,2016,IronOxide,I,Sphere,OleicAcid,Reverse Microemulsion,Negative,10.9,164.5,202.7,-45.4,-11.6,SHSY5Y,30000,H,Human,BoneMarrow,Epithelial,Adult,L,6,75,MTT,TetrazoliumSalt,NA,100.1,NA,41,10.1002/jat.3213
999,2016,IronOxide,I,Sphere,OleicAcid,Reverse Microemulsion,Negative,10.9,164.5,202.7,-45.4,-11.6,SHSY5Y,30000,H,Human,BoneMarrow,Epithelial,Adult,L,6,100,MTT,TetrazoliumSalt,NA,100.38,NA,41,10.1002/jat.3213
1000,2016,IronOxide,I,Sphere,OleicAcid,Reverse Microemulsion,Negative,10.9,164.5,202.7,-45.4,-11.6,SHSY5Y,30000,H,Human,BoneMarrow,Epithelial,Adult,L,6,150,MTT,TetrazoliumSalt,NA,101.54,NA,41,10.1002/jat.3213
1001,2016,IronOxide,I,Sphere,OleicAcid,Reverse Microemulsion,Negative,10.9,164.5,202.7,-45.4,-11.6,SHSY5Y,30000,H,Human,BoneMarrow,Epithelial,Adult,L,6,175,MTT,TetrazoliumSalt,NA,98.654,NA,41,10.1002/jat.3213
1002,2016,IronOxide,I,Sphere,OleicAcid,Reverse Microemulsion,Negative,10.9,164.5,202.7,-45.4,-11.6,SHSY5Y,30000,H,Human,BoneMarrow,Epithelial,Adult,L,6,200,MTT,TetrazoliumSalt,NA,101.25,NA,41,10.1002/jat.3213
1003,2016,IronOxide,I,Sphere,OleicAcid,Reverse Microemulsion,Negative,10.9,164.5,202.7,-45.4,-11.6,SHSY5Y,30000,H,Human,BoneMarrow,Epithelial,Adult,L,6,300,MTT,TetrazoliumSalt,NA,100.1,NA,41,10.1002/jat.3213
1004,2016,IronOxide,I,Sphere,Silica,Reverse Microemulsion,Negative,10,93.3,111.1,-31.8,-10.3,SHSY5Y,30000,H,Human,BoneMarrow,Epithelial,Adult,L,24,5,MTT,TetrazoliumSalt,NA,96.535,NA,41,10.1002/jat.3213
1005,2016,IronOxide,I,Sphere,Silica,Reverse Microemulsion,Negative,10,93.3,111.1,-31.8,-10.3,SHSY5Y,30000,H,Human,BoneMarrow,Epithelial,Adult,L,24,10,MTT,TetrazoliumSalt,NA,89.109,NA,41,10.1002/jat.3213
1006,2016,IronOxide,I,Sphere,Silica,Reverse Microemulsion,Negative,10,93.3,111.1,-31.8,-10.3,SHSY5Y,30000,H,Human,BoneMarrow,Epithelial,Adult,L,24,25,MTT,TetrazoliumSalt,NA,99.257,NA,41,10.1002/jat.3213
1007,2016,IronOxide,I,Sphere,Silica,Reverse Microemulsion,Negative,10,93.3,111.1,-31.8,-10.3,SHSY5Y,30000,H,Human,BoneMarrow,Epithelial,Adult,L,24,50,MTT,TetrazoliumSalt,NA,93.069,NA,41,10.1002/jat.3213
1008,2016,IronOxide,I,Sphere,Silica,Reverse Microemulsion,Negative,10,93.3,111.1,-31.8,-10.3,SHSY5Y,30000,H,Human,BoneMarrow,Epithelial,Adult,L,24,75,MTT,TetrazoliumSalt,NA,99.01,NA,41,10.1002/jat.3213
1009,2016,IronOxide,I,Sphere,Silica,Reverse Microemulsion,Negative,10,93.3,111.1,-31.8,-10.3,SHSY5Y,30000,H,Human,BoneMarrow,Epithelial,Adult,L,24,100,MTT,TetrazoliumSalt,NA,103.22,NA,41,10.1002/jat.3213
1010,2016,IronOxide,I,Sphere,Silica,Reverse Microemulsion,Negative,10,93.3,111.1,-31.8,-10.3,SHSY5Y,30000,H,Human,BoneMarrow,Epithelial,Adult,L,24,150,MTT,TetrazoliumSalt,NA,107.67,NA,41,10.1002/jat.3213
1011,2016,IronOxide,I,Sphere,Silica,Reverse Microemulsion,Negative,10,93.3,111.1,-31.8,-10.3,SHSY5Y,30000,H,Human,BoneMarrow,Epithelial,Adult,L,24,175,MTT,TetrazoliumSalt,NA,107.18,NA,41,10.1002/jat.3213
1012,2016,IronOxide,I,Sphere,Silica,Reverse Microemulsion,Negative,10,93.3,111.1,-31.8,-10.3,SHSY5Y,30000,H,Human,BoneMarrow,Epithelial,Adult,L,24,200,MTT,TetrazoliumSalt,NA,106.19,NA,41,10.1002/jat.3213
1013,2016,IronOxide,I,Sphere,Silica,Reverse Microemulsion,Negative,10,93.3,111.1,-31.8,-10.3,SHSY5Y,30000,H,Human,BoneMarrow,Epithelial,Adult,L,24,300,MTT,TetrazoliumSalt,NA,96.04,NA,41,10.1002/jat.3213
1014,2016,IronOxide,I,Sphere,OleicAcid,Reverse Microemulsion,Negative,10.9,164.5,202.7,-45.4,-11.6,SHSY5Y,30000,H,Human,BoneMarrow,Epithelial,Adult,L,24,5,MTT,TetrazoliumSalt,NA,96.058,NA,41,10.1002/jat.3213
1015,2016,IronOxide,I,Sphere,OleicAcid,Reverse Microemulsion,Negative,10.9,164.5,202.7,-45.4,-11.6,SHSY5Y,30000,H,Human,BoneMarrow,Epithelial,Adult,L,24,10,MTT,TetrazoliumSalt,NA,88.558,NA,41,10.1002/jat.3213
1016,2016,IronOxide,I,Sphere,OleicAcid,Reverse Microemulsion,Negative,10.9,164.5,202.7,-45.4,-11.6,SHSY5Y,30000,H,Human,BoneMarrow,Epithelial,Adult,L,24,25,MTT,TetrazoliumSalt,NA,98.654,NA,41,10.1002/jat.3213
1017,2016,IronOxide,I,Sphere,OleicAcid,Reverse Microemulsion,Negative,10.9,164.5,202.7,-45.4,-11.6,SHSY5Y,30000,H,Human,BoneMarrow,Epithelial,Adult,L,24,50,MTT,TetrazoliumSalt,NA,92.596,NA,41,10.1002/jat.3213
1018,2016,IronOxide,I,Sphere,OleicAcid,Reverse Microemulsion,Negative,10.9,164.5,202.7,-45.4,-11.6,SHSY5Y,30000,H,Human,BoneMarrow,Epithelial,Adult,L,24,75,MTT,TetrazoliumSalt,NA,98.654,NA,41,10.1002/jat.3213
1019,2016,IronOxide,I,Sphere,OleicAcid,Reverse Microemulsion,Negative,10.9,164.5,202.7,-45.4,-11.6,SHSY5Y,30000,H,Human,BoneMarrow,Epithelial,Adult,L,24,100,MTT,TetrazoliumSalt,NA,102.69,NA,41,10.1002/jat.3213
1020,2016,IronOxide,I,Sphere,OleicAcid,Reverse Microemulsion,Negative,10.9,164.5,202.7,-45.4,-11.6,SHSY5Y,30000,H,Human,BoneMarrow,Epithelial,Adult,L,24,150,MTT,TetrazoliumSalt,NA,107.31,NA,41,10.1002/jat.3213
1021,2016,IronOxide,I,Sphere,OleicAcid,Reverse Microemulsion,Negative,10.9,164.5,202.7,-45.4,-11.6,SHSY5Y,30000,H,Human,BoneMarrow,Epithelial,Adult,L,24,175,MTT,TetrazoliumSalt,NA,106.44,NA,41,10.1002/jat.3213
1022,2016,IronOxide,I,Sphere,OleicAcid,Reverse Microemulsion,Negative,10.9,164.5,202.7,-45.4,-11.6,SHSY5Y,30000,H,Human,BoneMarrow,Epithelial,Adult,L,24,200,MTT,TetrazoliumSalt,NA,105.87,NA,41,10.1002/jat.3213
1023,2016,IronOxide,I,Sphere,OleicAcid,Reverse Microemulsion,Negative,10.9,164.5,202.7,-45.4,-11.6,SHSY5Y,30000,H,Human,BoneMarrow,Epithelial,Adult,L,24,300,MTT,TetrazoliumSalt,NA,95.481,NA,41,10.1002/jat.3213
1024,2016,IronOxide,I,Sphere,Silica,Reverse Microemulsion,Negative,10,93.3,111.1,-31.8,-10.3,SHSY5Y,30000,H,Human,BoneMarrow,Epithelial,Adult,L,3,5,NRU,NeutralRed,NA,108.02,NA,41,10.1002/jat.3213
1025,2016,IronOxide,I,Sphere,Silica,Reverse Microemulsion,Negative,10,93.3,111.1,-31.8,-10.3,SHSY5Y,30000,H,Human,BoneMarrow,Epithelial,Adult,L,3,10,NRU,NeutralRed,NA,99.543,NA,41,10.1002/jat.3213
1026,2016,IronOxide,I,Sphere,Silica,Reverse Microemulsion,Negative,10,93.3,111.1,-31.8,-10.3,SHSY5Y,30000,H,Human,BoneMarrow,Epithelial,Adult,L,3,25,NRU,NeutralRed,NA,102.54,NA,41,10.1002/jat.3213
1027,2016,IronOxide,I,Sphere,Silica,Reverse Microemulsion,Negative,10,93.3,111.1,-31.8,-10.3,SHSY5Y,30000,H,Human,BoneMarrow,Epithelial,Adult,L,3,50,NRU,NeutralRed,NA,111.02,NA,41,10.1002/jat.3213
1028,2016,IronOxide,I,Sphere,Silica,Reverse Microemulsion,Negative,10,93.3,111.1,-31.8,-10.3,SHSY5Y,30000,H,Human,BoneMarrow,Epithelial,Adult,L,3,75,NRU,NeutralRed,NA,101.79,NA,41,10.1002/jat.3213
1029,2016,IronOxide,I,Sphere,Silica,Reverse Microemulsion,Negative,10,93.3,111.1,-31.8,-10.3,SHSY5Y,30000,H,Human,BoneMarrow,Epithelial,Adult,L,3,100,NRU,NeutralRed,NA,106.78,NA,41,10.1002/jat.3213
1030,2016,IronOxide,I,Sphere,Silica,Reverse Microemulsion,Negative,10,93.3,111.1,-31.8,-10.3,SHSY5Y,30000,H,Human,BoneMarrow,Epithelial,Adult,L,3,150,NRU,NeutralRed,NA,106.78,NA,41,10.1002/jat.3213
1031,2016,IronOxide,I,Sphere,Silica,Reverse Microemulsion,Negative,10,93.3,111.1,-31.8,-10.3,SHSY5Y,30000,H,Human,BoneMarrow,Epithelial,Adult,L,3,175,NRU,NeutralRed,NA,103.78,NA,41,10.1002/jat.3213
1032,2016,IronOxide,I,Sphere,Silica,Reverse Microemulsion,Negative,10,93.3,111.1,-31.8,-10.3,SHSY5Y,30000,H,Human,BoneMarrow,Epithelial,Adult,L,3,200,NRU,NeutralRed,NA,111.52,NA,41,10.1002/jat.3213
1033,2016,IronOxide,I,Sphere,Silica,Reverse Microemulsion,Negative,10,93.3,111.1,-31.8,-10.3,SHSY5Y,30000,H,Human,BoneMarrow,Epithelial,Adult,L,3,300,NRU,NeutralRed,NA,101.79,NA,41,10.1002/jat.3213
1034,2016,IronOxide,I,Sphere,OleicAcid,Reverse Microemulsion,Negative,10.9,164.5,202.7,-45.4,-11.6,SHSY5Y,30000,H,Human,BoneMarrow,Epithelial,Adult,L,3,5,NRU,NeutralRed,NA,102.39,NA,41,10.1002/jat.3213
1035,2016,IronOxide,I,Sphere,OleicAcid,Reverse Microemulsion,Negative,10.9,164.5,202.7,-45.4,-11.6,SHSY5Y,30000,H,Human,BoneMarrow,Epithelial,Adult,L,3,10,NRU,NeutralRed,NA,103.76,NA,41,10.1002/jat.3213
1036,2016,IronOxide,I,Sphere,OleicAcid,Reverse Microemulsion,Negative,10.9,164.5,202.7,-45.4,-11.6,SHSY5Y,30000,H,Human,BoneMarrow,Epithelial,Adult,L,3,25,NRU,NeutralRed,NA,108.99,NA,41,10.1002/jat.3213
1037,2016,IronOxide,I,Sphere,OleicAcid,Reverse Microemulsion,Negative,10.9,164.5,202.7,-45.4,-11.6,SHSY5Y,30000,H,Human,BoneMarrow,Epithelial,Adult,L,3,50,NRU,NeutralRed,NA,107.61,NA,41,10.1002/jat.3213
1038,2016,IronOxide,I,Sphere,OleicAcid,Reverse Microemulsion,Negative,10.9,164.5,202.7,-45.4,-11.6,SHSY5Y,30000,H,Human,BoneMarrow,Epithelial,Adult,L,3,75,NRU,NeutralRed,NA,112.02,NA,41,10.1002/jat.3213
1039,2016,IronOxide,I,Sphere,OleicAcid,Reverse Microemulsion,Negative,10.9,164.5,202.7,-45.4,-11.6,SHSY5Y,30000,H,Human,BoneMarrow,Epithelial,Adult,L,3,100,NRU,NeutralRed,NA,109.82,NA,41,10.1002/jat.3213
1040,2016,IronOxide,I,Sphere,OleicAcid,Reverse Microemulsion,Negative,10.9,164.5,202.7,-45.4,-11.6,SHSY5Y,30000,H,Human,BoneMarrow,Epithelial,Adult,L,3,150,NRU,NeutralRed,NA,81.743,NA,41,10.1002/jat.3213
1041,2016,IronOxide,I,Sphere,OleicAcid,Reverse Microemulsion,Negative,10.9,164.5,202.7,-45.4,-11.6,SHSY5Y,30000,H,Human,BoneMarrow,Epithelial,Adult,L,3,175,NRU,NeutralRed,NA,111.74,NA,41,10.1002/jat.3213
1042,2016,IronOxide,I,Sphere,OleicAcid,Reverse Microemulsion,Negative,10.9,164.5,202.7,-45.4,-11.6,SHSY5Y,30000,H,Human,BoneMarrow,Epithelial,Adult,L,3,200,NRU,NeutralRed,NA,108.44,NA,41,10.1002/jat.3213
1043,2016,IronOxide,I,Sphere,OleicAcid,Reverse Microemulsion,Negative,10.9,164.5,202.7,-45.4,-11.6,SHSY5Y,30000,H,Human,BoneMarrow,Epithelial,Adult,L,3,300,NRU,NeutralRed,NA,115.87,NA,41,10.1002/jat.3213
1044,2016,IronOxide,I,Sphere,Silica,Reverse Microemulsion,Negative,10,93.3,111.1,-31.8,-10.3,SHSY5Y,30000,H,Human,BoneMarrow,Epithelial,Adult,L,6,5,NRU,NeutralRed,NA,93.555,NA,41,10.1002/jat.3213
1045,2016,IronOxide,I,Sphere,Silica,Reverse Microemulsion,Negative,10,93.3,111.1,-31.8,-10.3,SHSY5Y,30000,H,Human,BoneMarrow,Epithelial,Adult,L,6,10,NRU,NeutralRed,NA,101.29,NA,41,10.1002/jat.3213
1046,2016,IronOxide,I,Sphere,Silica,Reverse Microemulsion,Negative,10,93.3,111.1,-31.8,-10.3,SHSY5Y,30000,H,Human,BoneMarrow,Epithelial,Adult,L,6,25,NRU,NeutralRed,NA,100.04,NA,41,10.1002/jat.3213
1047,2016,IronOxide,I,Sphere,Silica,Reverse Microemulsion,Negative,10,93.3,111.1,-31.8,-10.3,SHSY5Y,30000,H,Human,BoneMarrow,Epithelial,Adult,L,6,50,NRU,NeutralRed,NA,98.295,NA,41,10.1002/jat.3213
1048,2016,IronOxide,I,Sphere,Silica,Reverse Microemulsion,Negative,10,93.3,111.1,-31.8,-10.3,SHSY5Y,30000,H,Human,BoneMarrow,Epithelial,Adult,L,6,75,NRU,NeutralRed,NA,100.04,NA,41,10.1002/jat.3213
1049,2016,IronOxide,I,Sphere,Silica,Reverse Microemulsion,Negative,10,93.3,111.1,-31.8,-10.3,SHSY5Y,30000,H,Human,BoneMarrow,Epithelial,Adult,L,6,100,NRU,NeutralRed,NA,95.8,NA,41,10.1002/jat.3213
1050,2016,IronOxide,I,Sphere,Silica,Reverse Microemulsion,Negative,10,93.3,111.1,-31.8,-10.3,SHSY5Y,30000,H,Human,BoneMarrow,Epithelial,Adult,L,6,150,NRU,NeutralRed,NA,100.04,NA,41,10.1002/jat.3213
1051,2016,IronOxide,I,Sphere,Silica,Reverse Microemulsion,Negative,10,93.3,111.1,-31.8,-10.3,SHSY5Y,30000,H,Human,BoneMarrow,Epithelial,Adult,L,6,175,NRU,NeutralRed,NA,102.54,NA,41,10.1002/jat.3213
1052,2016,IronOxide,I,Sphere,Silica,Reverse Microemulsion,Negative,10,93.3,111.1,-31.8,-10.3,SHSY5Y,30000,H,Human,BoneMarrow,Epithelial,Adult,L,6,200,NRU,NeutralRed,NA,98.046,NA,41,10.1002/jat.3213
1053,2016,IronOxide,I,Sphere,Silica,Reverse Microemulsion,Negative,10,93.3,111.1,-31.8,-10.3,SHSY5Y,30000,H,Human,BoneMarrow,Epithelial,Adult,L,6,300,NRU,NeutralRed,NA,94.553,NA,41,10.1002/jat.3213
1054,2016,IronOxide,I,Sphere,OleicAcid,Reverse Microemulsion,Negative,10.9,164.5,202.7,-45.4,-11.6,SHSY5Y,30000,H,Human,BoneMarrow,Epithelial,Adult,L,6,5,NRU,NeutralRed,NA,96.881,NA,41,10.1002/jat.3213
1055,2016,IronOxide,I,Sphere,OleicAcid,Reverse Microemulsion,Negative,10.9,164.5,202.7,-45.4,-11.6,SHSY5Y,30000,H,Human,BoneMarrow,Epithelial,Adult,L,6,10,NRU,NeutralRed,NA,101.01,NA,41,10.1002/jat.3213
1056,2016,IronOxide,I,Sphere,OleicAcid,Reverse Microemulsion,Negative,10.9,164.5,202.7,-45.4,-11.6,SHSY5Y,30000,H,Human,BoneMarrow,Epithelial,Adult,L,6,25,NRU,NeutralRed,NA,104.59,NA,41,10.1002/jat.3213
1057,2016,IronOxide,I,Sphere,OleicAcid,Reverse Microemulsion,Negative,10.9,164.5,202.7,-45.4,-11.6,SHSY5Y,30000,H,Human,BoneMarrow,Epithelial,Adult,L,6,50,NRU,NeutralRed,NA,99.633,NA,41,10.1002/jat.3213
1058,2016,IronOxide,I,Sphere,OleicAcid,Reverse Microemulsion,Negative,10.9,164.5,202.7,-45.4,-11.6,SHSY5Y,30000,H,Human,BoneMarrow,Epithelial,Adult,L,6,75,NRU,NeutralRed,NA,101.56,NA,41,10.1002/jat.3213
1059,2016,IronOxide,I,Sphere,OleicAcid,Reverse Microemulsion,Negative,10.9,164.5,202.7,-45.4,-11.6,SHSY5Y,30000,H,Human,BoneMarrow,Epithelial,Adult,L,6,100,NRU,NeutralRed,NA,94.679,NA,41,10.1002/jat.3213
1060,2016,IronOxide,I,Sphere,OleicAcid,Reverse Microemulsion,Negative,10.9,164.5,202.7,-45.4,-11.6,SHSY5Y,30000,H,Human,BoneMarrow,Epithelial,Adult,L,6,150,NRU,NeutralRed,NA,104.04,NA,41,10.1002/jat.3213
1061,2016,IronOxide,I,Sphere,OleicAcid,Reverse Microemulsion,Negative,10.9,164.5,202.7,-45.4,-11.6,SHSY5Y,30000,H,Human,BoneMarrow,Epithelial,Adult,L,6,175,NRU,NeutralRed,NA,103.76,NA,41,10.1002/jat.3213
1062,2016,IronOxide,I,Sphere,OleicAcid,Reverse Microemulsion,Negative,10.9,164.5,202.7,-45.4,-11.6,SHSY5Y,30000,H,Human,BoneMarrow,Epithelial,Adult,L,6,200,NRU,NeutralRed,NA,107.34,NA,41,10.1002/jat.3213
1063,2016,IronOxide,I,Sphere,OleicAcid,Reverse Microemulsion,Negative,10.9,164.5,202.7,-45.4,-11.6,SHSY5Y,30000,H,Human,BoneMarrow,Epithelial,Adult,L,6,300,NRU,NeutralRed,NA,97.982,NA,41,10.1002/jat.3213
1064,2016,IronOxide,I,Sphere,Silica,Reverse Microemulsion,Negative,10,93.3,111.1,-31.8,-10.3,SHSY5Y,30000,H,Human,BoneMarrow,Epithelial,Adult,L,24,5,NRU,NeutralRed,NA,108.52,NA,41,10.1002/jat.3213
1065,2016,IronOxide,I,Sphere,Silica,Reverse Microemulsion,Negative,10,93.3,111.1,-31.8,-10.3,SHSY5Y,30000,H,Human,BoneMarrow,Epithelial,Adult,L,24,10,NRU,NeutralRed,NA,108.02,NA,41,10.1002/jat.3213
1066,2016,IronOxide,I,Sphere,Silica,Reverse Microemulsion,Negative,10,93.3,111.1,-31.8,-10.3,SHSY5Y,30000,H,Human,BoneMarrow,Epithelial,Adult,L,24,25,NRU,NeutralRed,NA,107.28,NA,41,10.1002/jat.3213
