Repository: reylaboratories/Dataset

File: S0_Raw Dataset.csv (part 6 of 23)
No,Year,Material,Type,Shape,Coat/Functional Group,Synthesis_Method,Surface_Charge,Diameter (nm),Size_in_Water (nm),Size_in_Medium (nm),Zeta_in_Water (mV),Zeta_in_Medium (mV),Cell_Type,No_of_Cells (cells/well),Human_Animal,Cell_Source,Cell_Tissue,Cell_Morphology,Cell_Age,Cell Line_Primary Cell,Time (hr),Concentration (ug/ml),Test,Test_Indicator,Aspect_Ratio,Cell_Viability (%),PDI,Article_ID,DOI
1067,2016,IronOxide,I,Sphere,Silica,Reverse Microemulsion,Negative,10,93.3,111.1,-31.8,-10.3,SHSY5Y,30000,H,Human,BoneMarrow,Epithelial,Adult,L,24,50,NRU,NeutralRed,NA,105.53,NA,41,10.1002/jat.3213
1068,2016,IronOxide,I,Sphere,Silica,Reverse Microemulsion,Negative,10,93.3,111.1,-31.8,-10.3,SHSY5Y,30000,H,Human,BoneMarrow,Epithelial,Adult,L,24,75,NRU,NeutralRed,NA,112.77,NA,41,10.1002/jat.3213
1069,2016,IronOxide,I,Sphere,Silica,Reverse Microemulsion,Negative,10,93.3,111.1,-31.8,-10.3,SHSY5Y,30000,H,Human,BoneMarrow,Epithelial,Adult,L,24,100,NRU,NeutralRed,NA,107.28,NA,41,10.1002/jat.3213
1070,2016,IronOxide,I,Sphere,Silica,Reverse Microemulsion,Negative,10,93.3,111.1,-31.8,-10.3,SHSY5Y,30000,H,Human,BoneMarrow,Epithelial,Adult,L,24,150,NRU,NeutralRed,NA,104.28,NA,41,10.1002/jat.3213
1071,2016,IronOxide,I,Sphere,Silica,Reverse Microemulsion,Negative,10,93.3,111.1,-31.8,-10.3,SHSY5Y,30000,H,Human,BoneMarrow,Epithelial,Adult,L,24,175,NRU,NeutralRed,NA,98.046,NA,41,10.1002/jat.3213
1072,2016,IronOxide,I,Sphere,Silica,Reverse Microemulsion,Negative,10,93.3,111.1,-31.8,-10.3,SHSY5Y,30000,H,Human,BoneMarrow,Epithelial,Adult,L,24,200,NRU,NeutralRed,NA,96.05,NA,41,10.1002/jat.3213
1073,2016,IronOxide,I,Sphere,Silica,Reverse Microemulsion,Negative,10,93.3,111.1,-31.8,-10.3,SHSY5Y,30000,H,Human,BoneMarrow,Epithelial,Adult,L,24,300,NRU,NeutralRed,NA,88.316,NA,41,10.1002/jat.3213
1074,2016,IronOxide,I,Sphere,OleicAcid,Reverse Microemulsion,Negative,10.9,164.5,202.7,-45.4,-11.6,SHSY5Y,30000,H,Human,BoneMarrow,Epithelial,Adult,L,24,5,NRU,NeutralRed,NA,96.881,NA,41,10.1002/jat.3213
1075,2016,IronOxide,I,Sphere,OleicAcid,Reverse Microemulsion,Negative,10.9,164.5,202.7,-45.4,-11.6,SHSY5Y,30000,H,Human,BoneMarrow,Epithelial,Adult,L,24,10,NRU,NeutralRed,NA,105.96,NA,41,10.1002/jat.3213
1076,2016,IronOxide,I,Sphere,OleicAcid,Reverse Microemulsion,Negative,10.9,164.5,202.7,-45.4,-11.6,SHSY5Y,30000,H,Human,BoneMarrow,Epithelial,Adult,L,24,25,NRU,NeutralRed,NA,104.59,NA,41,10.1002/jat.3213
1077,2016,IronOxide,I,Sphere,OleicAcid,Reverse Microemulsion,Negative,10.9,164.5,202.7,-45.4,-11.6,SHSY5Y,30000,H,Human,BoneMarrow,Epithelial,Adult,L,24,50,NRU,NeutralRed,NA,104.04,NA,41,10.1002/jat.3213
1078,2016,IronOxide,I,Sphere,OleicAcid,Reverse Microemulsion,Negative,10.9,164.5,202.7,-45.4,-11.6,SHSY5Y,30000,H,Human,BoneMarrow,Epithelial,Adult,L,24,75,NRU,NeutralRed,NA,107.06,NA,41,10.1002/jat.3213
1079,2016,IronOxide,I,Sphere,OleicAcid,Reverse Microemulsion,Negative,10.9,164.5,202.7,-45.4,-11.6,SHSY5Y,30000,H,Human,BoneMarrow,Epithelial,Adult,L,24,100,NRU,NeutralRed,NA,105.69,NA,41,10.1002/jat.3213
1080,2016,IronOxide,I,Sphere,OleicAcid,Reverse Microemulsion,Negative,10.9,164.5,202.7,-45.4,-11.6,SHSY5Y,30000,H,Human,BoneMarrow,Epithelial,Adult,L,24,150,NRU,NeutralRed,NA,104.31,NA,41,10.1002/jat.3213
1081,2016,IronOxide,I,Sphere,OleicAcid,Reverse Microemulsion,Negative,10.9,164.5,202.7,-45.4,-11.6,SHSY5Y,30000,H,Human,BoneMarrow,Epithelial,Adult,L,24,175,NRU,NeutralRed,NA,102.39,NA,41,10.1002/jat.3213
1082,2016,IronOxide,I,Sphere,OleicAcid,Reverse Microemulsion,Negative,10.9,164.5,202.7,-45.4,-11.6,SHSY5Y,30000,H,Human,BoneMarrow,Epithelial,Adult,L,24,200,NRU,NeutralRed,NA,96.33,NA,41,10.1002/jat.3213
1083,2016,IronOxide,I,Sphere,OleicAcid,Reverse Microemulsion,Negative,10.9,164.5,202.7,-45.4,-11.6,SHSY5Y,30000,H,Human,BoneMarrow,Epithelial,Adult,L,24,300,NRU,NeutralRed,NA,97.431,NA,41,10.1002/jat.3213
1084,2013,ZnO,I,Sphere,None,Commercial,Negative,100,243.7,273.4,-8.23,-11.7,SHSY5Y,350000,H,Human,BoneMarrow,Epithelial,Adult,L,3,10,MTT,TetrazoliumSalt,NA,97.431,NA,42,10.1016/j.envint.2013.02.013
1085,2013,ZnO,I,Sphere,None,Commercial,Negative,100,243.7,273.4,-8.23,-11.7,SHSY5Y,350000,H,Human,BoneMarrow,Epithelial,Adult,L,3,15,MTT,TetrazoliumSalt,NA,90.711,NA,42,10.1016/j.envint.2013.02.013
1086,2013,ZnO,I,Sphere,None,Commercial,Negative,100,243.7,273.4,-8.23,-11.7,SHSY5Y,350000,H,Human,BoneMarrow,Epithelial,Adult,L,3,20,MTT,TetrazoliumSalt,NA,89.526,NA,42,10.1016/j.envint.2013.02.013
1087,2013,ZnO,I,Sphere,None,Commercial,Negative,100,243.7,273.4,-8.23,-11.7,SHSY5Y,350000,H,Human,BoneMarrow,Epithelial,Adult,L,3,25,MTT,TetrazoliumSalt,NA,76.877,NA,42,10.1016/j.envint.2013.02.013
1088,2013,ZnO,I,Sphere,None,Commercial,Negative,100,243.7,273.4,-8.23,-11.7,SHSY5Y,350000,H,Human,BoneMarrow,Epithelial,Adult,L,3,30,MTT,TetrazoliumSalt,NA,71.146,NA,42,10.1016/j.envint.2013.02.013
1089,2013,ZnO,I,Sphere,None,Commercial,Negative,100,243.7,273.4,-8.23,-11.7,SHSY5Y,350000,H,Human,BoneMarrow,Epithelial,Adult,L,3,35,MTT,TetrazoliumSalt,NA,64.822,NA,42,10.1016/j.envint.2013.02.013
1090,2013,ZnO,I,Sphere,None,Commercial,Negative,100,243.7,273.4,-8.23,-11.7,SHSY5Y,350000,H,Human,BoneMarrow,Epithelial,Adult,L,3,40,MTT,TetrazoliumSalt,NA,61.66,NA,42,10.1016/j.envint.2013.02.013
1091,2013,ZnO,I,Sphere,None,Commercial,Negative,100,243.7,273.4,-8.23,-11.7,SHSY5Y,350000,H,Human,BoneMarrow,Epithelial,Adult,L,3,80,MTT,TetrazoliumSalt,NA,48.419,NA,42,10.1016/j.envint.2013.02.013
1092,2013,ZnO,I,Sphere,None,Commercial,Negative,100,243.7,273.4,-8.23,-11.7,SHSY5Y,350000,H,Human,BoneMarrow,Epithelial,Adult,L,6,10,MTT,TetrazoliumSalt,NA,95.85,NA,42,10.1016/j.envint.2013.02.013
1093,2013,ZnO,I,Sphere,None,Commercial,Negative,100,243.7,273.4,-8.23,-11.7,SHSY5Y,350000,H,Human,BoneMarrow,Epithelial,Adult,L,6,15,MTT,TetrazoliumSalt,NA,86.759,NA,42,10.1016/j.envint.2013.02.013
1094,2013,ZnO,I,Sphere,None,Commercial,Negative,100,243.7,273.4,-8.23,-11.7,SHSY5Y,350000,H,Human,BoneMarrow,Epithelial,Adult,L,6,20,MTT,TetrazoliumSalt,NA,81.225,NA,42,10.1016/j.envint.2013.02.013
1095,2013,ZnO,I,Sphere,None,Commercial,Negative,100,243.7,273.4,-8.23,-11.7,SHSY5Y,350000,H,Human,BoneMarrow,Epithelial,Adult,L,6,25,MTT,TetrazoliumSalt,NA,72.53,NA,42,10.1016/j.envint.2013.02.013
1096,2013,ZnO,I,Sphere,None,Commercial,Negative,100,243.7,273.4,-8.23,-11.7,SHSY5Y,350000,H,Human,BoneMarrow,Epithelial,Adult,L,6,30,MTT,TetrazoliumSalt,NA,68.577,NA,42,10.1016/j.envint.2013.02.013
1097,2013,ZnO,I,Sphere,None,Commercial,Negative,100,243.7,273.4,-8.23,-11.7,SHSY5Y,350000,H,Human,BoneMarrow,Epithelial,Adult,L,6,35,MTT,TetrazoliumSalt,NA,61.067,NA,42,10.1016/j.envint.2013.02.013
1098,2013,ZnO,I,Sphere,None,Commercial,Negative,100,243.7,273.4,-8.23,-11.7,SHSY5Y,350000,H,Human,BoneMarrow,Epithelial,Adult,L,6,40,MTT,TetrazoliumSalt,NA,57.115,NA,42,10.1016/j.envint.2013.02.013
1099,2013,ZnO,I,Sphere,None,Commercial,Negative,100,243.7,273.4,-8.23,-11.7,SHSY5Y,350000,H,Human,BoneMarrow,Epithelial,Adult,L,6,80,MTT,TetrazoliumSalt,NA,30.435,NA,42,10.1016/j.envint.2013.02.013
1100,2013,ZnO,I,Sphere,None,Commercial,Negative,100,243.7,273.4,-8.23,-11.7,SHSY5Y,350000,H,Human,BoneMarrow,Epithelial,Adult,L,24,10,MTT,TetrazoliumSalt,NA,79.249,NA,42,10.1016/j.envint.2013.02.013
1101,2013,ZnO,I,Sphere,None,Commercial,Negative,100,243.7,273.4,-8.23,-11.7,SHSY5Y,350000,H,Human,BoneMarrow,Epithelial,Adult,L,24,15,MTT,TetrazoliumSalt,NA,80.237,NA,42,10.1016/j.envint.2013.02.013
1102,2013,ZnO,I,Sphere,None,Commercial,Negative,100,243.7,273.4,-8.23,-11.7,SHSY5Y,350000,H,Human,BoneMarrow,Epithelial,Adult,L,24,20,MTT,TetrazoliumSalt,NA,72.134,NA,42,10.1016/j.envint.2013.02.013
1103,2013,ZnO,I,Sphere,None,Commercial,Negative,100,243.7,273.4,-8.23,-11.7,SHSY5Y,350000,H,Human,BoneMarrow,Epithelial,Adult,L,24,25,MTT,TetrazoliumSalt,NA,14.625,NA,42,10.1016/j.envint.2013.02.013
1104,2013,ZnO,I,Sphere,None,Commercial,Negative,100,243.7,273.4,-8.23,-11.7,SHSY5Y,350000,H,Human,BoneMarrow,Epithelial,Adult,L,24,30,MTT,TetrazoliumSalt,NA,11.858,NA,42,10.1016/j.envint.2013.02.013
1105,2013,ZnO,I,Sphere,None,Commercial,Negative,100,243.7,273.4,-8.23,-11.7,SHSY5Y,350000,H,Human,BoneMarrow,Epithelial,Adult,L,24,35,MTT,TetrazoliumSalt,NA,9.6838,NA,42,10.1016/j.envint.2013.02.013
1106,2013,ZnO,I,Sphere,None,Commercial,Negative,100,243.7,273.4,-8.23,-11.7,SHSY5Y,350000,H,Human,BoneMarrow,Epithelial,Adult,L,24,40,MTT,TetrazoliumSalt,NA,9.2885,NA,42,10.1016/j.envint.2013.02.013
1107,2013,ZnO,I,Sphere,None,Commercial,Negative,100,243.7,273.4,-8.23,-11.7,SHSY5Y,350000,H,Human,BoneMarrow,Epithelial,Adult,L,24,80,MTT,TetrazoliumSalt,NA,-3.5573,NA,42,10.1016/j.envint.2013.02.013
1108,2013,ZnO,I,Sphere,None,Commercial,Negative,100,243.7,273.4,-8.23,-11.7,SHSY5Y,350000,H,Human,BoneMarrow,Epithelial,Adult,L,48,10,MTT,TetrazoliumSalt,NA,77.273,NA,42,10.1016/j.envint.2013.02.013
1109,2013,ZnO,I,Sphere,None,Commercial,Negative,100,243.7,273.4,-8.23,-11.7,SHSY5Y,350000,H,Human,BoneMarrow,Epithelial,Adult,L,48,15,MTT,TetrazoliumSalt,NA,72.134,NA,42,10.1016/j.envint.2013.02.013
1110,2013,ZnO,I,Sphere,None,Commercial,Negative,100,243.7,273.4,-8.23,-11.7,SHSY5Y,350000,H,Human,BoneMarrow,Epithelial,Adult,L,48,20,MTT,TetrazoliumSalt,NA,56.719,NA,42,10.1016/j.envint.2013.02.013
1111,2013,ZnO,I,Sphere,None,Commercial,Negative,100,243.7,273.4,-8.23,-11.7,SHSY5Y,350000,H,Human,BoneMarrow,Epithelial,Adult,L,48,25,MTT,TetrazoliumSalt,NA,10.079,NA,42,10.1016/j.envint.2013.02.013
1112,2013,ZnO,I,Sphere,None,Commercial,Negative,100,243.7,273.4,-8.23,-11.7,SHSY5Y,350000,H,Human,BoneMarrow,Epithelial,Adult,L,48,30,MTT,TetrazoliumSalt,NA,9.0909,NA,42,10.1016/j.envint.2013.02.013
1113,2013,ZnO,I,Sphere,None,Commercial,Negative,100,243.7,273.4,-8.23,-11.7,SHSY5Y,350000,H,Human,BoneMarrow,Epithelial,Adult,L,48,35,MTT,TetrazoliumSalt,NA,7.9051,NA,42,10.1016/j.envint.2013.02.013
1114,2013,ZnO,I,Sphere,None,Commercial,Negative,100,243.7,273.4,-8.23,-11.7,SHSY5Y,350000,H,Human,BoneMarrow,Epithelial,Adult,L,48,40,MTT,TetrazoliumSalt,NA,7.9051,NA,42,10.1016/j.envint.2013.02.013
1115,2013,ZnO,I,Sphere,None,Commercial,Negative,100,243.7,273.4,-8.23,-11.7,SHSY5Y,350000,H,Human,BoneMarrow,Epithelial,Adult,L,3,10,NRU,NeutralRed,NA,101.97,NA,42,10.1016/j.envint.2013.02.013
1116,2013,ZnO,I,Sphere,None,Commercial,Negative,100,243.7,273.4,-8.23,-11.7,SHSY5Y,350000,H,Human,BoneMarrow,Epithelial,Adult,L,3,15,NRU,NeutralRed,NA,92.358,NA,42,10.1016/j.envint.2013.02.013
1117,2013,ZnO,I,Sphere,None,Commercial,Negative,100,243.7,273.4,-8.23,-11.7,SHSY5Y,350000,H,Human,BoneMarrow,Epithelial,Adult,L,3,20,NRU,NeutralRed,NA,86.463,NA,42,10.1016/j.envint.2013.02.013
1118,2013,ZnO,I,Sphere,None,Commercial,Negative,100,243.7,273.4,-8.23,-11.7,SHSY5Y,350000,H,Human,BoneMarrow,Epithelial,Adult,L,3,25,NRU,NeutralRed,NA,65.066,NA,42,10.1016/j.envint.2013.02.013
1119,2013,ZnO,I,Sphere,None,Commercial,Negative,100,243.7,273.4,-8.23,-11.7,SHSY5Y,350000,H,Human,BoneMarrow,Epithelial,Adult,L,3,30,NRU,NeutralRed,NA,56.769,NA,42,10.1016/j.envint.2013.02.013
1120,2013,ZnO,I,Sphere,None,Commercial,Negative,100,243.7,273.4,-8.23,-11.7,SHSY5Y,350000,H,Human,BoneMarrow,Epithelial,Adult,L,3,35,NRU,NeutralRed,NA,56.769,NA,42,10.1016/j.envint.2013.02.013
1121,2013,ZnO,I,Sphere,None,Commercial,Negative,100,243.7,273.4,-8.23,-11.7,SHSY5Y,350000,H,Human,BoneMarrow,Epithelial,Adult,L,3,40,NRU,NeutralRed,NA,50.437,NA,42,10.1016/j.envint.2013.02.013
1122,2013,ZnO,I,Sphere,None,Commercial,Negative,100,243.7,273.4,-8.23,-11.7,SHSY5Y,350000,H,Human,BoneMarrow,Epithelial,Adult,L,3,80,NRU,NeutralRed,NA,61.572,NA,42,10.1016/j.envint.2013.02.013
1123,2013,ZnO,I,Sphere,None,Commercial,Negative,100,243.7,273.4,-8.23,-11.7,SHSY5Y,350000,H,Human,BoneMarrow,Epithelial,Adult,L,6,10,NRU,NeutralRed,NA,104.8,NA,42,10.1016/j.envint.2013.02.013
1124,2013,ZnO,I,Sphere,None,Commercial,Negative,100,243.7,273.4,-8.23,-11.7,SHSY5Y,350000,H,Human,BoneMarrow,Epithelial,Adult,L,6,15,NRU,NeutralRed,NA,100.44,NA,42,10.1016/j.envint.2013.02.013
1125,2013,ZnO,I,Sphere,None,Commercial,Negative,100,243.7,273.4,-8.23,-11.7,SHSY5Y,350000,H,Human,BoneMarrow,Epithelial,Adult,L,6,20,NRU,NeutralRed,NA,105.9,NA,42,10.1016/j.envint.2013.02.013
1126,2013,ZnO,I,Sphere,None,Commercial,Negative,100,243.7,273.4,-8.23,-11.7,SHSY5Y,350000,H,Human,BoneMarrow,Epithelial,Adult,L,6,25,NRU,NeutralRed,NA,76.856,NA,42,10.1016/j.envint.2013.02.013
1127,2013,ZnO,I,Sphere,None,Commercial,Negative,100,243.7,273.4,-8.23,-11.7,SHSY5Y,350000,H,Human,BoneMarrow,Epithelial,Adult,L,6,30,NRU,NeutralRed,NA,60.262,NA,42,10.1016/j.envint.2013.02.013
1128,2013,ZnO,I,Sphere,None,Commercial,Negative,100,243.7,273.4,-8.23,-11.7,SHSY5Y,350000,H,Human,BoneMarrow,Epithelial,Adult,L,6,35,NRU,NeutralRed,NA,56.114,NA,42,10.1016/j.envint.2013.02.013
1129,2013,ZnO,I,Sphere,None,Commercial,Negative,100,243.7,273.4,-8.23,-11.7,SHSY5Y,350000,H,Human,BoneMarrow,Epithelial,Adult,L,6,40,NRU,NeutralRed,NA,53.275,NA,42,10.1016/j.envint.2013.02.013
1130,2013,ZnO,I,Sphere,None,Commercial,Negative,100,243.7,273.4,-8.23,-11.7,SHSY5Y,350000,H,Human,BoneMarrow,Epithelial,Adult,L,6,80,NRU,NeutralRed,NA,59.825,NA,42,10.1016/j.envint.2013.02.013
1131,2013,ZnO,I,Sphere,None,Commercial,Negative,100,243.7,273.4,-8.23,-11.7,SHSY5Y,350000,H,Human,BoneMarrow,Epithelial,Adult,L,24,10,NRU,NeutralRed,NA,104.8,NA,42,10.1016/j.envint.2013.02.013
1132,2013,ZnO,I,Sphere,None,Commercial,Negative,100,243.7,273.4,-8.23,-11.7,SHSY5Y,350000,H,Human,BoneMarrow,Epithelial,Adult,L,24,15,NRU,NeutralRed,NA,100,NA,42,10.1016/j.envint.2013.02.013
1133,2013,ZnO,I,Sphere,None,Commercial,Negative,100,243.7,273.4,-8.23,-11.7,SHSY5Y,350000,H,Human,BoneMarrow,Epithelial,Adult,L,24,20,NRU,NeutralRed,NA,92.795,NA,42,10.1016/j.envint.2013.02.013
1134,2013,ZnO,I,Sphere,None,Commercial,Negative,100,243.7,273.4,-8.23,-11.7,SHSY5Y,350000,H,Human,BoneMarrow,Epithelial,Adult,L,24,25,NRU,NeutralRed,NA,75.109,NA,42,10.1016/j.envint.2013.02.013
1135,2013,ZnO,I,Sphere,None,Commercial,Negative,100,243.7,273.4,-8.23,-11.7,SHSY5Y,350000,H,Human,BoneMarrow,Epithelial,Adult,L,24,30,NRU,NeutralRed,NA,70.742,NA,42,10.1016/j.envint.2013.02.013
1136,2013,ZnO,I,Sphere,None,Commercial,Negative,100,243.7,273.4,-8.23,-11.7,SHSY5Y,350000,H,Human,BoneMarrow,Epithelial,Adult,L,24,35,NRU,NeutralRed,NA,68.996,NA,42,10.1016/j.envint.2013.02.013
1137,2013,ZnO,I,Sphere,None,Commercial,Negative,100,243.7,273.4,-8.23,-11.7,SHSY5Y,350000,H,Human,BoneMarrow,Epithelial,Adult,L,24,40,NRU,NeutralRed,NA,69.432,NA,42,10.1016/j.envint.2013.02.013
1138,2013,ZnO,I,Sphere,None,Commercial,Negative,100,243.7,273.4,-8.23,-11.7,SHSY5Y,350000,H,Human,BoneMarrow,Epithelial,Adult,L,24,80,NRU,NeutralRed,NA,49.345,NA,42,10.1016/j.envint.2013.02.013
1139,2013,ZnO,I,Sphere,None,Commercial,Negative,100,243.7,273.4,-8.23,-11.7,SHSY5Y,350000,H,Human,BoneMarrow,Epithelial,Adult,L,48,10,NRU,NeutralRed,NA,96.288,NA,42,10.1016/j.envint.2013.02.013
1140,2013,ZnO,I,Sphere,None,Commercial,Negative,100,243.7,273.4,-8.23,-11.7,SHSY5Y,350000,H,Human,BoneMarrow,Epithelial,Adult,L,48,15,NRU,NeutralRed,NA,100.44,NA,42,10.1016/j.envint.2013.02.013
1141,2013,ZnO,I,Sphere,None,Commercial,Negative,100,243.7,273.4,-8.23,-11.7,SHSY5Y,350000,H,Human,BoneMarrow,Epithelial,Adult,L,48,20,NRU,NeutralRed,NA,82.314,NA,42,10.1016/j.envint.2013.02.013
1142,2013,ZnO,I,Sphere,None,Commercial,Negative,100,243.7,273.4,-8.23,-11.7,SHSY5Y,350000,H,Human,BoneMarrow,Epithelial,Adult,L,48,25,NRU,NeutralRed,NA,63.755,NA,42,10.1016/j.envint.2013.02.013
1143,2013,ZnO,I,Sphere,None,Commercial,Negative,100,243.7,273.4,-8.23,-11.7,SHSY5Y,350000,H,Human,BoneMarrow,Epithelial,Adult,L,48,30,NRU,NeutralRed,NA,60.262,NA,42,10.1016/j.envint.2013.02.013
1144,2013,ZnO,I,Sphere,None,Commercial,Negative,100,243.7,273.4,-8.23,-11.7,SHSY5Y,350000,H,Human,BoneMarrow,Epithelial,Adult,L,48,35,NRU,NeutralRed,NA,59.607,NA,42,10.1016/j.envint.2013.02.013
1145,2013,ZnO,I,Sphere,None,Commercial,Negative,100,243.7,273.4,-8.23,-11.7,SHSY5Y,350000,H,Human,BoneMarrow,Epithelial,Adult,L,48,40,NRU,NeutralRed,NA,64.192,NA,42,10.1016/j.envint.2013.02.013
1146,2013,ZnO,I,Sphere,None,Commercial,Negative,100,243.7,273.4,-8.23,-11.7,SHSY5Y,350000,H,Human,BoneMarrow,Epithelial,Adult,L,48,80,NRU,NeutralRed,NA,55.677,NA,42,10.1016/j.envint.2013.02.013
1147,2014,ZnO,I,Sphere,None,Commercial,Negative,50,NA,278.8,NA,-11.5,Macrophages,400000,A,Mouse,Peritoneal Cavity,Macrophage,Adult,P,24,1,MTT,TetrazoliumSalt,NA,91.342,NA,43,10.1016/j.tiv.2013.12.004
1148,2014,ZnO,I,Sphere,None,Commercial,Negative,50,NA,278.8,NA,-11.5,Macrophages,400000,A,Mouse,Peritoneal Cavity,Macrophage,Adult,P,24,2.5,MTT,TetrazoliumSalt,NA,61.905,NA,43,10.1016/j.tiv.2013.12.004
1149,2014,ZnO,I,Sphere,None,Commercial,Negative,50,NA,278.8,NA,-11.5,Macrophages,400000,A,Mouse,Peritoneal Cavity,Macrophage,Adult,P,24,5,MTT,TetrazoliumSalt,NA,31.818,NA,43,10.1016/j.tiv.2013.12.004
1150,2014,ZnO,I,Sphere,None,Commercial,Negative,50,NA,278.8,NA,-11.5,Macrophages,400000,A,Mouse,Peritoneal Cavity,Macrophage,Adult,P,24,10,MTT,TetrazoliumSalt,NA,15.152,NA,43,10.1016/j.tiv.2013.12.004
1151,2019,SiO2,I,Sphere,None,Sol-Gel Method,NA,21.8,18.7,NA,NA,NA,HUVEC,100000,H,Human,Umbilical Vein,Endothelial,Embryonic,P,24,5,CVS,CrystalViolet,NA,92.5,NA,44,10.1186/s12951-019-0456-4
1152,2019,SiO2,I,Sphere,None,Sol-Gel Method,NA,21.8,18.7,NA,NA,NA,HUVEC,100000,H,Human,Umbilical Vein,Endothelial,Embryonic,P,24,10,CVS,CrystalViolet,NA,80.208,NA,44,10.1186/s12951-019-0456-4
1153,2019,SiO2,I,Sphere,None,Sol-Gel Method,NA,21.8,18.7,NA,NA,NA,HUVEC,100000,H,Human,Umbilical Vein,Endothelial,Embryonic,P,24,15,CVS,CrystalViolet,NA,63.958,NA,44,10.1186/s12951-019-0456-4
1154,2019,SiO2,I,Sphere,None,Sol-Gel Method,NA,21.8,18.7,NA,NA,NA,HUVEC,100000,H,Human,Umbilical Vein,Endothelial,Embryonic,P,24,20,CVS,CrystalViolet,NA,45.417,NA,44,10.1186/s12951-019-0456-4
1155,2019,SiO2,I,Sphere,None,Sol-Gel Method,NA,21.8,18.7,NA,NA,NA,HUVEC,100000,H,Human,Umbilical Vein,Endothelial,Embryonic,P,24,25,CVS,CrystalViolet,NA,36.458,NA,44,10.1186/s12951-019-0456-4
1156,2019,SiO2,I,Sphere,None,Sol-Gel Method,NA,31.4,30.2,NA,NA,NA,HUVEC,100000,H,Human,Umbilical Vein,Endothelial,Embryonic,P,24,5,CVS,CrystalViolet,NA,97.292,NA,44,10.1186/s12951-019-0456-4
1157,2019,SiO2,I,Sphere,None,Sol-Gel Method,NA,31.4,30.2,NA,NA,NA,HUVEC,100000,H,Human,Umbilical Vein,Endothelial,Embryonic,P,24,10,CVS,CrystalViolet,NA,93.958,NA,44,10.1186/s12951-019-0456-4
1158,2019,SiO2,I,Sphere,None,Sol-Gel Method,NA,31.4,30.2,NA,NA,NA,HUVEC,100000,H,Human,Umbilical Vein,Endothelial,Embryonic,P,24,15,CVS,CrystalViolet,NA,87.083,NA,44,10.1186/s12951-019-0456-4
1159,2019,SiO2,I,Sphere,None,Sol-Gel Method,NA,31.4,30.2,NA,NA,NA,HUVEC,100000,H,Human,Umbilical Vein,Endothelial,Embryonic,P,24,20,CVS,CrystalViolet,NA,82.5,NA,44,10.1186/s12951-019-0456-4
1160,2019,SiO2,I,Sphere,None,Sol-Gel Method,NA,31.4,30.2,NA,NA,NA,HUVEC,100000,H,Human,Umbilical Vein,Endothelial,Embryonic,P,24,25,CVS,CrystalViolet,NA,74.167,NA,44,10.1186/s12951-019-0456-4
1161,2019,SiO2,I,Sphere,None,Sol-Gel Method,NA,56.7,50.4,NA,NA,NA,HUVEC,100000,H,Human,Umbilical Vein,Endothelial,Embryonic,P,24,5,CVS,CrystalViolet,NA,92.5,NA,44,10.1186/s12951-019-0456-4
1162,2019,SiO2,I,Sphere,None,Sol-Gel Method,NA,56.7,50.4,NA,NA,NA,HUVEC,100000,H,Human,Umbilical Vein,Endothelial,Embryonic,P,24,10,CVS,CrystalViolet,NA,90.625,NA,44,10.1186/s12951-019-0456-4
1163,2019,SiO2,I,Sphere,None,Sol-Gel Method,NA,56.7,50.4,NA,NA,NA,HUVEC,100000,H,Human,Umbilical Vein,Endothelial,Embryonic,P,24,15,CVS,CrystalViolet,NA,86.25,NA,44,10.1186/s12951-019-0456-4
1164,2019,SiO2,I,Sphere,None,Sol-Gel Method,NA,56.7,50.4,NA,NA,NA,HUVEC,100000,H,Human,Umbilical Vein,Endothelial,Embryonic,P,24,20,CVS,CrystalViolet,NA,84.167,NA,44,10.1186/s12951-019-0456-4
1165,2019,SiO2,I,Sphere,None,Sol-Gel Method,NA,56.7,50.4,NA,NA,NA,HUVEC,100000,H,Human,Umbilical Vein,Endothelial,Embryonic,P,24,25,CVS,CrystalViolet,NA,79.792,NA,44,10.1186/s12951-019-0456-4
1166,2011,ZnO,I,Sph/Rho/Rod,None,Commercial,NA,71,NA,NA,NA,NA,HepG2,60000,H,Human,Liver,Epithelial,Adult,L,48,10,MTT,TetrazoliumSalt,NA,88.254,NA,45,10.1016/j.scitotenv.2011.07.039
1167,2011,ZnO,I,Sph/Rho/Rod,None,Commercial,NA,71,NA,NA,NA,NA,HepG2,60000,H,Human,Liver,Epithelial,Adult,L,48,25,MTT,TetrazoliumSalt,NA,67.143,NA,45,10.1016/j.scitotenv.2011.07.039
1168,2011,ZnO,I,Sph/Rho/Rod,None,Commercial,NA,71,NA,NA,NA,NA,HepG2,60000,H,Human,Liver,Epithelial,Adult,L,48,50,MTT,TetrazoliumSalt,NA,10,NA,45,10.1016/j.scitotenv.2011.07.039
1169,2011,ZnO,I,Sph/Rho/Rod,None,Commercial,NA,71,NA,NA,NA,NA,HepG2,60000,H,Human,Liver,Epithelial,Adult,L,48,100,MTT,TetrazoliumSalt,NA,11.587,NA,45,10.1016/j.scitotenv.2011.07.039
1170,2011,TiO2,I,Rho/Sph,None,Commercial,NA,42.3,NA,NA,NA,NA,HepG2,60000,H,Human,Liver,Epithelial,Adult,L,48,25,MTT,TetrazoliumSalt,NA,90.794,NA,45,10.1016/j.scitotenv.2011.07.039
1171,2011,TiO2,I,Rho/Sph,None,Commercial,NA,42.3,NA,NA,NA,NA,HepG2,60000,H,Human,Liver,Epithelial,Adult,L,48,50,MTT,TetrazoliumSalt,NA,94.921,NA,45,10.1016/j.scitotenv.2011.07.039
1172,2011,TiO2,I,Rho/Sph,None,Commercial,NA,42.3,NA,NA,NA,NA,HepG2,60000,H,Human,Liver,Epithelial,Adult,L,48,100,MTT,TetrazoliumSalt,NA,115.4,NA,45,10.1016/j.scitotenv.2011.07.039
1173,2011,TiO2,I,Rho/Sph,None,Commercial,NA,42.3,NA,NA,NA,NA,HepG2,60000,H,Human,Liver,Epithelial,Adult,L,48,200,MTT,TetrazoliumSalt,NA,103.17,NA,45,10.1016/j.scitotenv.2011.07.039
1174,2011,CuO,I,Sphere,None,Commercial,NA,28,NA,NA,NA,NA,HepG2,60000,H,Human,Liver,Epithelial,Adult,L,48,5,MTT,TetrazoliumSalt,NA,51.746,NA,45,10.1016/j.scitotenv.2011.07.039
1175,2011,CuO,I,Sphere,None,Commercial,NA,28,NA,NA,NA,NA,HepG2,60000,H,Human,Liver,Epithelial,Adult,L,48,10,MTT,TetrazoliumSalt,NA,38.889,NA,45,10.1016/j.scitotenv.2011.07.039
1176,2011,CuO,I,Sphere,None,Commercial,NA,28,NA,NA,NA,NA,HepG2,60000,H,Human,Liver,Epithelial,Adult,L,48,25,MTT,TetrazoliumSalt,NA,20.317,NA,45,10.1016/j.scitotenv.2011.07.039
1177,2011,CuO,I,Sphere,None,Commercial,NA,28,NA,NA,NA,NA,HepG2,60000,H,Human,Liver,Epithelial,Adult,L,48,50,MTT,TetrazoliumSalt,NA,13.651,NA,45,10.1016/j.scitotenv.2011.07.039
1178,2011,Co3O4,I,Rho/Qua,None,Commercial,NA,78.3,NA,NA,NA,NA,HepG2,60000,H,Human,Liver,Epithelial,Adult,L,48,10,MTT,TetrazoliumSalt,NA,70.635,NA,45,10.1016/j.scitotenv.2011.07.039
1179,2011,Co3O4,I,Rho/Qua,None,Commercial,NA,78.3,NA,NA,NA,NA,HepG2,60000,H,Human,Liver,Epithelial,Adult,L,48,25,MTT,TetrazoliumSalt,NA,42.381,NA,45,10.1016/j.scitotenv.2011.07.039
1180,2011,Co3O4,I,Rho/Qua,None,Commercial,NA,78.3,NA,NA,NA,NA,HepG2,60000,H,Human,Liver,Epithelial,Adult,L,48,50,MTT,TetrazoliumSalt,NA,23.968,NA,45,10.1016/j.scitotenv.2011.07.039
1181,2011,Co3O4,I,Rho/Qua,None,Commercial,NA,78.3,NA,NA,NA,NA,HepG2,60000,H,Human,Liver,Epithelial,Adult,L,48,100,MTT,TetrazoliumSalt,NA,12.063,NA,45,10.1016/j.scitotenv.2011.07.039
1182,2011,ZnO,I,Sph/Rho/Rod,None,Commercial,NA,71,NA,NA,NA,NA,Hepatocytes,60000,A,Catfish,Liver,Epithelial,Adult,P,48,25,MTT,TetrazoliumSalt,NA,90.095,NA,45,10.1016/j.scitotenv.2011.07.039
1183,2011,ZnO,I,Sph/Rho/Rod,None,Commercial,NA,71,NA,NA,NA,NA,Hepatocytes,60000,A,Catfish,Liver,Epithelial,Adult,P,48,50,MTT,TetrazoliumSalt,NA,85.333,NA,45,10.1016/j.scitotenv.2011.07.039
1184,2011,ZnO,I,Sph/Rho/Rod,None,Commercial,NA,71,NA,NA,NA,NA,Hepatocytes,60000,A,Catfish,Liver,Epithelial,Adult,P,48,100,MTT,TetrazoliumSalt,NA,79.429,NA,45,10.1016/j.scitotenv.2011.07.039
1185,2011,ZnO,I,Sph/Rho/Rod,None,Commercial,NA,71,NA,NA,NA,NA,Hepatocytes,60000,A,Catfish,Liver,Epithelial,Adult,P,48,200,MTT,TetrazoliumSalt,NA,55.81,NA,45,10.1016/j.scitotenv.2011.07.039
1186,2011,TiO2,I,Rho/Sph,None,Commercial,NA,42.3,NA,NA,NA,NA,Hepatocytes,60000,A,Catfish,Liver,Epithelial,Adult,P,48,25,MTT,TetrazoliumSalt,NA,100.19,NA,45,10.1016/j.scitotenv.2011.07.039
1187,2011,TiO2,I,Rho/Sph,None,Commercial,NA,42.3,NA,NA,NA,NA,Hepatocytes,60000,A,Catfish,Liver,Epithelial,Adult,P,48,50,MTT,TetrazoliumSalt,NA,93.333,NA,45,10.1016/j.scitotenv.2011.07.039
1188,2011,TiO2,I,Rho/Sph,None,Commercial,NA,42.3,NA,NA,NA,NA,Hepatocytes,60000,A,Catfish,Liver,Epithelial,Adult,P,48,100,MTT,TetrazoliumSalt,NA,120.38,NA,45,10.1016/j.scitotenv.2011.07.039
1189,2011,TiO2,I,Rho/Sph,None,Commercial,NA,42.3,NA,NA,NA,NA,Hepatocytes,60000,A,Catfish,Liver,Epithelial,Adult,P,48,200,MTT,TetrazoliumSalt,NA,96.952,NA,45,10.1016/j.scitotenv.2011.07.039
1190,2011,CuO,I,Sphere,None,Commercial,NA,28,NA,NA,NA,NA,Hepatocytes,60000,A,Catfish,Liver,Epithelial,Adult,P,48,25,MTT,TetrazoliumSalt,NA,89.333,NA,45,10.1016/j.scitotenv.2011.07.039
1191,2011,CuO,I,Sphere,None,Commercial,NA,28,NA,NA,NA,NA,Hepatocytes,60000,A,Catfish,Liver,Epithelial,Adult,P,48,50,MTT,TetrazoliumSalt,NA,90.667,NA,45,10.1016/j.scitotenv.2011.07.039
1192,2011,CuO,I,Sphere,None,Commercial,NA,28,NA,NA,NA,NA,Hepatocytes,60000,A,Catfish,Liver,Epithelial,Adult,P,48,100,MTT,TetrazoliumSalt,NA,67.81,NA,45,10.1016/j.scitotenv.2011.07.039
1193,2011,CuO,I,Sphere,None,Commercial,NA,28,NA,NA,NA,NA,Hepatocytes,60000,A,Catfish,Liver,Epithelial,Adult,P,48,200,MTT,TetrazoliumSalt,NA,48.952,NA,45,10.1016/j.scitotenv.2011.07.039
1194,2011,Co3O4,I,Rho/Qua,None,Commercial,NA,78.3,NA,NA,NA,NA,Hepatocytes,60000,A,Catfish,Liver,Epithelial,Adult,P,48,25,MTT,TetrazoliumSalt,NA,137.9,NA,45,10.1016/j.scitotenv.2011.07.039
1195,2011,Co3O4,I,Rho/Qua,None,Commercial,NA,78.3,NA,NA,NA,NA,Hepatocytes,60000,A,Catfish,Liver,Epithelial,Adult,P,48,50,MTT,TetrazoliumSalt,NA,114.1,NA,45,10.1016/j.scitotenv.2011.07.039
1196,2011,Co3O4,I,Rho/Qua,None,Commercial,NA,78.3,NA,NA,NA,NA,Hepatocytes,60000,A,Catfish,Liver,Epithelial,Adult,P,48,100,MTT,TetrazoliumSalt,NA,82.095,NA,45,10.1016/j.scitotenv.2011.07.039
1197,2011,Co3O4,I,Rho/Qua,None,Commercial,NA,78.3,NA,NA,NA,NA,Hepatocytes,60000,A,Catfish,Liver,Epithelial,Adult,P,48,200,MTT,TetrazoliumSalt,NA,70.095,NA,45,10.1016/j.scitotenv.2011.07.039
1198,2013,TiO2,I,Sphere,None,Commercial,Negative,25,NA,434.1,NA,-7.83,A549,10000,H,Human,Lung,Epithelial,Adult,L,6,1,MTT,TetrazoliumSalt,NA,100.97,NA,46,10.1177/0960327112462725
1199,2013,TiO2,I,Sphere,None,Commercial,Negative,25,NA,434.1,NA,-7.83,A549,10000,H,Human,Lung,Epithelial,Adult,L,6,5,MTT,TetrazoliumSalt,NA,97.742,NA,46,10.1177/0960327112462725
1200,2013,TiO2,I,Sphere,None,Commercial,Negative,25,NA,434.1,NA,-7.83,A549,10000,H,Human,Lung,Epithelial,Adult,L,6,10,MTT,TetrazoliumSalt,NA,95.161,NA,46,10.1177/0960327112462725
1201,2013,TiO2,I,Sphere,None,Commercial,Negative,25,NA,434.1,NA,-7.83,A549,10000,H,Human,Lung,Epithelial,Adult,L,6,50,MTT,TetrazoliumSalt,NA,96.935,NA,46,10.1177/0960327112462725
1202,2013,TiO2,I,Sphere,None,Commercial,Negative,25,NA,434.1,NA,-7.83,A549,10000,H,Human,Lung,Epithelial,Adult,L,6,100,MTT,TetrazoliumSalt,NA,95.161,NA,46,10.1177/0960327112462725
1203,2013,TiO2,I,Sphere,None,Commercial,Negative,25,NA,434.1,NA,-7.83,A549,10000,H,Human,Lung,Epithelial,Adult,L,24,1,MTT,TetrazoliumSalt,NA,97.742,NA,46,10.1177/0960327112462725
1204,2013,TiO2,I,Sphere,None,Commercial,Negative,25,NA,434.1,NA,-7.83,A549,10000,H,Human,Lung,Epithelial,Adult,L,24,5,MTT,TetrazoliumSalt,NA,95.645,NA,46,10.1177/0960327112462725
1205,2013,TiO2,I,Sphere,None,Commercial,Negative,25,NA,434.1,NA,-7.83,A549,10000,H,Human,Lung,Epithelial,Adult,L,24,10,MTT,TetrazoliumSalt,NA,92.19,NA,46,10.1177/0960327112462725
1206,2013,TiO2,I,Sphere,None,Commercial,Negative,25,NA,434.1,NA,-7.83,A549,10000,H,Human,Lung,Epithelial,Adult,L,24,50,MTT,TetrazoliumSalt,NA,87.07,NA,46,10.1177/0960327112462725
1207,2013,TiO2,I,Sphere,None,Commercial,Negative,25,NA,434.1,NA,-7.83,A549,10000,H,Human,Lung,Epithelial,Adult,L,24,100,MTT,TetrazoliumSalt,NA,84.34,NA,46,10.1177/0960327112462725
1208,2013,TiO2,I,Sphere,None,Commercial,Negative,25,NA,434.1,NA,-7.83,A549,10000,H,Human,Lung,Epithelial,Adult,L,48,1,MTT,TetrazoliumSalt,NA,97.742,NA,46,10.1177/0960327112462725
1209,2013,TiO2,I,Sphere,None,Commercial,Negative,25,NA,434.1,NA,-7.83,A549,10000,H,Human,Lung,Epithelial,Adult,L,48,5,MTT,TetrazoliumSalt,NA,92.742,NA,46,10.1177/0960327112462725
1210,2013,TiO2,I,Sphere,None,Commercial,Negative,25,NA,434.1,NA,-7.83,A549,10000,H,Human,Lung,Epithelial,Adult,L,48,10,MTT,TetrazoliumSalt,NA,88.72,NA,46,10.1177/0960327112462725
1211,2013,TiO2,I,Sphere,None,Commercial,Negative,25,NA,434.1,NA,-7.83,A549,10000,H,Human,Lung,Epithelial,Adult,L,48,50,MTT,TetrazoliumSalt,NA,82.34,NA,46,10.1177/0960327112462725
1212,2013,TiO2,I,Sphere,None,Commercial,Negative,25,NA,434.1,NA,-7.83,A549,10000,H,Human,Lung,Epithelial,Adult,L,48,100,MTT,TetrazoliumSalt,NA,78.89,NA,46,10.1177/0960327112462725
1213,2018,TiO2,I,Sphere,None,Commercial,Negative,15.84,124,NA,-43.29,NA,A549,30000,H,Human,Lung,Epithelial,Adult,L,48,0.1,MTT,TetrazoliumSalt,NA,89.374,NA,47,10.1080/01480545.2018.1452930
1214,2018,TiO2,I,Sphere,None,Commercial,Negative,15.84,124,NA,-43.29,NA,A549,30000,H,Human,Lung,Epithelial,Adult,L,48,3,MTT,TetrazoliumSalt,NA,75.089,NA,47,10.1080/01480545.2018.1452930
1215,2018,TiO2,I,Sphere,None,Commercial,Negative,15.84,124,NA,-43.29,NA,A549,30000,H,Human,Lung,Epithelial,Adult,L,48,10,MTT,TetrazoliumSalt,NA,64.109,NA,47,10.1080/01480545.2018.1452930
1216,2018,TiO2,I,Sphere,None,Commercial,Negative,15.84,124,NA,-43.29,NA,A549,30000,H,Human,Lung,Epithelial,Adult,L,48,30,MTT,TetrazoliumSalt,NA,25.4,NA,47,10.1080/01480545.2018.1452930
1217,2018,TiO2,I,Sphere,None,Commercial,Negative,15.84,124,NA,-43.29,NA,A549,30000,H,Human,Lung,Epithelial,Adult,L,48,60,MTT,TetrazoliumSalt,NA,14.71,NA,47,10.1080/01480545.2018.1452930
1218,2018,TiO2,I,Sphere,None,Commercial,Negative,15.84,124,NA,-43.29,NA,A549,30000,H,Human,Lung,Epithelial,Adult,L,48,100,MTT,TetrazoliumSalt,NA,5.51,NA,47,10.1080/01480545.2018.1452930
1219,2018,TiO2,I,Sphere,None,Commercial,Negative,24.59,172,NA,-14.25,NA,A549,30000,H,Human,Lung,Epithelial,Adult,L,48,0.1,MTT,TetrazoliumSalt,NA,91.499,NA,47,10.1080/01480545.2018.1452930
1220,2018,TiO2,I,Sphere,None,Commercial,Negative,24.59,172,NA,-14.25,NA,A549,30000,H,Human,Lung,Epithelial,Adult,L,48,3,MTT,TetrazoliumSalt,NA,80.283,NA,47,10.1080/01480545.2018.1452930
1221,2018,TiO2,I,Sphere,None,Commercial,Negative,24.59,172,NA,-14.25,NA,A549,30000,H,Human,Lung,Epithelial,Adult,L,48,10,MTT,TetrazoliumSalt,NA,64.7,NA,47,10.1080/01480545.2018.1452930
1222,2018,TiO2,I,Sphere,None,Commercial,Negative,24.59,172,NA,-14.25,NA,A549,30000,H,Human,Lung,Epithelial,Adult,L,48,30,MTT,TetrazoliumSalt,NA,30.61,NA,47,10.1080/01480545.2018.1452930
1223,2018,TiO2,I,Sphere,None,Commercial,Negative,24.59,172,NA,-14.25,NA,A549,30000,H,Human,Lung,Epithelial,Adult,L,48,60,MTT,TetrazoliumSalt,NA,16.6,NA,47,10.1080/01480545.2018.1452930
1224,2018,TiO2,I,Sphere,None,Commercial,Negative,24.59,172,NA,-14.25,NA,A549,30000,H,Human,Lung,Epithelial,Adult,L,48,100,MTT,TetrazoliumSalt,NA,8.6,NA,47,10.1080/01480545.2018.1452930
1225,2018,TiO2,I,Sphere,None,Commercial,Negative,81.8,486,NA,-8.6,NA,A549,30000,H,Human,Lung,Epithelial,Adult,L,48,0.1,MTT,TetrazoliumSalt,NA,93.152,NA,47,10.1080/01480545.2018.1452930
1226,2018,TiO2,I,Sphere,None,Commercial,Negative,81.8,486,NA,-8.6,NA,A549,30000,H,Human,Lung,Epithelial,Adult,L,48,3,MTT,TetrazoliumSalt,NA,90.201,NA,47,10.1080/01480545.2018.1452930
1227,2018,TiO2,I,Sphere,None,Commercial,Negative,81.8,486,NA,-8.6,NA,A549,30000,H,Human,Lung,Epithelial,Adult,L,48,10,MTT,TetrazoliumSalt,NA,76.505,NA,47,10.1080/01480545.2018.1452930
1228,2018,TiO2,I,Sphere,None,Commercial,Negative,81.8,486,NA,-8.6,NA,A549,30000,H,Human,Lung,Epithelial,Adult,L,48,30,MTT,TetrazoliumSalt,NA,57.4,NA,47,10.1080/01480545.2018.1452930
1229,2018,TiO2,I,Sphere,None,Commercial,Negative,81.8,486,NA,-8.6,NA,A549,30000,H,Human,Lung,Epithelial,Adult,L,48,60,MTT,TetrazoliumSalt,NA,37.61,NA,47,10.1080/01480545.2018.1452930
1230,2018,TiO2,I,Sphere,None,Commercial,Negative,81.8,486,NA,-8.6,NA,A549,30000,H,Human,Lung,Epithelial,Adult,L,48,100,MTT,TetrazoliumSalt,NA,11.51,NA,47,10.1080/01480545.2018.1452930
1231,2018,TiO2,I,Sphere,None,Commercial,Negative,15.84,124,NA,-43.29,NA,Caco-2,30000,H,Human,Colon,Epithelial,Adult,L,48,0.1,MTT,TetrazoliumSalt,NA,87.557,NA,47,10.1080/01480545.2018.1452930
1232,2018,TiO2,I,Sphere,None,Commercial,Negative,15.84,124,NA,-43.29,NA,Caco-2,30000,H,Human,Colon,Epithelial,Adult,L,48,3,MTT,TetrazoliumSalt,NA,75.452,NA,47,10.1080/01480545.2018.1452930
1233,2018,TiO2,I,Sphere,None,Commercial,Negative,15.84,124,NA,-43.29,NA,Caco-2,30000,H,Human,Colon,Epithelial,Adult,L,48,10,MTT,TetrazoliumSalt,NA,60.52,NA,47,10.1080/01480545.2018.1452930
1234,2018,TiO2,I,Sphere,None,Commercial,Negative,15.84,124,NA,-43.29,NA,Caco-2,30000,H,Human,Colon,Epithelial,Adult,L,48,30,MTT,TetrazoliumSalt,NA,26.4,NA,47,10.1080/01480545.2018.1452930
1235,2018,TiO2,I,Sphere,None,Commercial,Negative,15.84,124,NA,-43.29,NA,Caco-2,30000,H,Human,Colon,Epithelial,Adult,L,48,60,MTT,TetrazoliumSalt,NA,15.11,NA,47,10.1080/01480545.2018.1452930
1236,2018,TiO2,I,Sphere,None,Commercial,Negative,15.84,124,NA,-43.29,NA,Caco-2,30000,H,Human,Colon,Epithelial,Adult,L,48,100,MTT,TetrazoliumSalt,NA,6,NA,47,10.1080/01480545.2018.1452930
1237,2018,TiO2,I,Sphere,None,Commercial,Negative,24.59,172,NA,-14.25,NA,Caco-2,30000,H,Human,Colon,Epithelial,Adult,L,48,0.1,MTT,TetrazoliumSalt,NA,90.724,NA,47,10.1080/01480545.2018.1452930
1238,2018,TiO2,I,Sphere,None,Commercial,Negative,24.59,172,NA,-14.25,NA,Caco-2,30000,H,Human,Colon,Epithelial,Adult,L,48,3,MTT,TetrazoliumSalt,NA,78.394,NA,47,10.1080/01480545.2018.1452930
1239,2018,TiO2,I,Sphere,None,Commercial,Negative,24.59,172,NA,-14.25,NA,Caco-2,30000,H,Human,Colon,Epithelial,Adult,L,48,10,MTT,TetrazoliumSalt,NA,64.706,NA,47,10.1080/01480545.2018.1452930
1240,2018,TiO2,I,Sphere,None,Commercial,Negative,24.59,172,NA,-14.25,NA,Caco-2,30000,H,Human,Colon,Epithelial,Adult,L,48,30,MTT,TetrazoliumSalt,NA,41.17,NA,47,10.1080/01480545.2018.1452930
1241,2018,TiO2,I,Sphere,None,Commercial,Negative,24.59,172,NA,-14.25,NA,Caco-2,30000,H,Human,Colon,Epithelial,Adult,L,48,60,MTT,TetrazoliumSalt,NA,20.61,NA,47,10.1080/01480545.2018.1452930
1242,2018,TiO2,I,Sphere,None,Commercial,Negative,24.59,172,NA,-14.25,NA,Caco-2,30000,H,Human,Colon,Epithelial,Adult,L,48,100,MTT,TetrazoliumSalt,NA,11.425,NA,47,10.1080/01480545.2018.1452930
1243,2018,TiO2,I,Sphere,None,Commercial,Negative,81.8,486,NA,-8.6,NA,Caco-2,30000,H,Human,Colon,Epithelial,Adult,L,48,0.1,MTT,TetrazoliumSalt,NA,91.629,NA,47,10.1080/01480545.2018.1452930
1244,2018,TiO2,I,Sphere,None,Commercial,Negative,81.8,486,NA,-8.6,NA,Caco-2,30000,H,Human,Colon,Epithelial,Adult,L,48,3,MTT,TetrazoliumSalt,NA,87.557,NA,47,10.1080/01480545.2018.1452930
1245,2018,TiO2,I,Sphere,None,Commercial,Negative,81.8,486,NA,-8.6,NA,Caco-2,30000,H,Human,Colon,Epithelial,Adult,L,48,10,MTT,TetrazoliumSalt,NA,78.733,NA,47,10.1080/01480545.2018.1452930
1246,2018,TiO2,I,Sphere,None,Commercial,Negative,81.8,486,NA,-8.6,NA,Caco-2,30000,H,Human,Colon,Epithelial,Adult,L,48,30,MTT,TetrazoliumSalt,NA,46.833,NA,47,10.1080/01480545.2018.1452930
1247,2018,TiO2,I,Sphere,None,Commercial,Negative,81.8,486,NA,-8.6,NA,Caco-2,30000,H,Human,Colon,Epithelial,Adult,L,48,60,MTT,TetrazoliumSalt,NA,31.674,NA,47,10.1080/01480545.2018.1452930
1248,2018,TiO2,I,Sphere,None,Commercial,Negative,81.8,486,NA,-8.6,NA,Caco-2,30000,H,Human,Colon,Epithelial,Adult,L,48,100,MTT,TetrazoliumSalt,NA,15.837,NA,47,10.1080/01480545.2018.1452930
1249,2019,IronOxide,I,Sphere,Silica,Commercial,Negative,114,188,NA,NA,-6.52,HK-2,30000,H,Human,Kidney,Epithelial,Adult,L,24,1,XTT,TetrazoliumSalt,NA,100,0.647,48,10.1016/j.mrgentox.2019.05.015
1250,2019,IronOxide,I,Sphere,Silica,Commercial,Negative,114,188,NA,NA,-6.52,HK-2,30000,H,Human,Kidney,Epithelial,Adult,L,24,5,XTT,TetrazoliumSalt,NA,98.305,0.647,48,10.1016/j.mrgentox.2019.05.015
1251,2019,IronOxide,I,Sphere,Silica,Commercial,Negative,114,188,NA,NA,-6.52,HK-2,30000,H,Human,Kidney,Epithelial,Adult,L,24,25,XTT,TetrazoliumSalt,NA,77.331,0.647,48,10.1016/j.mrgentox.2019.05.015
1252,2019,IronOxide,I,Sphere,Silica,Commercial,Negative,114,188,NA,NA,-6.52,HK-2,30000,H,Human,Kidney,Epithelial,Adult,L,24,50,XTT,TetrazoliumSalt,NA,65.89,0.647,48,10.1016/j.mrgentox.2019.05.015
1253,2019,IronOxide,I,Sphere,Silica,Commercial,Negative,114,188,NA,NA,-6.52,HK-2,30000,H,Human,Kidney,Epithelial,Adult,L,24,100,XTT,TetrazoliumSalt,NA,54.661,0.647,48,10.1016/j.mrgentox.2019.05.015
1254,2019,IronOxide,I,Sphere,Silica,Commercial,Negative,114,188,NA,NA,-6.52,HK-2,30000,H,Human,Kidney,Epithelial,Adult,L,24,200,XTT,TetrazoliumSalt,NA,45.975,0.647,48,10.1016/j.mrgentox.2019.05.015
1255,2019,IronOxide,I,Sphere,Silica,Commercial,Negative,114,188,NA,NA,-6.52,HK-2,30000,H,Human,Kidney,Epithelial,Adult,L,24,400,XTT,TetrazoliumSalt,NA,45.339,0.647,48,10.1016/j.mrgentox.2019.05.015
1256,2019,IronOxide,I,Sphere,Silica-NH2,Commercial,Negative,114,199,NA,NA,-9.77,HK-2,30000,H,Human,Kidney,Epithelial,Adult,L,24,1,XTT,TetrazoliumSalt,NA,106.28,0.845,48,10.1016/j.mrgentox.2019.05.015
1257,2019,IronOxide,I,Sphere,Silica-NH2,Commercial,Negative,114,199,NA,NA,-9.77,HK-2,30000,H,Human,Kidney,Epithelial,Adult,L,24,5,XTT,TetrazoliumSalt,NA,100,0.845,48,10.1016/j.mrgentox.2019.05.015
1258,2019,IronOxide,I,Sphere,Silica-NH2,Commercial,Negative,114,199,NA,NA,-9.77,HK-2,30000,H,Human,Kidney,Epithelial,Adult,L,24,25,XTT,TetrazoliumSalt,NA,91.498,0.845,48,10.1016/j.mrgentox.2019.05.015
1259,2019,IronOxide,I,Sphere,Silica-NH2,Commercial,Negative,114,199,NA,NA,-9.77,HK-2,30000,H,Human,Kidney,Epithelial,Adult,L,24,50,XTT,TetrazoliumSalt,NA,85.83,0.845,48,10.1016/j.mrgentox.2019.05.015
1260,2019,IronOxide,I,Sphere,Silica-NH2,Commercial,Negative,114,199,NA,NA,-9.77,HK-2,30000,H,Human,Kidney,Epithelial,Adult,L,24,100,XTT,TetrazoliumSalt,NA,80.162,0.845,48,10.1016/j.mrgentox.2019.05.015
1261,2019,IronOxide,I,Sphere,Silica-NH2,Commercial,Negative,114,199,NA,NA,-9.77,HK-2,30000,H,Human,Kidney,Epithelial,Adult,L,24,200,XTT,TetrazoliumSalt,NA,69.838,0.845,48,10.1016/j.mrgentox.2019.05.015
1262,2019,IronOxide,I,Sphere,Silica-NH2,Commercial,Negative,114,199,NA,NA,-9.77,HK-2,30000,H,Human,Kidney,Epithelial,Adult,L,24,400,XTT,TetrazoliumSalt,NA,52.227,0.845,48,10.1016/j.mrgentox.2019.05.015
1263,2020,Au,I,Sphere,Citrate,Chemical Reduction,NA,NA,NA,10,NA,NA,HUVEC,15000,H,Human,Umbilical Vein,Endothelial,Embryonic,P,24,50,CCK-8,TetrazoliumSalt,NA,110.02,NA,49,10.2147/IJN.S208225
1264,2020,Au,I,Sphere,Citrate,Chemical Reduction,NA,NA,NA,10,NA,NA,HUVEC,15000,H,Human,Umbilical Vein,Endothelial,Embryonic,P,24,100,CCK-8,TetrazoliumSalt,NA,123.42,NA,49,10.2147/IJN.S208225
1265,2020,Au,I,Sphere,Citrate,Chemical Reduction,NA,NA,NA,10,NA,NA,HUVEC,15000,H,Human,Umbilical Vein,Endothelial,Embryonic,P,24,200,CCK-8,TetrazoliumSalt,NA,111.47,NA,49,10.2147/IJN.S208225
1266,2020,Au,I,Sphere,Citrate,Chemical Reduction,NA,NA,NA,30,NA,NA,HUVEC,15000,H,Human,Umbilical Vein,Endothelial,Embryonic,P,24,50,CCK-8,TetrazoliumSalt,NA,114.7,NA,49,10.2147/IJN.S208225
1267,2020,Au,I,Sphere,Citrate,Chemical Reduction,NA,NA,NA,30,NA,NA,HUVEC,15000,H,Human,Umbilical Vein,Endothelial,Embryonic,P,24,100,CCK-8,TetrazoliumSalt,NA,103.72,NA,49,10.2147/IJN.S208225
1268,2020,Au,I,Sphere,Citrate,Chemical Reduction,NA,NA,NA,30,NA,NA,HUVEC,15000,H,Human,Umbilical Vein,Endothelial,Embryonic,P,24,200,CCK-8,TetrazoliumSalt,NA,108.89,NA,49,10.2147/IJN.S208225
1269,2020,Au,I,Sphere,Citrate,Chemical Reduction,NA,NA,NA,50,NA,NA,HUVEC,15000,H,Human,Umbilical Vein,Endothelial,Embryonic,P,24,50,CCK-8,TetrazoliumSalt,NA,109.37,NA,49,10.2147/IJN.S208225
1270,2020,Au,I,Sphere,Citrate,Chemical Reduction,NA,NA,NA,50,NA,NA,HUVEC,15000,H,Human,Umbilical Vein,Endothelial,Embryonic,P,24,100,CCK-8,TetrazoliumSalt,NA,108.89,NA,49,10.2147/IJN.S208225
1271,2020,Au,I,Sphere,Citrate,Chemical Reduction,NA,NA,NA,50,NA,NA,HUVEC,15000,H,Human,Umbilical Vein,Endothelial,Embryonic,P,24,200,CCK-8,TetrazoliumSalt,NA,116.64,NA,49,10.2147/IJN.S208225
1272,2020,Pt,I,Sphere,Citrate,Commercial,NA,5,NA,NA,NA,NA,HUVEC,15000,H,Human,Umbilical Vein,Endothelial,Embryonic,P,24,0.5,CCK-8,TetrazoliumSalt,NA,91.139,NA,49,10.2147/IJN.S208225
1273,2020,Pt,I,Sphere,Citrate,Commercial,NA,5,NA,NA,NA,NA,HUVEC,15000,H,Human,Umbilical Vein,Endothelial,Embryonic,P,24,1,CCK-8,TetrazoliumSalt,NA,90.416,NA,49,10.2147/IJN.S208225
1274,2020,Pt,I,Sphere,Citrate,Commercial,NA,5,NA,NA,NA,NA,HUVEC,15000,H,Human,Umbilical Vein,Endothelial,Embryonic,P,24,2,CCK-8,TetrazoliumSalt,NA,87.523,NA,49,10.2147/IJN.S208225
1275,2020,Pt,I,Sphere,Citrate,Commercial,NA,5,NA,NA,NA,NA,HUVEC,15000,H,Human,Umbilical Vein,Endothelial,Embryonic,P,24,4,CCK-8,TetrazoliumSalt,NA,73.237,NA,49,10.2147/IJN.S208225
