Repository: reylaboratories/Dataset

File: S0_Raw Dataset.csv (part 7 of 23)
No,Year,Material,Type,Shape,Coat/Functional Group,Synthesis_Method,Surface_Charge,Diameter (nm),Size_in_Water (nm),Size_in_Medium (nm),Zeta_in_Water (mV),Zeta_in_Medium (mV),Cell_Type,No_of_Cells (cells/well),Human_Animal,Cell_Source,Cell_Tissue,Cell_Morphology,Cell_Age,Cell Line_Primary Cell,Time (hr),Concentration (ug/ml),Test,Test_Indicator,Aspect_Ratio,Cell_Viability (%),PDI,Article_ID,DOI
1276,2020,Pt,I,Sphere,Citrate,Commercial,NA,30,NA,NA,NA,NA,HUVEC,15000,H,Human,Umbilical Vein,Endothelial,Embryonic,P,24,0.5,CCK-8,TetrazoliumSalt,NA,90.958,NA,49,10.2147/IJN.S208225
1277,2020,Pt,I,Sphere,Citrate,Commercial,NA,30,NA,NA,NA,NA,HUVEC,15000,H,Human,Umbilical Vein,Endothelial,Embryonic,P,24,1,CCK-8,TetrazoliumSalt,NA,89.873,NA,49,10.2147/IJN.S208225
1278,2020,Pt,I,Sphere,Citrate,Commercial,NA,30,NA,NA,NA,NA,HUVEC,15000,H,Human,Umbilical Vein,Endothelial,Embryonic,P,24,2,CCK-8,TetrazoliumSalt,NA,88.608,NA,49,10.2147/IJN.S208225
1279,2020,Pt,I,Sphere,Citrate,Commercial,NA,30,NA,NA,NA,NA,HUVEC,15000,H,Human,Umbilical Vein,Endothelial,Embryonic,P,24,4,CCK-8,TetrazoliumSalt,NA,87.523,NA,49,10.2147/IJN.S208225
1280,2020,Pt,I,Sphere,Citrate,Commercial,NA,70,NA,NA,NA,NA,HUVEC,15000,H,Human,Umbilical Vein,Endothelial,Embryonic,P,24,0.5,CCK-8,TetrazoliumSalt,NA,98.192,NA,49,10.2147/IJN.S208225
1281,2020,Pt,I,Sphere,Citrate,Commercial,NA,70,NA,NA,NA,NA,HUVEC,15000,H,Human,Umbilical Vein,Endothelial,Embryonic,P,24,1,CCK-8,TetrazoliumSalt,NA,93.49,NA,49,10.2147/IJN.S208225
1282,2020,Pt,I,Sphere,Citrate,Commercial,NA,70,NA,NA,NA,NA,HUVEC,15000,H,Human,Umbilical Vein,Endothelial,Embryonic,P,24,2,CCK-8,TetrazoliumSalt,NA,91.628,NA,49,10.2147/IJN.S208225
1283,2020,Pt,I,Sphere,Citrate,Commercial,NA,70,NA,NA,NA,NA,HUVEC,15000,H,Human,Umbilical Vein,Endothelial,Embryonic,P,24,4,CCK-8,TetrazoliumSalt,NA,89.873,NA,49,10.2147/IJN.S208225
1284,2020,SiO2,I,Sphere,None,Commercial,NA,20,NA,202.37,NA,NA,HUVEC,15000,H,Human,Umbilical Vein,Endothelial,Embryonic,P,24,6.25,CCK-8,TetrazoliumSalt,NA,87.687,NA,49,10.2147/IJN.S208225
1285,2020,SiO2,I,Sphere,None,Commercial,NA,20,NA,202.37,NA,NA,HUVEC,15000,H,Human,Umbilical Vein,Endothelial,Embryonic,P,24,12.5,CCK-8,TetrazoliumSalt,NA,83.582,NA,49,10.2147/IJN.S208225
1286,2020,SiO2,I,Sphere,None,Commercial,NA,20,NA,202.37,NA,NA,HUVEC,15000,H,Human,Umbilical Vein,Endothelial,Embryonic,P,24,25,CCK-8,TetrazoliumSalt,NA,79.291,NA,49,10.2147/IJN.S208225
1287,2020,SiO2,I,Sphere,None,Commercial,NA,20,NA,202.37,NA,NA,HUVEC,15000,H,Human,Umbilical Vein,Endothelial,Embryonic,P,24,50,CCK-8,TetrazoliumSalt,NA,82.276,NA,49,10.2147/IJN.S208225
1288,2020,SiO2,I,Sphere,None,Commercial,NA,50,NA,NA,NA,NA,HUVEC,15000,H,Human,Umbilical Vein,Endothelial,Embryonic,P,24,6.25,CCK-8,TetrazoliumSalt,NA,96.828,NA,49,10.2147/IJN.S208225
1289,2020,SiO2,I,Sphere,None,Commercial,NA,50,NA,NA,NA,NA,HUVEC,15000,H,Human,Umbilical Vein,Endothelial,Embryonic,P,24,12.5,CCK-8,TetrazoliumSalt,NA,94.403,NA,49,10.2147/IJN.S208225
1290,2020,SiO2,I,Sphere,None,Commercial,NA,50,NA,NA,NA,NA,HUVEC,15000,H,Human,Umbilical Vein,Endothelial,Embryonic,P,24,25,CCK-8,TetrazoliumSalt,NA,89.552,NA,49,10.2147/IJN.S208225
1291,2020,SiO2,I,Sphere,None,Commercial,NA,50,NA,NA,NA,NA,HUVEC,15000,H,Human,Umbilical Vein,Endothelial,Embryonic,P,24,50,CCK-8,TetrazoliumSalt,NA,57.649,NA,49,10.2147/IJN.S208225
1292,2020,SiO2,I,Sphere,None,Commercial,NA,100,NA,NA,NA,NA,HUVEC,15000,H,Human,Umbilical Vein,Endothelial,Embryonic,P,24,6.25,CCK-8,TetrazoliumSalt,NA,101.49,NA,49,10.2147/IJN.S208225
1293,2020,SiO2,I,Sphere,None,Commercial,NA,100,NA,NA,NA,NA,HUVEC,15000,H,Human,Umbilical Vein,Endothelial,Embryonic,P,24,12.5,CCK-8,TetrazoliumSalt,NA,102.24,NA,49,10.2147/IJN.S208225
1294,2020,SiO2,I,Sphere,None,Commercial,NA,100,NA,NA,NA,NA,HUVEC,15000,H,Human,Umbilical Vein,Endothelial,Embryonic,P,24,25,CCK-8,TetrazoliumSalt,NA,95.522,NA,49,10.2147/IJN.S208225
1295,2020,SiO2,I,Sphere,None,Commercial,NA,100,NA,NA,NA,NA,HUVEC,15000,H,Human,Umbilical Vein,Endothelial,Embryonic,P,24,50,CCK-8,TetrazoliumSalt,NA,102.8,NA,49,10.2147/IJN.S208225
1296,2020,TiO2,I,Sphere,None,Commercial,NA,25,NA,NA,NA,NA,HUVEC,15000,H,Human,Umbilical Vein,Endothelial,Embryonic,P,24,6.25,CCK-8,TetrazoliumSalt,NA,98.556,NA,49,10.2147/IJN.S208225
1297,2020,TiO2,I,Sphere,None,Commercial,NA,25,NA,NA,NA,NA,HUVEC,15000,H,Human,Umbilical Vein,Endothelial,Embryonic,P,24,12.5,CCK-8,TetrazoliumSalt,NA,94.404,NA,49,10.2147/IJN.S208225
1298,2020,TiO2,I,Sphere,None,Commercial,NA,25,NA,NA,NA,NA,HUVEC,15000,H,Human,Umbilical Vein,Endothelial,Embryonic,P,24,25,CCK-8,TetrazoliumSalt,NA,74.007,NA,49,10.2147/IJN.S208225
1299,2020,TiO2,I,Sphere,None,Commercial,NA,25,NA,NA,NA,NA,HUVEC,15000,H,Human,Umbilical Vein,Endothelial,Embryonic,P,24,50,CCK-8,TetrazoliumSalt,NA,43.863,NA,49,10.2147/IJN.S208225
1300,2020,TiO2,I,Sphere,None,Commercial,NA,30,NA,NA,NA,NA,HUVEC,15000,H,Human,Umbilical Vein,Endothelial,Embryonic,P,24,6.25,CCK-8,TetrazoliumSalt,NA,88.267,NA,49,10.2147/IJN.S208225
1301,2020,TiO2,I,Sphere,None,Commercial,NA,30,NA,NA,NA,NA,HUVEC,15000,H,Human,Umbilical Vein,Endothelial,Embryonic,P,24,12.5,CCK-8,TetrazoliumSalt,NA,79.964,NA,49,10.2147/IJN.S208225
1302,2020,TiO2,I,Sphere,None,Commercial,NA,30,NA,NA,NA,NA,HUVEC,15000,H,Human,Umbilical Vein,Endothelial,Embryonic,P,24,25,CCK-8,TetrazoliumSalt,NA,78.7,NA,49,10.2147/IJN.S208225
1303,2020,TiO2,I,Sphere,None,Commercial,NA,30,NA,NA,NA,NA,HUVEC,15000,H,Human,Umbilical Vein,Endothelial,Embryonic,P,24,50,CCK-8,TetrazoliumSalt,NA,68.592,NA,49,10.2147/IJN.S208225
1304,2020,TiO2,I,Sphere,None,Commercial,NA,80,NA,NA,NA,NA,HUVEC,15000,H,Human,Umbilical Vein,Endothelial,Embryonic,P,24,6.25,CCK-8,TetrazoliumSalt,NA,100.36,NA,49,10.2147/IJN.S208225
1305,2020,TiO2,I,Sphere,None,Commercial,NA,80,NA,NA,NA,NA,HUVEC,15000,H,Human,Umbilical Vein,Endothelial,Embryonic,P,24,12.5,CCK-8,TetrazoliumSalt,NA,99.097,NA,49,10.2147/IJN.S208225
1306,2020,TiO2,I,Sphere,None,Commercial,NA,80,NA,NA,NA,NA,HUVEC,15000,H,Human,Umbilical Vein,Endothelial,Embryonic,P,24,25,CCK-8,TetrazoliumSalt,NA,93.682,NA,49,10.2147/IJN.S208225
1307,2020,TiO2,I,Sphere,None,Commercial,NA,80,NA,NA,NA,NA,HUVEC,15000,H,Human,Umbilical Vein,Endothelial,Embryonic,P,24,50,CCK-8,TetrazoliumSalt,NA,85.921,NA,49,10.2147/IJN.S208225
1308,2020,TiO2,I,Sphere,None,Commercial,NA,100,NA,NA,NA,NA,HUVEC,15000,H,Human,Umbilical Vein,Endothelial,Embryonic,P,24,6.25,CCK-8,TetrazoliumSalt,NA,87.726,NA,49,10.2147/IJN.S208225
1309,2020,TiO2,I,Sphere,None,Commercial,NA,100,NA,NA,NA,NA,HUVEC,15000,H,Human,Umbilical Vein,Endothelial,Embryonic,P,24,12.5,CCK-8,TetrazoliumSalt,NA,93.141,NA,49,10.2147/IJN.S208225
1310,2020,TiO2,I,Sphere,None,Commercial,NA,100,NA,NA,NA,NA,HUVEC,15000,H,Human,Umbilical Vein,Endothelial,Embryonic,P,24,25,CCK-8,TetrazoliumSalt,NA,83.574,NA,49,10.2147/IJN.S208225
1311,2020,TiO2,I,Sphere,None,Commercial,NA,100,NA,NA,NA,NA,HUVEC,15000,H,Human,Umbilical Vein,Endothelial,Embryonic,P,24,50,CCK-8,TetrazoliumSalt,NA,87.184,NA,49,10.2147/IJN.S208225
1312,2020,MWCNT,C,Nanotube,COOH,Oxidation/Sonication,NA,NA,NA,128.5,NA,NA,HUVEC,15000,H,Human,Umbilical Vein,Endothelial,Embryonic,P,24,7.5,CCK-8,TetrazoliumSalt,NA,91.682,NA,49,10.2147/IJN.S208225
1313,2020,MWCNT,C,Nanotube,COOH,Oxidation/Sonication,NA,NA,NA,128.5,NA,NA,HUVEC,15000,H,Human,Umbilical Vein,Endothelial,Embryonic,P,24,15,CCK-8,TetrazoliumSalt,NA,91.682,NA,49,10.2147/IJN.S208225
1314,2020,MWCNT,C,Nanotube,COOH,Oxidation/Sonication,NA,NA,NA,128.5,NA,NA,HUVEC,15000,H,Human,Umbilical Vein,Endothelial,Embryonic,P,24,30,CCK-8,TetrazoliumSalt,NA,92.25,NA,49,10.2147/IJN.S208225
1315,2020,MWCNT,C,Nanotube,COOH,Oxidation/Sonication,NA,NA,NA,128.5,NA,NA,HUVEC,15000,H,Human,Umbilical Vein,Endothelial,Embryonic,P,24,60,CCK-8,TetrazoliumSalt,NA,86.767,NA,49,10.2147/IJN.S208225
1316,2020,IronOxide,I,Sphere,Dextran,Commercial,NA,30.15,NA,NA,NA,NA,HUVEC,15000,H,Human,Umbilical Vein,Endothelial,Embryonic,P,24,30,CCK-8,TetrazoliumSalt,NA,99.258,NA,49,10.2147/IJN.S208225
1317,2020,IronOxide,I,Sphere,Dextran,Commercial,NA,30.15,NA,NA,NA,NA,HUVEC,15000,H,Human,Umbilical Vein,Endothelial,Embryonic,P,24,60,CCK-8,TetrazoliumSalt,NA,96.289,NA,49,10.2147/IJN.S208225
1318,2020,IronOxide,I,Sphere,Dextran,Commercial,NA,30.15,NA,NA,NA,NA,HUVEC,15000,H,Human,Umbilical Vein,Endothelial,Embryonic,P,24,120,CCK-8,TetrazoliumSalt,NA,92.579,NA,49,10.2147/IJN.S208225
1319,2020,IronOxide,I,Sphere,Dextran,Commercial,NA,30.15,NA,NA,NA,NA,HUVEC,15000,H,Human,Umbilical Vein,Endothelial,Embryonic,P,24,240,CCK-8,TetrazoliumSalt,NA,95.547,NA,49,10.2147/IJN.S208225
1320,2020,IronOxide,I,Sphere,DMSA,Commercial,NA,45.3,NA,NA,NA,NA,HUVEC,15000,H,Human,Umbilical Vein,Endothelial,Embryonic,P,24,30,CCK-8,TetrazoliumSalt,NA,97.403,NA,49,10.2147/IJN.S208225
1321,2020,IronOxide,I,Sphere,DMSA,Commercial,NA,45.3,NA,NA,NA,NA,HUVEC,15000,H,Human,Umbilical Vein,Endothelial,Embryonic,P,24,60,CCK-8,TetrazoliumSalt,NA,55.473,NA,49,10.2147/IJN.S208225
1322,2020,IronOxide,I,Sphere,DMSA,Commercial,NA,45.3,NA,NA,NA,NA,HUVEC,15000,H,Human,Umbilical Vein,Endothelial,Embryonic,P,24,120,CCK-8,TetrazoliumSalt,NA,3.8961,NA,49,10.2147/IJN.S208225
1323,2020,IronOxide,I,Sphere,DMSA,Commercial,NA,45.3,NA,NA,NA,NA,HUVEC,15000,H,Human,Umbilical Vein,Endothelial,Embryonic,P,24,240,CCK-8,TetrazoliumSalt,NA,4.4527,NA,49,10.2147/IJN.S208225
1324,2015,Au,I,Sphere,MSA,Chemical Reduction,Negative,1.5,1.8,NA,NA,NA,WA09,NA,H,Human,Embryo,Spindle,Embryonic,L,24,10,Live/Dead,TrypanBlue,NA,15.174,NA,50,10.1002/smll.201502346
1325,2015,Au,I,Sphere,MSA,Chemical Reduction,Negative,4.2,4.2,7.6,NA,NA,WA09,NA,H,Human,Embryo,Spindle,Embryonic,L,24,10,Live/Dead,TrypanBlue,NA,98.172,NA,50,10.1002/smll.201502346
1326,2015,Au,I,Sphere,Citrate,Chemical Reduction,Negative,13.6,18.8,21.2,NA,NA,WA09,NA,H,Human,Embryo,Spindle,Embryonic,L,24,10,Live/Dead,TrypanBlue,NA,103.47,NA,50,10.1002/smll.201502346
1327,2015,Au,I,Sphere,MSA,Chemical Reduction,Negative,1.5,1.8,NA,NA,NA,WA09,100000,H,Human,Embryo,Spindle,Embryonic,L,24,10,MTT,TetrazoliumSalt,NA,14.259,NA,50,10.1002/smll.201502346
1328,2015,Au,I,Sphere,MSA,Chemical Reduction,Negative,4.2,4.2,7.6,NA,NA,WA09,100000,H,Human,Embryo,Spindle,Embryonic,L,24,10,MTT,TetrazoliumSalt,NA,90.494,NA,50,10.1002/smll.201502346
1329,2015,Au,I,Sphere,Citrate,Chemical Reduction,Negative,13.6,18.8,21.2,NA,NA,WA09,100000,H,Human,Embryo,Spindle,Embryonic,L,24,10,MTT,TetrazoliumSalt,NA,79.087,NA,50,10.1002/smll.201502346
1330,2015,Au,I,Sphere,MSA,Chemical Reduction,Negative,1.5,1.8,NA,NA,NA,WA09,NA,H,Human,Embryo,Spindle,Embryonic,L,24,0.001,Live/Dead,TrypanBlue,NA,90.573,NA,50,10.1002/smll.201502346
1331,2015,Au,I,Sphere,MSA,Chemical Reduction,Negative,1.5,1.8,NA,NA,NA,WA09,NA,H,Human,Embryo,Spindle,Embryonic,L,24,0.01,Live/Dead,TrypanBlue,NA,87.616,NA,50,10.1002/smll.201502346
1332,2015,Au,I,Sphere,MSA,Chemical Reduction,Negative,1.5,1.8,NA,NA,NA,WA09,NA,H,Human,Embryo,Spindle,Embryonic,L,24,0.1,Live/Dead,TrypanBlue,NA,75.97,NA,50,10.1002/smll.201502346
1333,2015,Au,I,Sphere,MSA,Chemical Reduction,Negative,1.5,1.8,NA,NA,NA,WA09,NA,H,Human,Embryo,Spindle,Embryonic,L,24,1,Live/Dead,TrypanBlue,NA,56.562,NA,50,10.1002/smll.201502346
1334,2015,Au,I,Sphere,MSA,Chemical Reduction,Negative,1.5,1.8,NA,NA,NA,WA09,NA,H,Human,Embryo,Spindle,Embryonic,L,24,10,Live/Dead,TrypanBlue,NA,0.92421,NA,50,10.1002/smll.201502346
1335,2015,Au,I,Sphere,MSA,Chemical Reduction,Negative,1.5,1.8,NA,NA,NA,WA09,100000,H,Human,Embryo,Spindle,Embryonic,L,24,0.001,MTT,TetrazoliumSalt,NA,80.591,NA,50,10.1002/smll.201502346
1336,2015,Au,I,Sphere,MSA,Chemical Reduction,Negative,1.5,1.8,NA,NA,NA,WA09,100000,H,Human,Embryo,Spindle,Embryonic,L,24,0.01,MTT,TetrazoliumSalt,NA,66.174,NA,50,10.1002/smll.201502346
1337,2015,Au,I,Sphere,MSA,Chemical Reduction,Negative,1.5,1.8,NA,NA,NA,WA09,100000,H,Human,Embryo,Spindle,Embryonic,L,24,0.1,MTT,TetrazoliumSalt,NA,62.477,NA,50,10.1002/smll.201502346
1338,2015,Au,I,Sphere,MSA,Chemical Reduction,Negative,1.5,1.8,NA,NA,NA,WA09,100000,H,Human,Embryo,Spindle,Embryonic,L,24,1,MTT,TetrazoliumSalt,NA,38.078,NA,50,10.1002/smll.201502346
1339,2015,Au,I,Sphere,MSA,Chemical Reduction,Negative,1.5,1.8,NA,NA,NA,WA09,100000,H,Human,Embryo,Spindle,Embryonic,L,24,10,MTT,TetrazoliumSalt,NA,-1.1091,NA,50,10.1002/smll.201502346
1340,2015,Dendrimer,O,Sphere,None,Commercial,NA,NA,0.84,NA,NA,NA,WA09,NA,H,Human,Embryo,Spindle,Embryonic,L,24,10,Live/Dead,TrypanBlue,NA,94.643,NA,50,10.1002/smll.201502346
1341,2015,Dendrimer,O,Sphere,None,Commercial,NA,NA,1.4,NA,NA,NA,WA09,NA,H,Human,Embryo,Spindle,Embryonic,L,24,10,Live/Dead,TrypanBlue,NA,98.214,NA,50,10.1002/smll.201502346
1342,2019,Au,I,Sphere,None,Biosynthesis,Negative,6,NA,NA,NA,NA,HeLa,5000,H,Human,Cervix,Epithelial,Adult,L,24,50,MTT,TetrazoliumSalt,NA,96.19,NA,51,10.1007/s10876-019-01695-5
1343,2019,Au,I,Sphere,None,Biosynthesis,Negative,6,NA,NA,NA,NA,HeLa,5000,H,Human,Cervix,Epithelial,Adult,L,24,100,MTT,TetrazoliumSalt,NA,75.873,NA,51,10.1007/s10876-019-01695-5
1344,2019,Au,I,Sphere,None,Biosynthesis,Negative,6,NA,NA,NA,NA,HeLa,5000,H,Human,Cervix,Epithelial,Adult,L,24,200,MTT,TetrazoliumSalt,NA,47.09,NA,51,10.1007/s10876-019-01695-5
1345,2019,Au,I,Sphere,None,Biosynthesis,Negative,6,NA,NA,NA,NA,HeLa,5000,H,Human,Cervix,Epithelial,Adult,L,24,400,MTT,TetrazoliumSalt,NA,37.249,NA,51,10.1007/s10876-019-01695-5
1346,2019,Au,I,Sph/Hex/Ova,Citrate,Chemical Reduction,NA,12.5,NA,NA,NA,NA,HeLa,5000,H,Human,Cervix,Epithelial,Adult,L,24,50,MTT,TetrazoliumSalt,NA,98.836,NA,51,10.1007/s10876-019-01695-5
1347,2019,Au,I,Sph/Hex/Ova,Citrate,Chemical Reduction,NA,12.5,NA,NA,NA,NA,HeLa,5000,H,Human,Cervix,Epithelial,Adult,L,24,100,MTT,TetrazoliumSalt,NA,89.63,NA,51,10.1007/s10876-019-01695-5
1348,2019,Au,I,Sph/Hex/Ova,Citrate,Chemical Reduction,NA,12.5,NA,NA,NA,NA,HeLa,5000,H,Human,Cervix,Epithelial,Adult,L,24,200,MTT,TetrazoliumSalt,NA,78.836,NA,51,10.1007/s10876-019-01695-5
1349,2019,Au,I,Sph/Hex/Ova,Citrate,Chemical Reduction,NA,12.5,NA,NA,NA,NA,HeLa,5000,H,Human,Cervix,Epithelial,Adult,L,24,400,MTT,TetrazoliumSalt,NA,77.778,NA,51,10.1007/s10876-019-01695-5
1350,2019,Au,I,Sphere,None,Biosynthesis,Negative,6,NA,NA,NA,NA,HEK293,5000,H,Human,Kidney,Epithelial,Embryonic,L,24,50,MTT,TetrazoliumSalt,NA,94.301,NA,51,10.1007/s10876-019-01695-5
1351,2019,Au,I,Sphere,None,Biosynthesis,Negative,6,NA,NA,NA,NA,HEK293,5000,H,Human,Kidney,Epithelial,Embryonic,L,24,100,MTT,TetrazoliumSalt,NA,93.534,NA,51,10.1007/s10876-019-01695-5
1352,2019,Au,I,Sphere,None,Biosynthesis,Negative,6,NA,NA,NA,NA,HEK293,5000,H,Human,Kidney,Epithelial,Embryonic,L,24,200,MTT,TetrazoliumSalt,NA,89.918,NA,51,10.1007/s10876-019-01695-5
1353,2019,Au,I,Sphere,None,Biosynthesis,Negative,6,NA,NA,NA,NA,HEK293,5000,H,Human,Kidney,Epithelial,Embryonic,L,24,400,MTT,TetrazoliumSalt,NA,81.479,NA,51,10.1007/s10876-019-01695-5
1354,2019,Au,I,Sph/Hex/Ova,Citrate,Chemical Reduction,NA,12.5,NA,NA,NA,NA,HEK293,5000,H,Human,Kidney,Epithelial,Embryonic,L,24,50,MTT,TetrazoliumSalt,NA,87.945,NA,51,10.1007/s10876-019-01695-5
1355,2019,Au,I,Sph/Hex/Ova,Citrate,Chemical Reduction,NA,12.5,NA,NA,NA,NA,HEK293,5000,H,Human,Kidney,Epithelial,Embryonic,L,24,100,MTT,TetrazoliumSalt,NA,78.082,NA,51,10.1007/s10876-019-01695-5
1356,2019,Au,I,Sph/Hex/Ova,Citrate,Chemical Reduction,NA,12.5,NA,NA,NA,NA,HEK293,5000,H,Human,Kidney,Epithelial,Embryonic,L,24,200,MTT,TetrazoliumSalt,NA,66.904,NA,51,10.1007/s10876-019-01695-5
1357,2019,Au,I,Sph/Hex/Ova,Citrate,Chemical Reduction,NA,12.5,NA,NA,NA,NA,HEK293,5000,H,Human,Kidney,Epithelial,Embryonic,L,24,400,MTT,TetrazoliumSalt,NA,48.164,NA,51,10.1007/s10876-019-01695-5
1358,2019,Au,I,Sphere,None,Biosynthesis,Negative,6,NA,NA,NA,NA,H1299,5000,H,Human,Lung,Epithelial,Adult,L,24,50,MTT,TetrazoliumSalt,NA,89.18,NA,51,10.1007/s10876-019-01695-5
1359,2019,Au,I,Sphere,None,Biosynthesis,Negative,6,NA,NA,NA,NA,H1299,5000,H,Human,Lung,Epithelial,Adult,L,24,100,MTT,TetrazoliumSalt,NA,72.85,NA,51,10.1007/s10876-019-01695-5
1360,2019,Au,I,Sphere,None,Biosynthesis,Negative,6,NA,NA,NA,NA,H1299,5000,H,Human,Lung,Epithelial,Adult,L,24,200,MTT,TetrazoliumSalt,NA,57.024,NA,51,10.1007/s10876-019-01695-5
1361,2019,Au,I,Sphere,None,Biosynthesis,Negative,6,NA,NA,NA,NA,H1299,5000,H,Human,Lung,Epithelial,Adult,L,24,400,MTT,TetrazoliumSalt,NA,47.125,NA,51,10.1007/s10876-019-01695-5
1362,2019,Au,I,Sph/Hex/Ova,Citrate,Chemical Reduction,NA,12.5,NA,NA,NA,NA,H1299,5000,H,Human,Lung,Epithelial,Adult,L,24,50,MTT,TetrazoliumSalt,NA,90.82,NA,51,10.1007/s10876-019-01695-5
1363,2019,Au,I,Sph/Hex/Ova,Citrate,Chemical Reduction,NA,12.5,NA,NA,NA,NA,H1299,5000,H,Human,Lung,Epithelial,Adult,L,24,100,MTT,TetrazoliumSalt,NA,83.695,NA,51,10.1007/s10876-019-01695-5
1364,2019,Au,I,Sph/Hex/Ova,Citrate,Chemical Reduction,NA,12.5,NA,NA,NA,NA,H1299,5000,H,Human,Lung,Epithelial,Adult,L,24,200,MTT,TetrazoliumSalt,NA,75.687,NA,51,10.1007/s10876-019-01695-5
1365,2019,Au,I,Sph/Hex/Ova,Citrate,Chemical Reduction,NA,12.5,NA,NA,NA,NA,H1299,5000,H,Human,Lung,Epithelial,Adult,L,24,400,MTT,TetrazoliumSalt,NA,71.841,NA,51,10.1007/s10876-019-01695-5
1366,2019,Au,I,Sphere,None,Biosynthesis,Negative,6,NA,NA,NA,NA,MCF-7,5000,H,Human,Breast,Epithelial,Adult,L,24,50,MTT,TetrazoliumSalt,NA,86.145,NA,51,10.1007/s10876-019-01695-5
1367,2019,Au,I,Sphere,None,Biosynthesis,Negative,6,NA,NA,NA,NA,MCF-7,5000,H,Human,Breast,Epithelial,Adult,L,24,100,MTT,TetrazoliumSalt,NA,69.675,NA,51,10.1007/s10876-019-01695-5
1368,2019,Au,I,Sphere,None,Biosynthesis,Negative,6,NA,NA,NA,NA,MCF-7,5000,H,Human,Breast,Epithelial,Adult,L,24,200,MTT,TetrazoliumSalt,NA,43.917,NA,51,10.1007/s10876-019-01695-5
1369,2019,Au,I,Sphere,None,Biosynthesis,Negative,6,NA,NA,NA,NA,MCF-7,5000,H,Human,Breast,Epithelial,Adult,L,24,400,MTT,TetrazoliumSalt,NA,32.09,NA,51,10.1007/s10876-019-01695-5
1370,2019,Au,I,Sph/Hex/Ova,Citrate,Chemical Reduction,NA,12.5,NA,NA,NA,NA,MCF-7,5000,H,Human,Breast,Epithelial,Adult,L,24,50,MTT,TetrazoliumSalt,NA,91.84,NA,51,10.1007/s10876-019-01695-5
1371,2019,Au,I,Sph/Hex/Ova,Citrate,Chemical Reduction,NA,12.5,NA,NA,NA,NA,MCF-7,5000,H,Human,Breast,Epithelial,Adult,L,24,100,MTT,TetrazoliumSalt,NA,84.568,NA,51,10.1007/s10876-019-01695-5
1372,2019,Au,I,Sph/Hex/Ova,Citrate,Chemical Reduction,NA,12.5,NA,NA,NA,NA,MCF-7,5000,H,Human,Breast,Epithelial,Adult,L,24,200,MTT,TetrazoliumSalt,NA,75.632,NA,51,10.1007/s10876-019-01695-5
1373,2019,Au,I,Sph/Hex/Ova,Citrate,Chemical Reduction,NA,12.5,NA,NA,NA,NA,MCF-7,5000,H,Human,Breast,Epithelial,Adult,L,24,400,MTT,TetrazoliumSalt,NA,68.711,NA,51,10.1007/s10876-019-01695-5
1374,2019,Au,I,Sphere,None,Biosynthesis,Negative,6,NA,NA,NA,NA,A549,5000,H,Human,Lung,Epithelial,Adult,L,24,50,MTT,TetrazoliumSalt,NA,78.221,NA,51,10.1007/s10876-019-01695-5
1375,2019,Au,I,Sphere,None,Biosynthesis,Negative,6,NA,NA,NA,NA,A549,5000,H,Human,Lung,Epithelial,Adult,L,24,100,MTT,TetrazoliumSalt,NA,68.798,NA,51,10.1007/s10876-019-01695-5
1376,2019,Au,I,Sphere,None,Biosynthesis,Negative,6,NA,NA,NA,NA,A549,5000,H,Human,Lung,Epithelial,Adult,L,24,200,MTT,TetrazoliumSalt,NA,52.139,NA,51,10.1007/s10876-019-01695-5
1377,2019,Au,I,Sphere,None,Biosynthesis,Negative,6,NA,NA,NA,NA,A549,5000,H,Human,Lung,Epithelial,Adult,L,24,400,MTT,TetrazoliumSalt,NA,30.264,NA,51,10.1007/s10876-019-01695-5
1378,2019,Au,I,Sph/Hex/Ova,Citrate,Chemical Reduction,NA,12.5,NA,NA,NA,NA,A549,5000,H,Human,Lung,Epithelial,Adult,L,24,50,MTT,TetrazoliumSalt,NA,88.654,NA,51,10.1007/s10876-019-01695-5
1379,2019,Au,I,Sph/Hex/Ova,Citrate,Chemical Reduction,NA,12.5,NA,NA,NA,NA,A549,5000,H,Human,Lung,Epithelial,Adult,L,24,100,MTT,TetrazoliumSalt,NA,78.642,NA,51,10.1007/s10876-019-01695-5
1380,2019,Au,I,Sph/Hex/Ova,Citrate,Chemical Reduction,NA,12.5,NA,NA,NA,NA,A549,5000,H,Human,Lung,Epithelial,Adult,L,24,200,MTT,TetrazoliumSalt,NA,67.704,NA,51,10.1007/s10876-019-01695-5
1381,2019,Au,I,Sph/Hex/Ova,Citrate,Chemical Reduction,NA,12.5,NA,NA,NA,NA,A549,5000,H,Human,Lung,Epithelial,Adult,L,24,400,MTT,TetrazoliumSalt,NA,60.805,NA,51,10.1007/s10876-019-01695-5
1382,2019,Ag,I,Sphere,CYS,Chemical Reduction,Negative,NA,8,NA,-56.9,NA,L929,5000,A,Mouse,SubcutaneousConnectiveTissue,Fibroblast,Adult,L,24,1,MTT,TetrazoliumSalt,NA,103.7,NA,52,10.3762/bxiv.2019.15.v1
1383,2019,Ag,I,Sphere,CYS,Chemical Reduction,Negative,NA,8,NA,-56.9,NA,L929,5000,A,Mouse,SubcutaneousConnectiveTissue,Fibroblast,Adult,L,24,5,MTT,TetrazoliumSalt,NA,98.413,NA,52,10.3762/bxiv.2019.15.v1
1384,2019,Ag,I,Sphere,CYS,Chemical Reduction,Negative,NA,8,NA,-56.9,NA,L929,5000,A,Mouse,SubcutaneousConnectiveTissue,Fibroblast,Adult,L,24,10,MTT,TetrazoliumSalt,NA,85.185,NA,52,10.3762/bxiv.2019.15.v1
1385,2019,Ag,I,Sphere,CYS,Chemical Reduction,Negative,NA,8,NA,-56.9,NA,L929,5000,A,Mouse,SubcutaneousConnectiveTissue,Fibroblast,Adult,L,24,25,MTT,TetrazoliumSalt,NA,74.074,NA,52,10.3762/bxiv.2019.15.v1
1386,2019,Ag,I,Sphere,CYS,Chemical Reduction,Negative,NA,8,NA,-56.9,NA,L929,5000,A,Mouse,SubcutaneousConnectiveTissue,Fibroblast,Adult,L,24,50,MTT,TetrazoliumSalt,NA,41.799,NA,52,10.3762/bxiv.2019.15.v1
1387,2019,Ag,I,Sphere,CYS,Chemical Reduction,Negative,NA,8,NA,-56.9,NA,L929,5000,A,Mouse,SubcutaneousConnectiveTissue,Fibroblast,Adult,L,24,75,MTT,TetrazoliumSalt,NA,16.931,NA,52,10.3762/bxiv.2019.15.v1
1388,2019,Ag,I,Sphere,CYS,Chemical Reduction,Negative,NA,8,NA,-56.9,NA,L929,5000,A,Mouse,SubcutaneousConnectiveTissue,Fibroblast,Adult,L,24,100,MTT,TetrazoliumSalt,NA,18.519,NA,52,10.3762/bxiv.2019.15.v1
1389,2019,Ag,I,Sphere,GSH,Chemical Reduction,Negative,NA,6,NA,-50.9,NA,L929,5000,A,Mouse,SubcutaneousConnectiveTissue,Fibroblast,Adult,L,24,1,MTT,TetrazoliumSalt,NA,103.17,NA,52,10.3762/bxiv.2019.15.v1
1390,2019,Ag,I,Sphere,GSH,Chemical Reduction,Negative,NA,6,NA,-50.9,NA,L929,5000,A,Mouse,SubcutaneousConnectiveTissue,Fibroblast,Adult,L,24,5,MTT,TetrazoliumSalt,NA,77.249,NA,52,10.3762/bxiv.2019.15.v1
1391,2019,Ag,I,Sphere,GSH,Chemical Reduction,Negative,NA,6,NA,-50.9,NA,L929,5000,A,Mouse,SubcutaneousConnectiveTissue,Fibroblast,Adult,L,24,10,MTT,TetrazoliumSalt,NA,50.794,NA,52,10.3762/bxiv.2019.15.v1
1392,2019,Ag,I,Sphere,GSH,Chemical Reduction,Negative,NA,6,NA,-50.9,NA,L929,5000,A,Mouse,SubcutaneousConnectiveTissue,Fibroblast,Adult,L,24,25,MTT,TetrazoliumSalt,NA,23.81,NA,52,10.3762/bxiv.2019.15.v1
1393,2019,Ag,I,Sphere,GSH,Chemical Reduction,Negative,NA,6,NA,-50.9,NA,L929,5000,A,Mouse,SubcutaneousConnectiveTissue,Fibroblast,Adult,L,24,50,MTT,TetrazoliumSalt,NA,20.106,NA,52,10.3762/bxiv.2019.15.v1
1394,2019,Ag,I,Sphere,GSH,Chemical Reduction,Negative,NA,6,NA,-50.9,NA,L929,5000,A,Mouse,SubcutaneousConnectiveTissue,Fibroblast,Adult,L,24,75,MTT,TetrazoliumSalt,NA,16.931,NA,52,10.3762/bxiv.2019.15.v1
1395,2019,Ag,I,Sphere,GSH,Chemical Reduction,Negative,NA,6,NA,-50.9,NA,L929,5000,A,Mouse,SubcutaneousConnectiveTissue,Fibroblast,Adult,L,24,100,MTT,TetrazoliumSalt,NA,16.931,NA,52,10.3762/bxiv.2019.15.v1
1396,2019,Au,I,Sphere,CYS,Chemical Reduction,Negative,NA,25.76,NA,-46.8,NA,L929,5000,A,Mouse,SubcutaneousConnectiveTissue,Fibroblast,Adult,L,24,1,MTT,TetrazoliumSalt,NA,105.29,NA,52,10.3762/bxiv.2019.15.v1
1397,2019,Au,I,Sphere,CYS,Chemical Reduction,Negative,NA,25.76,NA,-46.8,NA,L929,5000,A,Mouse,SubcutaneousConnectiveTissue,Fibroblast,Adult,L,24,5,MTT,TetrazoliumSalt,NA,102.65,NA,52,10.3762/bxiv.2019.15.v1
1398,2019,Au,I,Sphere,CYS,Chemical Reduction,Negative,NA,25.76,NA,-46.8,NA,L929,5000,A,Mouse,SubcutaneousConnectiveTissue,Fibroblast,Adult,L,24,10,MTT,TetrazoliumSalt,NA,104.23,NA,52,10.3762/bxiv.2019.15.v1
1399,2019,Au,I,Sphere,CYS,Chemical Reduction,Negative,NA,25.76,NA,-46.8,NA,L929,5000,A,Mouse,SubcutaneousConnectiveTissue,Fibroblast,Adult,L,24,25,MTT,TetrazoliumSalt,NA,96.825,NA,52,10.3762/bxiv.2019.15.v1
1400,2019,Au,I,Sphere,CYS,Chemical Reduction,Negative,NA,25.76,NA,-46.8,NA,L929,5000,A,Mouse,SubcutaneousConnectiveTissue,Fibroblast,Adult,L,24,50,MTT,TetrazoliumSalt,NA,90.476,NA,52,10.3762/bxiv.2019.15.v1
1401,2019,Au,I,Sphere,CYS,Chemical Reduction,Negative,NA,25.76,NA,-46.8,NA,L929,5000,A,Mouse,SubcutaneousConnectiveTissue,Fibroblast,Adult,L,24,100,MTT,TetrazoliumSalt,NA,87.831,NA,52,10.3762/bxiv.2019.15.v1
1402,2019,Au,I,Sphere,CYS,Chemical Reduction,Negative,NA,25.76,NA,-46.8,NA,L929,5000,A,Mouse,SubcutaneousConnectiveTissue,Fibroblast,Adult,L,24,300,MTT,TetrazoliumSalt,NA,69.312,NA,52,10.3762/bxiv.2019.15.v1
1403,2019,Au,I,Sphere,GSH,Chemical Reduction,Negative,NA,43.17,NA,-58,NA,L929,5000,A,Mouse,SubcutaneousConnectiveTissue,Fibroblast,Adult,L,24,1,MTT,TetrazoliumSalt,NA,106.35,NA,52,10.3762/bxiv.2019.15.v1
1404,2019,Au,I,Sphere,GSH,Chemical Reduction,Negative,NA,43.17,NA,-58,NA,L929,5000,A,Mouse,SubcutaneousConnectiveTissue,Fibroblast,Adult,L,24,5,MTT,TetrazoliumSalt,NA,109.52,NA,52,10.3762/bxiv.2019.15.v1
1405,2019,Au,I,Sphere,GSH,Chemical Reduction,Negative,NA,43.17,NA,-58,NA,L929,5000,A,Mouse,SubcutaneousConnectiveTissue,Fibroblast,Adult,L,24,10,MTT,TetrazoliumSalt,NA,106.88,NA,52,10.3762/bxiv.2019.15.v1
1406,2019,Au,I,Sphere,GSH,Chemical Reduction,Negative,NA,43.17,NA,-58,NA,L929,5000,A,Mouse,SubcutaneousConnectiveTissue,Fibroblast,Adult,L,24,25,MTT,TetrazoliumSalt,NA,102.12,NA,52,10.3762/bxiv.2019.15.v1
1407,2019,Au,I,Sphere,GSH,Chemical Reduction,Negative,NA,43.17,NA,-58,NA,L929,5000,A,Mouse,SubcutaneousConnectiveTissue,Fibroblast,Adult,L,24,50,MTT,TetrazoliumSalt,NA,92.063,NA,52,10.3762/bxiv.2019.15.v1
1408,2019,Au,I,Sphere,GSH,Chemical Reduction,Negative,NA,43.17,NA,-58,NA,L929,5000,A,Mouse,SubcutaneousConnectiveTissue,Fibroblast,Adult,L,24,100,MTT,TetrazoliumSalt,NA,95.238,NA,52,10.3762/bxiv.2019.15.v1
1409,2019,Au,I,Sphere,GSH,Chemical Reduction,Negative,NA,43.17,NA,-58,NA,L929,5000,A,Mouse,SubcutaneousConnectiveTissue,Fibroblast,Adult,L,24,300,MTT,TetrazoliumSalt,NA,95.238,NA,52,10.3762/bxiv.2019.15.v1
1410,2019,Au,I,Rod,None,Seed-Mediated Growth Method,NA,18,NA,NA,NA,NA,hFOB1.19,10000,H,Human,Bone,Osteoblast,Fetus,L,24,0.3,MTT,TetrazoliumSalt,2.17,84.876,NA,53,10.1007/s10856-019-6221-2
1411,2019,Au,I,Rod,None,Seed-Mediated Growth Method,NA,18,NA,NA,NA,NA,hFOB1.19,10000,H,Human,Bone,Osteoblast,Fetus,L,24,0.6,MTT,TetrazoliumSalt,2.17,82.008,NA,53,10.1007/s10856-019-6221-2
1412,2019,Au,I,Rod,None,Seed-Mediated Growth Method,NA,18,NA,NA,NA,NA,hFOB1.19,10000,H,Human,Bone,Osteoblast,Fetus,L,24,1.2,MTT,TetrazoliumSalt,2.17,79.27,NA,53,10.1007/s10856-019-6221-2
1413,2019,Au,I,Rod,None,Seed-Mediated Growth Method,NA,18,NA,NA,NA,NA,hFOB1.19,10000,H,Human,Bone,Osteoblast,Fetus,L,24,2.5,MTT,TetrazoliumSalt,2.17,75.88,NA,53,10.1007/s10856-019-6221-2
1414,2019,Au,I,Rod,None,Seed-Mediated Growth Method,NA,18,NA,NA,NA,NA,hFOB1.19,10000,H,Human,Bone,Osteoblast,Fetus,L,24,5,MTT,TetrazoliumSalt,2.17,72.49,NA,53,10.1007/s10856-019-6221-2
1415,2019,Au,I,Star,None,Chemical Reduction,NA,215,NA,NA,NA,NA,hFOB1.19,10000,H,Human,Bone,Osteoblast,Fetus,L,24,0.3,MTT,TetrazoliumSalt,NA,91.265,NA,53,10.1007/s10856-019-6221-2
1416,2019,Au,I,Star,None,Chemical Reduction,NA,215,NA,NA,NA,NA,hFOB1.19,10000,H,Human,Bone,Osteoblast,Fetus,L,24,0.6,MTT,TetrazoliumSalt,NA,90.352,NA,53,10.1007/s10856-019-6221-2
1417,2019,Au,I,Star,None,Chemical Reduction,NA,215,NA,NA,NA,NA,hFOB1.19,10000,H,Human,Bone,Osteoblast,Fetus,L,24,1.2,MTT,TetrazoliumSalt,NA,66.623,NA,53,10.1007/s10856-019-6221-2
1418,2019,Au,I,Star,None,Chemical Reduction,NA,215,NA,NA,NA,NA,hFOB1.19,10000,H,Human,Bone,Osteoblast,Fetus,L,24,2.5,MTT,TetrazoliumSalt,NA,44.329,NA,53,10.1007/s10856-019-6221-2
1419,2019,Au,I,Star,None,Chemical Reduction,NA,215,NA,NA,NA,NA,hFOB1.19,10000,H,Human,Bone,Osteoblast,Fetus,L,24,5,MTT,TetrazoliumSalt,NA,40.808,NA,53,10.1007/s10856-019-6221-2
1420,2019,Au,I,Sphere,None,Chemical Reduction,NA,6.3,NA,NA,NA,NA,hFOB1.19,10000,H,Human,Bone,Osteoblast,Fetus,L,24,0.3,MTT,TetrazoliumSalt,NA,99.739,NA,53,10.1007/s10856-019-6221-2
1421,2019,Au,I,Sphere,None,Chemical Reduction,NA,6.3,NA,NA,NA,NA,hFOB1.19,10000,H,Human,Bone,Osteoblast,Fetus,L,24,0.6,MTT,TetrazoliumSalt,NA,99.087,NA,53,10.1007/s10856-019-6221-2
1422,2019,Au,I,Sphere,None,Chemical Reduction,NA,6.3,NA,NA,NA,NA,hFOB1.19,10000,H,Human,Bone,Osteoblast,Fetus,L,24,1.2,MTT,TetrazoliumSalt,NA,97.523,NA,53,10.1007/s10856-019-6221-2
1423,2019,Au,I,Sphere,None,Chemical Reduction,NA,6.3,NA,NA,NA,NA,hFOB1.19,10000,H,Human,Bone,Osteoblast,Fetus,L,24,2.5,MTT,TetrazoliumSalt,NA,97.262,NA,53,10.1007/s10856-019-6221-2
1424,2019,Au,I,Sphere,None,Chemical Reduction,NA,6.3,NA,NA,NA,NA,hFOB1.19,10000,H,Human,Bone,Osteoblast,Fetus,L,24,5,MTT,TetrazoliumSalt,NA,96.61,NA,53,10.1007/s10856-019-6221-2
1425,2019,Au,I,Rod,None,Seed-Mediated Growth Method,NA,18,NA,NA,NA,NA,hFOB1.19,10000,H,Human,Bone,Osteoblast,Fetus,L,24,0.3,NRU,NeutralRed,2.17,98.705,NA,53,10.1007/s10856-019-6221-2
1426,2019,Au,I,Rod,None,Seed-Mediated Growth Method,NA,18,NA,NA,NA,NA,hFOB1.19,10000,H,Human,Bone,Osteoblast,Fetus,L,24,0.6,NRU,NeutralRed,2.17,100.29,NA,53,10.1007/s10856-019-6221-2
1427,2019,Au,I,Rod,None,Seed-Mediated Growth Method,NA,18,NA,NA,NA,NA,hFOB1.19,10000,H,Human,Bone,Osteoblast,Fetus,L,24,1.2,NRU,NeutralRed,2.17,100.58,NA,53,10.1007/s10856-019-6221-2
1428,2019,Au,I,Rod,None,Seed-Mediated Growth Method,NA,18,NA,NA,NA,NA,hFOB1.19,10000,H,Human,Bone,Osteoblast,Fetus,L,24,2.5,NRU,NeutralRed,2.17,96.547,NA,53,10.1007/s10856-019-6221-2
1429,2019,Au,I,Rod,None,Seed-Mediated Growth Method,NA,18,NA,NA,NA,NA,hFOB1.19,10000,H,Human,Bone,Osteoblast,Fetus,L,24,5,NRU,NeutralRed,2.17,72.806,NA,53,10.1007/s10856-019-6221-2
1430,2019,Au,I,Star,None,Chemical Reduction,NA,215,NA,NA,NA,NA,hFOB1.19,10000,H,Human,Bone,Osteoblast,Fetus,L,24,0.3,NRU,NeutralRed,NA,98.993,NA,53,10.1007/s10856-019-6221-2
1431,2019,Au,I,Star,None,Chemical Reduction,NA,215,NA,NA,NA,NA,hFOB1.19,10000,H,Human,Bone,Osteoblast,Fetus,L,24,0.6,NRU,NeutralRed,NA,84.748,NA,53,10.1007/s10856-019-6221-2
1432,2019,Au,I,Star,None,Chemical Reduction,NA,215,NA,NA,NA,NA,hFOB1.19,10000,H,Human,Bone,Osteoblast,Fetus,L,24,1.2,NRU,NeutralRed,NA,77.41,NA,53,10.1007/s10856-019-6221-2
1433,2019,Au,I,Star,None,Chemical Reduction,NA,215,NA,NA,NA,NA,hFOB1.19,10000,H,Human,Bone,Osteoblast,Fetus,L,24,2.5,NRU,NeutralRed,NA,76.691,NA,53,10.1007/s10856-019-6221-2
1434,2019,Au,I,Star,None,Chemical Reduction,NA,215,NA,NA,NA,NA,hFOB1.19,10000,H,Human,Bone,Osteoblast,Fetus,L,24,5,NRU,NeutralRed,NA,41.727,NA,53,10.1007/s10856-019-6221-2
1435,2019,Au,I,Sphere,None,Chemical Reduction,NA,6.3,NA,NA,NA,NA,hFOB1.19,10000,H,Human,Bone,Osteoblast,Fetus,L,24,0.3,NRU,NeutralRed,NA,100,NA,53,10.1007/s10856-019-6221-2
1436,2019,Au,I,Sphere,None,Chemical Reduction,NA,6.3,NA,NA,NA,NA,hFOB1.19,10000,H,Human,Bone,Osteoblast,Fetus,L,24,0.6,NRU,NeutralRed,NA,100.29,NA,53,10.1007/s10856-019-6221-2
1437,2019,Au,I,Sphere,None,Chemical Reduction,NA,6.3,NA,NA,NA,NA,hFOB1.19,10000,H,Human,Bone,Osteoblast,Fetus,L,24,1.2,NRU,NeutralRed,NA,99.424,NA,53,10.1007/s10856-019-6221-2
1438,2019,Au,I,Sphere,None,Chemical Reduction,NA,6.3,NA,NA,NA,NA,hFOB1.19,10000,H,Human,Bone,Osteoblast,Fetus,L,24,2.5,NRU,NeutralRed,NA,100.29,NA,53,10.1007/s10856-019-6221-2
1439,2019,Au,I,Sphere,None,Chemical Reduction,NA,6.3,NA,NA,NA,NA,hFOB1.19,10000,H,Human,Bone,Osteoblast,Fetus,L,24,5,NRU,NeutralRed,NA,98.705,NA,53,10.1007/s10856-019-6221-2
1440,2019,Au,I,Rod,None,Seed-Mediated Growth Method,NA,18,NA,NA,NA,NA,MG-63,10000,H,Human,Bone,Fibroblast,Adult,L,24,0.3,MTT,TetrazoliumSalt,2.17,94.416,NA,53,10.1007/s10856-019-6221-2
1441,2019,Au,I,Rod,None,Seed-Mediated Growth Method,NA,18,NA,NA,NA,NA,MG-63,10000,H,Human,Bone,Fibroblast,Adult,L,24,0.6,MTT,TetrazoliumSalt,2.17,92.893,NA,53,10.1007/s10856-019-6221-2
1442,2019,Au,I,Rod,None,Seed-Mediated Growth Method,NA,18,NA,NA,NA,NA,MG-63,10000,H,Human,Bone,Fibroblast,Adult,L,24,1.2,MTT,TetrazoliumSalt,2.17,88.198,NA,53,10.1007/s10856-019-6221-2
1443,2019,Au,I,Rod,None,Seed-Mediated Growth Method,NA,18,NA,NA,NA,NA,MG-63,10000,H,Human,Bone,Fibroblast,Adult,L,24,2.5,MTT,TetrazoliumSalt,2.17,64.848,NA,53,10.1007/s10856-019-6221-2
1444,2019,Au,I,Rod,None,Seed-Mediated Growth Method,NA,18,NA,NA,NA,NA,MG-63,10000,H,Human,Bone,Fibroblast,Adult,L,24,5,MTT,TetrazoliumSalt,2.17,66.244,NA,53,10.1007/s10856-019-6221-2
1445,2019,Au,I,Star,None,Chemical Reduction,NA,215,NA,NA,NA,NA,MG-63,10000,H,Human,Bone,Fibroblast,Adult,L,24,0.3,MTT,TetrazoliumSalt,NA,90.355,NA,53,10.1007/s10856-019-6221-2
1446,2019,Au,I,Star,None,Chemical Reduction,NA,215,NA,NA,NA,NA,MG-63,10000,H,Human,Bone,Fibroblast,Adult,L,24,0.6,MTT,TetrazoliumSalt,NA,88.198,NA,53,10.1007/s10856-019-6221-2
1447,2019,Au,I,Star,None,Chemical Reduction,NA,215,NA,NA,NA,NA,MG-63,10000,H,Human,Bone,Fibroblast,Adult,L,24,1.2,MTT,TetrazoliumSalt,NA,83.503,NA,53,10.1007/s10856-019-6221-2
1448,2019,Au,I,Star,None,Chemical Reduction,NA,215,NA,NA,NA,NA,MG-63,10000,H,Human,Bone,Fibroblast,Adult,L,24,2.5,MTT,TetrazoliumSalt,NA,23.223,NA,53,10.1007/s10856-019-6221-2
1449,2019,Au,I,Star,None,Chemical Reduction,NA,215,NA,NA,NA,NA,MG-63,10000,H,Human,Bone,Fibroblast,Adult,L,24,5,MTT,TetrazoliumSalt,NA,13.325,NA,53,10.1007/s10856-019-6221-2
1450,2019,Au,I,Sphere,None,Chemical Reduction,NA,6.3,NA,NA,NA,NA,MG-63,10000,H,Human,Bone,Fibroblast,Adult,L,24,0.3,MTT,TetrazoliumSalt,NA,99.112,NA,53,10.1007/s10856-019-6221-2
1451,2019,Au,I,Sphere,None,Chemical Reduction,NA,6.3,NA,NA,NA,NA,MG-63,10000,H,Human,Bone,Fibroblast,Adult,L,24,0.6,MTT,TetrazoliumSalt,NA,99.112,NA,53,10.1007/s10856-019-6221-2
1452,2019,Au,I,Sphere,None,Chemical Reduction,NA,6.3,NA,NA,NA,NA,MG-63,10000,H,Human,Bone,Fibroblast,Adult,L,24,1.2,MTT,TetrazoliumSalt,NA,99.112,NA,53,10.1007/s10856-019-6221-2
1453,2019,Au,I,Sphere,None,Chemical Reduction,NA,6.3,NA,NA,NA,NA,MG-63,10000,H,Human,Bone,Fibroblast,Adult,L,24,2.5,MTT,TetrazoliumSalt,NA,94.162,NA,53,10.1007/s10856-019-6221-2
1454,2019,Au,I,Sphere,None,Chemical Reduction,NA,6.3,NA,NA,NA,NA,MG-63,10000,H,Human,Bone,Fibroblast,Adult,L,24,5,MTT,TetrazoliumSalt,NA,95.305,NA,53,10.1007/s10856-019-6221-2
1455,2019,Au,I,Rod,None,Seed-Mediated Growth Method,NA,18,NA,NA,NA,NA,MG-63,10000,H,Human,Bone,Fibroblast,Adult,L,24,0.3,NRU,NeutralRed,2.17,95.07,NA,53,10.1007/s10856-019-6221-2
1456,2019,Au,I,Rod,None,Seed-Mediated Growth Method,NA,18,NA,NA,NA,NA,MG-63,10000,H,Human,Bone,Fibroblast,Adult,L,24,0.6,NRU,NeutralRed,2.17,90.645,NA,53,10.1007/s10856-019-6221-2
1457,2019,Au,I,Rod,None,Seed-Mediated Growth Method,NA,18,NA,NA,NA,NA,MG-63,10000,H,Human,Bone,Fibroblast,Adult,L,24,1.2,NRU,NeutralRed,2.17,81.037,NA,53,10.1007/s10856-019-6221-2
1458,2019,Au,I,Rod,None,Seed-Mediated Growth Method,NA,18,NA,NA,NA,NA,MG-63,10000,H,Human,Bone,Fibroblast,Adult,L,24,2.5,NRU,NeutralRed,2.17,80.025,NA,53,10.1007/s10856-019-6221-2
1459,2019,Au,I,Rod,None,Seed-Mediated Growth Method,NA,18,NA,NA,NA,NA,MG-63,10000,H,Human,Bone,Fibroblast,Adult,L,24,5,NRU,NeutralRed,2.17,74.21,NA,53,10.1007/s10856-019-6221-2
1460,2019,Au,I,Star,None,Chemical Reduction,NA,215,NA,NA,NA,NA,MG-63,10000,H,Human,Bone,Fibroblast,Adult,L,24,0.3,NRU,NeutralRed,NA,99.747,NA,53,10.1007/s10856-019-6221-2
1461,2019,Au,I,Star,None,Chemical Reduction,NA,215,NA,NA,NA,NA,MG-63,10000,H,Human,Bone,Fibroblast,Adult,L,24,0.6,NRU,NeutralRed,NA,87.105,NA,53,10.1007/s10856-019-6221-2
1462,2019,Au,I,Star,None,Chemical Reduction,NA,215,NA,NA,NA,NA,MG-63,10000,H,Human,Bone,Fibroblast,Adult,L,24,1.2,NRU,NeutralRed,NA,82.427,NA,53,10.1007/s10856-019-6221-2
1463,2019,Au,I,Star,None,Chemical Reduction,NA,215,NA,NA,NA,NA,MG-63,10000,H,Human,Bone,Fibroblast,Adult,L,24,2.5,NRU,NeutralRed,NA,43.363,NA,53,10.1007/s10856-019-6221-2
1464,2019,Au,I,Star,None,Chemical Reduction,NA,215,NA,NA,NA,NA,MG-63,10000,H,Human,Bone,Fibroblast,Adult,L,24,5,NRU,NeutralRed,NA,26.422,NA,53,10.1007/s10856-019-6221-2
1465,2019,Au,I,Sphere,None,Chemical Reduction,NA,6.3,NA,NA,NA,NA,MG-63,10000,H,Human,Bone,Fibroblast,Adult,L,24,0.3,NRU,NeutralRed,NA,99.747,NA,53,10.1007/s10856-019-6221-2
1466,2019,Au,I,Sphere,None,Chemical Reduction,NA,6.3,NA,NA,NA,NA,MG-63,10000,H,Human,Bone,Fibroblast,Adult,L,24,0.6,NRU,NeutralRed,NA,100,NA,53,10.1007/s10856-019-6221-2
1467,2019,Au,I,Sphere,None,Chemical Reduction,NA,6.3,NA,NA,NA,NA,MG-63,10000,H,Human,Bone,Fibroblast,Adult,L,24,1.2,NRU,NeutralRed,NA,99.494,NA,53,10.1007/s10856-019-6221-2
1468,2019,Au,I,Sphere,None,Chemical Reduction,NA,6.3,NA,NA,NA,NA,MG-63,10000,H,Human,Bone,Fibroblast,Adult,L,24,2.5,NRU,NeutralRed,NA,98.736,NA,53,10.1007/s10856-019-6221-2
1469,2019,Au,I,Sphere,None,Chemical Reduction,NA,6.3,NA,NA,NA,NA,MG-63,10000,H,Human,Bone,Fibroblast,Adult,L,24,5,NRU,NeutralRed,NA,100,NA,53,10.1007/s10856-019-6221-2
1470,2019,Au,I,Rod,None,Seed-Mediated Growth Method,NA,18,NA,NA,NA,NA,143B,10000,H,Human,Bone,Mixed,Adult,L,24,0.3,MTT,TetrazoliumSalt,2.17,84.988,NA,53,10.1007/s10856-019-6221-2
1471,2019,Au,I,Rod,None,Seed-Mediated Growth Method,NA,18,NA,NA,NA,NA,143B,10000,H,Human,Bone,Mixed,Adult,L,24,0.6,MTT,TetrazoliumSalt,2.17,86.849,NA,53,10.1007/s10856-019-6221-2
1472,2019,Au,I,Rod,None,Seed-Mediated Growth Method,NA,18,NA,NA,NA,NA,143B,10000,H,Human,Bone,Mixed,Adult,L,24,1.2,MTT,TetrazoliumSalt,2.17,85.484,NA,53,10.1007/s10856-019-6221-2
1473,2019,Au,I,Rod,None,Seed-Mediated Growth Method,NA,18,NA,NA,NA,NA,143B,10000,H,Human,Bone,Mixed,Adult,L,24,2.5,MTT,TetrazoliumSalt,2.17,70.72,NA,53,10.1007/s10856-019-6221-2
1474,2019,Au,I,Rod,None,Seed-Mediated Growth Method,NA,18,NA,NA,NA,NA,143B,10000,H,Human,Bone,Mixed,Adult,L,24,5,MTT,TetrazoliumSalt,2.17,54.094,NA,53,10.1007/s10856-019-6221-2
1475,2019,Au,I,Star,None,Chemical Reduction,NA,215,NA,NA,NA,NA,143B,10000,H,Human,Bone,Mixed,Adult,L,24,0.3,MTT,TetrazoliumSalt,NA,67.99,NA,53,10.1007/s10856-019-6221-2
1476,2019,Au,I,Star,None,Chemical Reduction,NA,215,NA,NA,NA,NA,143B,10000,H,Human,Bone,Mixed,Adult,L,24,0.6,MTT,TetrazoliumSalt,NA,16.377,NA,53,10.1007/s10856-019-6221-2
1477,2019,Au,I,Star,None,Chemical Reduction,NA,215,NA,NA,NA,NA,143B,10000,H,Human,Bone,Mixed,Adult,L,24,1.2,MTT,TetrazoliumSalt,NA,16.377,NA,53,10.1007/s10856-019-6221-2
1478,2019,Au,I,Star,None,Chemical Reduction,NA,215,NA,NA,NA,NA,143B,10000,H,Human,Bone,Mixed,Adult,L,24,2.5,MTT,TetrazoliumSalt,NA,14.764,NA,53,10.1007/s10856-019-6221-2
1479,2019,Au,I,Star,None,Chemical Reduction,NA,215,NA,NA,NA,NA,143B,10000,H,Human,Bone,Mixed,Adult,L,24,5,MTT,TetrazoliumSalt,NA,13.896,NA,53,10.1007/s10856-019-6221-2
1480,2019,Au,I,Sphere,None,Chemical Reduction,NA,6.3,NA,NA,NA,NA,143B,10000,H,Human,Bone,Mixed,Adult,L,24,0.3,MTT,TetrazoliumSalt,NA,94.541,NA,53,10.1007/s10856-019-6221-2
1481,2019,Au,I,Sphere,None,Chemical Reduction,NA,6.3,NA,NA,NA,NA,143B,10000,H,Human,Bone,Mixed,Adult,L,24,0.6,MTT,TetrazoliumSalt,NA,89.578,NA,53,10.1007/s10856-019-6221-2
1482,2019,Au,I,Sphere,None,Chemical Reduction,NA,6.3,NA,NA,NA,NA,143B,10000,H,Human,Bone,Mixed,Adult,L,24,1.2,MTT,TetrazoliumSalt,NA,89.826,NA,53,10.1007/s10856-019-6221-2
1483,2019,Au,I,Sphere,None,Chemical Reduction,NA,6.3,NA,NA,NA,NA,143B,10000,H,Human,Bone,Mixed,Adult,L,24,2.5,MTT,TetrazoliumSalt,NA,88.834,NA,53,10.1007/s10856-019-6221-2
1484,2019,Au,I,Sphere,None,Chemical Reduction,NA,6.3,NA,NA,NA,NA,143B,10000,H,Human,Bone,Mixed,Adult,L,24,5,MTT,TetrazoliumSalt,NA,86.104,NA,53,10.1007/s10856-019-6221-2
1485,2019,Au,I,Rod,None,Seed-Mediated Growth Method,NA,18,NA,NA,NA,NA,143B,10000,H,Human,Bone,Mixed,Adult,L,24,0.3,NRU,NeutralRed,2.17,101.63,NA,53,10.1007/s10856-019-6221-2
1486,2019,Au,I,Rod,None,Seed-Mediated Growth Method,NA,18,NA,NA,NA,NA,143B,10000,H,Human,Bone,Mixed,Adult,L,24,0.6,NRU,NeutralRed,2.17,98.37,NA,53,10.1007/s10856-019-6221-2
1487,2019,Au,I,Rod,None,Seed-Mediated Growth Method,NA,18,NA,NA,NA,NA,143B,10000,H,Human,Bone,Mixed,Adult,L,24,1.2,NRU,NeutralRed,2.17,98.37,NA,53,10.1007/s10856-019-6221-2
1488,2019,Au,I,Rod,None,Seed-Mediated Growth Method,NA,18,NA,NA,NA,NA,143B,10000,H,Human,Bone,Mixed,Adult,L,24,2.5,NRU,NeutralRed,2.17,87.092,NA,53,10.1007/s10856-019-6221-2
1489,2019,Au,I,Rod,None,Seed-Mediated Growth Method,NA,18,NA,NA,NA,NA,143B,10000,H,Human,Bone,Mixed,Adult,L,24,5,NRU,NeutralRed,2.17,79.348,NA,53,10.1007/s10856-019-6221-2
1490,2019,Au,I,Star,None,Chemical Reduction,NA,215,NA,NA,NA,NA,143B,10000,H,Human,Bone,Mixed,Adult,L,24,0.3,NRU,NeutralRed,NA,97.011,NA,53,10.1007/s10856-019-6221-2
1491,2019,Au,I,Star,None,Chemical Reduction,NA,215,NA,NA,NA,NA,143B,10000,H,Human,Bone,Mixed,Adult,L,24,0.6,NRU,NeutralRed,NA,82.337,NA,53,10.1007/s10856-019-6221-2
1492,2019,Au,I,Star,None,Chemical Reduction,NA,215,NA,NA,NA,NA,143B,10000,H,Human,Bone,Mixed,Adult,L,24,1.2,NRU,NeutralRed,NA,66.168,NA,53,10.1007/s10856-019-6221-2
1493,2019,Au,I,Star,None,Chemical Reduction,NA,215,NA,NA,NA,NA,143B,10000,H,Human,Bone,Mixed,Adult,L,24,2.5,NRU,NeutralRed,NA,26.223,NA,53,10.1007/s10856-019-6221-2
