Repository: reylaboratories/Dataset

File: S0_Raw Dataset.csv (part 8 of 23)
No,Year,Material,Type,Shape,Coat/Functional Group,Synthesis_Method,Surface_Charge,Diameter (nm),Size_in_Water (nm),Size_in_Medium (nm),Zeta_in_Water (mV),Zeta_in_Medium (mV),Cell_Type,No_of_Cells (cells/well),Human_Animal,Cell_Source,Cell_Tissue,Cell_Morphology,Cell_Age,Cell Line_Primary Cell,Time (hr),Concentration (ug/ml),Test,Test_Indicator,Aspect_Ratio,Cell_Viability (%),PDI,Article_ID,DOI
1494,2019,Au,I,Star,None,Chemical Reduction,NA,215,NA,NA,NA,NA,143B,10000,H,Human,Bone,Mixed,Adult,L,24,5,NRU,NeutralRed,NA,17.12,NA,53,10.1007/s10856-019-6221-2
1495,2019,Au,I,Sphere,None,Chemical Reduction,NA,6.3,NA,NA,NA,NA,143B,10000,H,Human,Bone,Mixed,Adult,L,24,0.3,NRU,NeutralRed,NA,102.45,NA,53,10.1007/s10856-019-6221-2
1496,2019,Au,I,Sphere,None,Chemical Reduction,NA,6.3,NA,NA,NA,NA,143B,10000,H,Human,Bone,Mixed,Adult,L,24,0.6,NRU,NeutralRed,NA,101.36,NA,53,10.1007/s10856-019-6221-2
1497,2019,Au,I,Sphere,None,Chemical Reduction,NA,6.3,NA,NA,NA,NA,143B,10000,H,Human,Bone,Mixed,Adult,L,24,1.2,NRU,NeutralRed,NA,103.26,NA,53,10.1007/s10856-019-6221-2
1498,2019,Au,I,Sphere,None,Chemical Reduction,NA,6.3,NA,NA,NA,NA,143B,10000,H,Human,Bone,Mixed,Adult,L,24,2.5,NRU,NeutralRed,NA,102.99,NA,53,10.1007/s10856-019-6221-2
1499,2019,Au,I,Sphere,None,Chemical Reduction,NA,6.3,NA,NA,NA,NA,143B,10000,H,Human,Bone,Mixed,Adult,L,24,5,NRU,NeutralRed,NA,103.26,NA,53,10.1007/s10856-019-6221-2
1500,2012,Au,I,Sphere,Citrate,Chemical Reduction,Negative,18.2,7.3,10.1,-15,-1.2,HepG2,100000,H,Human,Liver,Epithelial,Adult,L,24,NA,MTT,TetrazoliumSalt,NA,84.32,NA,54,10.1016/j.toxlet.2012.09.025
1501,2012,Au,I,Sphere,Citrate,Chemical Reduction,Negative,18.2,7.3,10.1,-15,-1.2,HepG2,100000,H,Human,Liver,Epithelial,Adult,L,24,NA,MTT,TetrazoliumSalt,NA,82.4,NA,54,10.1016/j.toxlet.2012.09.025
1502,2012,Au,I,Sphere,Citrate,Chemical Reduction,Negative,18.2,7.3,10.1,-15,-1.2,HepG2,100000,H,Human,Liver,Epithelial,Adult,L,24,NA,MTT,TetrazoliumSalt,NA,76.8,NA,54,10.1016/j.toxlet.2012.09.025
1503,2012,Au,I,Sphere,Citrate,Chemical Reduction,Negative,18.2,7.3,10.1,-15,-1.2,HepG2,100000,H,Human,Liver,Epithelial,Adult,L,24,NA,MTT,TetrazoliumSalt,NA,76.96,NA,54,10.1016/j.toxlet.2012.09.025
1504,2012,Au,I,Sphere,Citrate,Chemical Reduction,Negative,18.2,7.3,10.1,-15,-1.2,HepG2,100000,H,Human,Liver,Epithelial,Adult,L,24,NA,MTT,TetrazoliumSalt,NA,75.04,NA,54,10.1016/j.toxlet.2012.09.025
1505,2012,Au,I,Sphere,PAMAM,Chemical Reduction,Positive,10.9,7.2,12.1,41,-6.8,HepG2,100000,H,Human,Liver,Epithelial,Adult,L,24,NA,MTT,TetrazoliumSalt,NA,73.487,NA,54,10.1016/j.toxlet.2012.09.025
1506,2012,Au,I,Sphere,PAMAM,Chemical Reduction,Positive,10.9,7.2,12.1,41,-6.8,HepG2,100000,H,Human,Liver,Epithelial,Adult,L,24,NA,MTT,TetrazoliumSalt,NA,70.605,NA,54,10.1016/j.toxlet.2012.09.025
1507,2012,Au,I,Sphere,PAMAM,Chemical Reduction,Positive,10.9,7.2,12.1,41,-6.8,HepG2,100000,H,Human,Liver,Epithelial,Adult,L,24,NA,MTT,TetrazoliumSalt,NA,70.173,NA,54,10.1016/j.toxlet.2012.09.025
1508,2012,Au,I,Sphere,PAMAM,Chemical Reduction,Positive,10.9,7.2,12.1,41,-6.8,HepG2,100000,H,Human,Liver,Epithelial,Adult,L,24,NA,MTT,TetrazoliumSalt,NA,67.291,NA,54,10.1016/j.toxlet.2012.09.025
1509,2012,Au,I,Sphere,PAMAM,Chemical Reduction,Positive,10.9,7.2,12.1,41,-6.8,HepG2,100000,H,Human,Liver,Epithelial,Adult,L,24,NA,MTT,TetrazoliumSalt,NA,52.45,NA,54,10.1016/j.toxlet.2012.09.025
1510,2012,Au,I,Sphere,Citrate,Chemical Reduction,Negative,18.2,7.3,10.1,-15,-1.2,PBMC,100000,H,Human,Blood,Lymphoblast,Adult,P,24,NA,MTT,TetrazoliumSalt,NA,83.913,NA,54,10.1016/j.toxlet.2012.09.025
1511,2012,Au,I,Sphere,Citrate,Chemical Reduction,Negative,18.2,7.3,10.1,-15,-1.2,PBMC,100000,H,Human,Blood,Lymphoblast,Adult,P,24,NA,MTT,TetrazoliumSalt,NA,71.159,NA,54,10.1016/j.toxlet.2012.09.025
1512,2012,Au,I,Sphere,Citrate,Chemical Reduction,Negative,18.2,7.3,10.1,-15,-1.2,PBMC,100000,H,Human,Blood,Lymphoblast,Adult,P,24,NA,MTT,TetrazoliumSalt,NA,70.725,NA,54,10.1016/j.toxlet.2012.09.025
1513,2012,Au,I,Sphere,Citrate,Chemical Reduction,Negative,18.2,7.3,10.1,-15,-1.2,PBMC,100000,H,Human,Blood,Lymphoblast,Adult,P,24,NA,MTT,TetrazoliumSalt,NA,66.087,NA,54,10.1016/j.toxlet.2012.09.025
1514,2012,Au,I,Sphere,Citrate,Chemical Reduction,Negative,18.2,7.3,10.1,-15,-1.2,PBMC,100000,H,Human,Blood,Lymphoblast,Adult,P,24,NA,MTT,TetrazoliumSalt,NA,62.609,NA,54,10.1016/j.toxlet.2012.09.025
1515,2012,Au,I,Sphere,PAMAM,Chemical Reduction,Positive,10.9,7.2,12.1,41,-6.8,PBMC,100000,H,Human,Blood,Lymphoblast,Adult,P,24,NA,MTT,TetrazoliumSalt,NA,75.071,NA,54,10.1016/j.toxlet.2012.09.025
1516,2012,Au,I,Sphere,PAMAM,Chemical Reduction,Positive,10.9,7.2,12.1,41,-6.8,PBMC,100000,H,Human,Blood,Lymphoblast,Adult,P,24,NA,MTT,TetrazoliumSalt,NA,74.786,NA,54,10.1016/j.toxlet.2012.09.025
1517,2012,Au,I,Sphere,PAMAM,Chemical Reduction,Positive,10.9,7.2,12.1,41,-6.8,PBMC,100000,H,Human,Blood,Lymphoblast,Adult,P,24,NA,MTT,TetrazoliumSalt,NA,72.08,NA,54,10.1016/j.toxlet.2012.09.025
1518,2012,Au,I,Sphere,PAMAM,Chemical Reduction,Positive,10.9,7.2,12.1,41,-6.8,PBMC,100000,H,Human,Blood,Lymphoblast,Adult,P,24,NA,MTT,TetrazoliumSalt,NA,67.664,NA,54,10.1016/j.toxlet.2012.09.025
1519,2012,Au,I,Sphere,PAMAM,Chemical Reduction,Positive,10.9,7.2,12.1,41,-6.8,PBMC,100000,H,Human,Blood,Lymphoblast,Adult,P,24,NA,MTT,TetrazoliumSalt,NA,64.957,NA,54,10.1016/j.toxlet.2012.09.025
1520,2016,CuO,I,Sphere,None,Commercial,Positive,28.2,172,214,35.9,-10.5,A549,NA,H,Human,Lung,Epithelial,Adult,L,4,5,CellTiterBlue,AlamarBlue,NA,124.78,0.188,55,10.1186/s12989-016-0160-6
1521,2016,CuO,I,Sphere,None,Commercial,Positive,28.2,172,214,35.9,-10.5,A549,NA,H,Human,Lung,Epithelial,Adult,L,4,10,CellTiterBlue,AlamarBlue,NA,128.04,0.188,55,10.1186/s12989-016-0160-6
1522,2016,CuO,I,Sphere,None,Commercial,Positive,28.2,172,214,35.9,-10.5,A549,NA,H,Human,Lung,Epithelial,Adult,L,4,20,CellTiterBlue,AlamarBlue,NA,126.3,0.188,55,10.1186/s12989-016-0160-6
1523,2016,CuO,I,Sphere,None,Commercial,Positive,28.2,172,214,35.9,-10.5,A549,NA,H,Human,Lung,Epithelial,Adult,L,4,40,CellTiterBlue,AlamarBlue,NA,101.09,0.188,55,10.1186/s12989-016-0160-6
1524,2016,CuO,I,Sphere,None,Commercial,Positive,28.2,172,214,35.9,-10.5,A549,NA,H,Human,Lung,Epithelial,Adult,L,24,5,CellTiterBlue,AlamarBlue,NA,110.22,0.188,55,10.1186/s12989-016-0160-6
1525,2016,CuO,I,Sphere,None,Commercial,Positive,28.2,172,214,35.9,-10.5,A549,NA,H,Human,Lung,Epithelial,Adult,L,24,10,CellTiterBlue,AlamarBlue,NA,98.261,0.188,55,10.1186/s12989-016-0160-6
1526,2016,CuO,I,Sphere,None,Commercial,Positive,28.2,172,214,35.9,-10.5,A549,NA,H,Human,Lung,Epithelial,Adult,L,24,20,CellTiterBlue,AlamarBlue,NA,45.217,0.188,55,10.1186/s12989-016-0160-6
1527,2016,CuO,I,Sphere,None,Commercial,Positive,28.2,172,214,35.9,-10.5,A549,NA,H,Human,Lung,Epithelial,Adult,L,24,40,CellTiterBlue,AlamarBlue,NA,20,0.188,55,10.1186/s12989-016-0160-6
1528,2016,CuO,I,Sphere,None,Commercial,Positive,28.2,172,214,35.9,-10.5,A549,NA,H,Human,Lung,Epithelial,Adult,L,48,5,CellTiterBlue,AlamarBlue,NA,100,0.188,55,10.1186/s12989-016-0160-6
1529,2016,CuO,I,Sphere,None,Commercial,Positive,28.2,172,214,35.9,-10.5,A549,NA,H,Human,Lung,Epithelial,Adult,L,48,10,CellTiterBlue,AlamarBlue,NA,66.739,0.188,55,10.1186/s12989-016-0160-6
1530,2016,CuO,I,Sphere,None,Commercial,Positive,28.2,172,214,35.9,-10.5,A549,NA,H,Human,Lung,Epithelial,Adult,L,48,20,CellTiterBlue,AlamarBlue,NA,17.609,0.188,55,10.1186/s12989-016-0160-6
1531,2016,CuO,I,Sphere,None,Commercial,Positive,28.2,172,214,35.9,-10.5,A549,NA,H,Human,Lung,Epithelial,Adult,L,48,40,CellTiterBlue,AlamarBlue,NA,7.1739,0.188,55,10.1186/s12989-016-0160-6
1532,2019,Ag,I,Wire,None,Commercial,Negative,30,NA,NA,-4.23,-0.87,J774A.1,10000,A,Mouse,Ascites,Macrophage,Adult,L,24,2,MTS,TetrazoliumSalt,250,95.629,NA,56,10.1016/j.chemosphere.2019.124565
1533,2019,Ag,I,Wire,None,Commercial,Negative,30,NA,NA,-4.23,-0.87,J774A.1,10000,A,Mouse,Ascites,Macrophage,Adult,L,24,5,MTS,TetrazoliumSalt,250,86.713,NA,56,10.1016/j.chemosphere.2019.124565
1534,2019,Ag,I,Wire,None,Commercial,Negative,30,NA,NA,-4.23,-0.87,J774A.1,10000,A,Mouse,Ascites,Macrophage,Adult,L,24,10,MTS,TetrazoliumSalt,250,78.322,NA,56,10.1016/j.chemosphere.2019.124565
1535,2019,Ag,I,Wire,None,Commercial,Negative,30,NA,NA,-4.23,-0.87,J774A.1,10000,A,Mouse,Ascites,Macrophage,Adult,L,24,20,MTS,TetrazoliumSalt,250,67.308,NA,56,10.1016/j.chemosphere.2019.124565
1536,2019,Ag,I,Wire,None,Commercial,Negative,30,NA,NA,-4.23,-0.87,J774A.1,10000,A,Mouse,Ascites,Macrophage,Adult,L,24,50,MTS,TetrazoliumSalt,250,56.294,NA,56,10.1016/j.chemosphere.2019.124565
1537,2019,Ag,I,Wire,None,Commercial,Negative,30,NA,NA,-3.85,-0.87,J774A.1,10000,A,Mouse,Ascites,Macrophage,Adult,L,24,2,MTS,TetrazoliumSalt,833,98.776,NA,56,10.1016/j.chemosphere.2019.124565
1538,2019,Ag,I,Wire,None,Commercial,Negative,30,NA,NA,-3.85,-0.87,J774A.1,10000,A,Mouse,Ascites,Macrophage,Adult,L,24,5,MTS,TetrazoliumSalt,833,94.755,NA,56,10.1016/j.chemosphere.2019.124565
1539,2019,Ag,I,Wire,None,Commercial,Negative,30,NA,NA,-3.85,-0.87,J774A.1,10000,A,Mouse,Ascites,Macrophage,Adult,L,24,10,MTS,TetrazoliumSalt,833,88.462,NA,56,10.1016/j.chemosphere.2019.124565
1540,2019,Ag,I,Wire,None,Commercial,Negative,30,NA,NA,-3.85,-0.87,J774A.1,10000,A,Mouse,Ascites,Macrophage,Adult,L,24,20,MTS,TetrazoliumSalt,833,81.993,NA,56,10.1016/j.chemosphere.2019.124565
1541,2019,Ag,I,Wire,None,Commercial,Negative,30,NA,NA,-3.85,-0.87,J774A.1,10000,A,Mouse,Ascites,Macrophage,Adult,L,24,50,MTS,TetrazoliumSalt,833,67.133,NA,56,10.1016/j.chemosphere.2019.124565
1542,2019,Ag,I,Wire,None,Commercial,Negative,30,NA,NA,-3.36,-0.82,J774A.1,10000,A,Mouse,Ascites,Macrophage,Adult,L,24,2,MTS,TetrazoliumSalt,3333,100.7,NA,56,10.1016/j.chemosphere.2019.124565
1543,2019,Ag,I,Wire,None,Commercial,Negative,30,NA,NA,-3.36,-0.82,J774A.1,10000,A,Mouse,Ascites,Macrophage,Adult,L,24,5,MTS,TetrazoliumSalt,3333,97.727,NA,56,10.1016/j.chemosphere.2019.124565
1544,2019,Ag,I,Wire,None,Commercial,Negative,30,NA,NA,-3.36,-0.82,J774A.1,10000,A,Mouse,Ascites,Macrophage,Adult,L,24,10,MTS,TetrazoliumSalt,3333,88.462,NA,56,10.1016/j.chemosphere.2019.124565
1545,2019,Ag,I,Wire,None,Commercial,Negative,30,NA,NA,-3.36,-0.82,J774A.1,10000,A,Mouse,Ascites,Macrophage,Adult,L,24,20,MTS,TetrazoliumSalt,3333,83.042,NA,56,10.1016/j.chemosphere.2019.124565
1546,2019,Ag,I,Wire,None,Commercial,Negative,30,NA,NA,-3.36,-0.82,J774A.1,10000,A,Mouse,Ascites,Macrophage,Adult,L,24,50,MTS,TetrazoliumSalt,3333,73.427,NA,56,10.1016/j.chemosphere.2019.124565
1547,2019,Ag,I,Wire,None,Commercial,Negative,50,NA,NA,-2.49,-0.32,J774A.1,10000,A,Mouse,Ascites,Macrophage,Adult,L,24,2,MTS,TetrazoliumSalt,2000,98.427,NA,56,10.1016/j.chemosphere.2019.124565
1548,2019,Ag,I,Wire,None,Commercial,Negative,50,NA,NA,-2.49,-0.32,J774A.1,10000,A,Mouse,Ascites,Macrophage,Adult,L,24,5,MTS,TetrazoliumSalt,2000,97.028,NA,56,10.1016/j.chemosphere.2019.124565
1549,2019,Ag,I,Wire,None,Commercial,Negative,50,NA,NA,-2.49,-0.32,J774A.1,10000,A,Mouse,Ascites,Macrophage,Adult,L,24,10,MTS,TetrazoliumSalt,2000,90.385,NA,56,10.1016/j.chemosphere.2019.124565
1550,2019,Ag,I,Wire,None,Commercial,Negative,50,NA,NA,-2.49,-0.32,J774A.1,10000,A,Mouse,Ascites,Macrophage,Adult,L,24,20,MTS,TetrazoliumSalt,2000,88.986,NA,56,10.1016/j.chemosphere.2019.124565
1551,2019,Ag,I,Wire,None,Commercial,Negative,50,NA,NA,-2.49,-0.32,J774A.1,10000,A,Mouse,Ascites,Macrophage,Adult,L,24,50,MTS,TetrazoliumSalt,2000,76.224,NA,56,10.1016/j.chemosphere.2019.124565
1552,2019,Ag,I,Wire,None,Commercial,Negative,100,NA,NA,-1.46,-0.25,J774A.1,10000,A,Mouse,Ascites,Macrophage,Adult,L,24,2,MTS,TetrazoliumSalt,1000,102.1,NA,56,10.1016/j.chemosphere.2019.124565
1553,2019,Ag,I,Wire,None,Commercial,Negative,100,NA,NA,-1.46,-0.25,J774A.1,10000,A,Mouse,Ascites,Macrophage,Adult,L,24,5,MTS,TetrazoliumSalt,1000,103.67,NA,56,10.1016/j.chemosphere.2019.124565
1554,2019,Ag,I,Wire,None,Commercial,Negative,100,NA,NA,-1.46,-0.25,J774A.1,10000,A,Mouse,Ascites,Macrophage,Adult,L,24,10,MTS,TetrazoliumSalt,1000,102.8,NA,56,10.1016/j.chemosphere.2019.124565
1555,2019,Ag,I,Wire,None,Commercial,Negative,100,NA,NA,-1.46,-0.25,J774A.1,10000,A,Mouse,Ascites,Macrophage,Adult,L,24,20,MTS,TetrazoliumSalt,1000,99.65,NA,56,10.1016/j.chemosphere.2019.124565
1556,2019,Ag,I,Wire,None,Commercial,Negative,100,NA,NA,-1.46,-0.25,J774A.1,10000,A,Mouse,Ascites,Macrophage,Adult,L,24,50,MTS,TetrazoliumSalt,1000,76.399,NA,56,10.1016/j.chemosphere.2019.124565
1557,2019,SiO2,I,Sphere,None,Soft Templating Method,Negative,120,232.2,NA,-5.21,NA,A549,10000,H,Human,Lung,Epithelial,Adult,L,96,50,MTT,TetrazoliumSalt,NA,91.667,NA,57,10.1016/j.matdes.2019.108187
1558,2019,SiO2,I,Sphere,None,Soft Templating Method,Negative,120,232.2,NA,-5.21,NA,A549,10000,H,Human,Lung,Epithelial,Adult,L,96,100,MTT,TetrazoliumSalt,NA,91.27,NA,57,10.1016/j.matdes.2019.108187
1559,2019,SiO2,I,Sphere,None,Soft Templating Method,Negative,120,232.2,NA,-5.21,NA,A549,10000,H,Human,Lung,Epithelial,Adult,L,96,200,MTT,TetrazoliumSalt,NA,86.111,NA,57,10.1016/j.matdes.2019.108187
1560,2019,SiO2,I,Sphere,None,Soft Templating Method,Negative,120,232.2,NA,-5.21,NA,A549,10000,H,Human,Lung,Epithelial,Adult,L,96,500,MTT,TetrazoliumSalt,NA,83.333,NA,57,10.1016/j.matdes.2019.108187
1561,2019,SiO2,I,Sphere,COOH,Soft Templating Method,Negative,120,109.1,NA,-28.7,NA,A549,10000,H,Human,Lung,Epithelial,Adult,L,96,50,MTT,TetrazoliumSalt,NA,89.431,NA,57,10.1016/j.matdes.2019.108187
1562,2019,SiO2,I,Sphere,COOH,Soft Templating Method,Negative,120,109.1,NA,-28.7,NA,A549,10000,H,Human,Lung,Epithelial,Adult,L,96,100,MTT,TetrazoliumSalt,NA,81.707,NA,57,10.1016/j.matdes.2019.108187
1563,2019,SiO2,I,Sphere,COOH,Soft Templating Method,Negative,120,109.1,NA,-28.7,NA,A549,10000,H,Human,Lung,Epithelial,Adult,L,96,200,MTT,TetrazoliumSalt,NA,81.03,NA,57,10.1016/j.matdes.2019.108187
1564,2019,SiO2,I,Sphere,COOH,Soft Templating Method,Negative,120,109.1,NA,-28.7,NA,A549,10000,H,Human,Lung,Epithelial,Adult,L,96,500,MTT,TetrazoliumSalt,NA,84.959,NA,57,10.1016/j.matdes.2019.108187
1565,2019,SiO2,I,Sphere,None,Soft Templating Method,Negative,120,232.2,NA,-5.21,NA,A2780,10000,H,Human,Ovary,Epithelial,Adult,L,96,50,MTT,TetrazoliumSalt,NA,81.081,NA,57,10.1016/j.matdes.2019.108187
1566,2019,SiO2,I,Sphere,None,Soft Templating Method,Negative,120,232.2,NA,-5.21,NA,A2780,10000,H,Human,Ovary,Epithelial,Adult,L,96,100,MTT,TetrazoliumSalt,NA,83.499,NA,57,10.1016/j.matdes.2019.108187
1567,2019,SiO2,I,Sphere,None,Soft Templating Method,Negative,120,232.2,NA,-5.21,NA,A2780,10000,H,Human,Ovary,Epithelial,Adult,L,96,200,MTT,TetrazoliumSalt,NA,84.637,NA,57,10.1016/j.matdes.2019.108187
1568,2019,SiO2,I,Sphere,None,Soft Templating Method,Negative,120,232.2,NA,-5.21,NA,A2780,10000,H,Human,Ovary,Epithelial,Adult,L,96,500,MTT,TetrazoliumSalt,NA,82.646,NA,57,10.1016/j.matdes.2019.108187
1569,2019,SiO2,I,Sphere,COOH,Soft Templating Method,Negative,120,109.1,NA,-28.7,NA,A2780,10000,H,Human,Ovary,Epithelial,Adult,L,96,50,MTT,TetrazoliumSalt,NA,90.15,NA,57,10.1016/j.matdes.2019.108187
1570,2019,SiO2,I,Sphere,COOH,Soft Templating Method,Negative,120,109.1,NA,-28.7,NA,A2780,10000,H,Human,Ovary,Epithelial,Adult,L,96,100,MTT,TetrazoliumSalt,NA,89.33,NA,57,10.1016/j.matdes.2019.108187
1571,2019,SiO2,I,Sphere,COOH,Soft Templating Method,Negative,120,109.1,NA,-28.7,NA,A2780,10000,H,Human,Ovary,Epithelial,Adult,L,96,200,MTT,TetrazoliumSalt,NA,85.226,NA,57,10.1016/j.matdes.2019.108187
1572,2019,SiO2,I,Sphere,COOH,Soft Templating Method,Negative,120,109.1,NA,-28.7,NA,A2780,10000,H,Human,Ovary,Epithelial,Adult,L,96,500,MTT,TetrazoliumSalt,NA,82.216,NA,57,10.1016/j.matdes.2019.108187
1573,2019,SiO2,I,Sphere,None,Soft Templating Method,Negative,120,232.2,NA,-5.21,NA,MCF-7,10000,H,Human,Breast,Epithelial,Adult,L,96,50,MTT,TetrazoliumSalt,NA,88.514,NA,57,10.1016/j.matdes.2019.108187
1574,2019,SiO2,I,Sphere,None,Soft Templating Method,Negative,120,232.2,NA,-5.21,NA,MCF-7,10000,H,Human,Breast,Epithelial,Adult,L,96,100,MTT,TetrazoliumSalt,NA,86.892,NA,57,10.1016/j.matdes.2019.108187
1575,2019,SiO2,I,Sphere,None,Soft Templating Method,Negative,120,232.2,NA,-5.21,NA,MCF-7,10000,H,Human,Breast,Epithelial,Adult,L,96,200,MTT,TetrazoliumSalt,NA,83.378,NA,57,10.1016/j.matdes.2019.108187
1576,2019,SiO2,I,Sphere,None,Soft Templating Method,Negative,120,232.2,NA,-5.21,NA,MCF-7,10000,H,Human,Breast,Epithelial,Adult,L,96,500,MTT,TetrazoliumSalt,NA,82.973,NA,57,10.1016/j.matdes.2019.108187
1577,2019,SiO2,I,Sphere,COOH,Soft Templating Method,Negative,120,109.1,NA,-28.7,NA,MCF-7,10000,H,Human,Breast,Epithelial,Adult,L,96,50,MTT,TetrazoliumSalt,NA,96.138,NA,57,10.1016/j.matdes.2019.108187
1578,2019,SiO2,I,Sphere,COOH,Soft Templating Method,Negative,120,109.1,NA,-28.7,NA,MCF-7,10000,H,Human,Breast,Epithelial,Adult,L,96,100,MTT,TetrazoliumSalt,NA,90.013,NA,57,10.1016/j.matdes.2019.108187
1579,2019,SiO2,I,Sphere,COOH,Soft Templating Method,Negative,120,109.1,NA,-28.7,NA,MCF-7,10000,H,Human,Breast,Epithelial,Adult,L,96,200,MTT,TetrazoliumSalt,NA,90.679,NA,57,10.1016/j.matdes.2019.108187
1580,2019,SiO2,I,Sphere,COOH,Soft Templating Method,Negative,120,109.1,NA,-28.7,NA,MCF-7,10000,H,Human,Breast,Epithelial,Adult,L,96,500,MTT,TetrazoliumSalt,NA,82.157,NA,57,10.1016/j.matdes.2019.108187
1581,2017,PLGA,O,Sphere,PEG,Precipitation,Negative,90,NA,NA,NA,-22.46,HepG2,NA,H,Human,Liver,Epithelial,Adult,L,24,5,MTT,TetrazoliumSalt,NA,96.51,NA,58,10.1038/s41598-017-07588-9
1582,2017,PLGA,O,Sphere,PEG,Precipitation,Negative,90,NA,NA,NA,-22.46,HepG2,NA,H,Human,Liver,Epithelial,Adult,L,24,10,MTT,TetrazoliumSalt,NA,92.617,NA,58,10.1038/s41598-017-07588-9
1583,2017,PLGA,O,Sphere,PEG,Precipitation,Negative,90,NA,NA,NA,-22.46,HepG2,NA,H,Human,Liver,Epithelial,Adult,L,24,25,MTT,TetrazoliumSalt,NA,90,NA,58,10.1038/s41598-017-07588-9
1584,2017,PLGA,O,Sphere,PEG,Precipitation,Negative,90,NA,NA,NA,-22.46,HepG2,NA,H,Human,Liver,Epithelial,Adult,L,24,50,MTT,TetrazoliumSalt,NA,86.98,NA,58,10.1038/s41598-017-07588-9
1585,2017,PLGA,O,Sphere,PEG,Precipitation,Negative,90,NA,NA,NA,-22.46,HepG2,NA,H,Human,Liver,Epithelial,Adult,L,24,100,MTT,TetrazoliumSalt,NA,84.832,NA,58,10.1038/s41598-017-07588-9
1586,2017,PLGA,O,Sphere,PEG,Precipitation,Negative,90,NA,NA,NA,-22.46,HepG2,NA,H,Human,Liver,Epithelial,Adult,L,24,250,MTT,TetrazoliumSalt,NA,83.96,NA,58,10.1038/s41598-017-07588-9
1587,2017,PLGA,O,Needle,PEG,Precipitation,Negative,30,NA,NA,NA,-24.09,HepG2,NA,H,Human,Liver,Epithelial,Adult,L,24,5,MTT,TetrazoliumSalt,18,93.49,NA,58,10.1038/s41598-017-07588-9
1588,2017,PLGA,O,Needle,PEG,Precipitation,Negative,30,NA,NA,NA,-24.09,HepG2,NA,H,Human,Liver,Epithelial,Adult,L,24,10,MTT,TetrazoliumSalt,18,83.691,NA,58,10.1038/s41598-017-07588-9
1589,2017,PLGA,O,Needle,PEG,Precipitation,Negative,30,NA,NA,NA,-24.09,HepG2,NA,H,Human,Liver,Epithelial,Adult,L,24,25,MTT,TetrazoliumSalt,18,75.906,NA,58,10.1038/s41598-017-07588-9
1590,2017,PLGA,O,Needle,PEG,Precipitation,Negative,30,NA,NA,NA,-24.09,HepG2,NA,H,Human,Liver,Epithelial,Adult,L,24,50,MTT,TetrazoliumSalt,18,64.631,NA,58,10.1038/s41598-017-07588-9
1591,2017,PLGA,O,Needle,PEG,Precipitation,Negative,30,NA,NA,NA,-24.09,HepG2,NA,H,Human,Liver,Epithelial,Adult,L,24,100,MTT,TetrazoliumSalt,18,59.732,NA,58,10.1038/s41598-017-07588-9
1592,2017,PLGA,O,Needle,PEG,Precipitation,Negative,30,NA,NA,NA,-24.09,HepG2,NA,H,Human,Liver,Epithelial,Adult,L,24,250,MTT,TetrazoliumSalt,18,55.906,NA,58,10.1038/s41598-017-07588-9
1593,2017,PLGA,O,Sphere,PEG,Precipitation,Negative,90,NA,NA,NA,-22.46,HeLa,NA,H,Human,Cervix,Epithelial,Adult,L,24,5,MTT,TetrazoliumSalt,NA,100.69,NA,58,10.1038/s41598-017-07588-9
1594,2017,PLGA,O,Sphere,PEG,Precipitation,Negative,90,NA,NA,NA,-22.46,HeLa,NA,H,Human,Cervix,Epithelial,Adult,L,24,10,MTT,TetrazoliumSalt,NA,97.721,NA,58,10.1038/s41598-017-07588-9
1595,2017,PLGA,O,Sphere,PEG,Precipitation,Negative,90,NA,NA,NA,-22.46,HeLa,NA,H,Human,Cervix,Epithelial,Adult,L,24,25,MTT,TetrazoliumSalt,NA,95.866,NA,58,10.1038/s41598-017-07588-9
1596,2017,PLGA,O,Sphere,PEG,Precipitation,Negative,90,NA,NA,NA,-22.46,HeLa,NA,H,Human,Cervix,Epithelial,Adult,L,24,50,MTT,TetrazoliumSalt,NA,94.753,NA,58,10.1038/s41598-017-07588-9
1597,2017,PLGA,O,Sphere,PEG,Precipitation,Negative,90,NA,NA,NA,-22.46,HeLa,NA,H,Human,Cervix,Epithelial,Adult,L,24,100,MTT,TetrazoliumSalt,NA,93.64,NA,58,10.1038/s41598-017-07588-9
1598,2017,PLGA,O,Sphere,PEG,Precipitation,Negative,90,NA,NA,NA,-22.46,HeLa,NA,H,Human,Cervix,Epithelial,Adult,L,24,250,MTT,TetrazoliumSalt,NA,93.428,NA,58,10.1038/s41598-017-07588-9
1599,2017,PLGA,O,Needle,PEG,Precipitation,Negative,30,NA,NA,NA,-24.09,HeLa,NA,H,Human,Cervix,Epithelial,Adult,L,24,5,MTT,TetrazoliumSalt,18,94.064,NA,58,10.1038/s41598-017-07588-9
1600,2017,PLGA,O,Needle,PEG,Precipitation,Negative,30,NA,NA,NA,-24.09,HeLa,NA,H,Human,Cervix,Epithelial,Adult,L,24,10,MTT,TetrazoliumSalt,18,88.71,NA,58,10.1038/s41598-017-07588-9
1601,2017,PLGA,O,Needle,PEG,Precipitation,Negative,30,NA,NA,NA,-24.09,HeLa,NA,H,Human,Cervix,Epithelial,Adult,L,24,25,MTT,TetrazoliumSalt,18,81.979,NA,58,10.1038/s41598-017-07588-9
1602,2017,PLGA,O,Needle,PEG,Precipitation,Negative,30,NA,NA,NA,-24.09,HeLa,NA,H,Human,Cervix,Epithelial,Adult,L,24,50,MTT,TetrazoliumSalt,18,76.625,NA,58,10.1038/s41598-017-07588-9
1603,2017,PLGA,O,Needle,PEG,Precipitation,Negative,30,NA,NA,NA,-24.09,HeLa,NA,H,Human,Cervix,Epithelial,Adult,L,24,100,MTT,TetrazoliumSalt,18,74.134,NA,58,10.1038/s41598-017-07588-9
1604,2017,PLGA,O,Needle,PEG,Precipitation,Negative,30,NA,NA,NA,-24.09,HeLa,NA,H,Human,Cervix,Epithelial,Adult,L,24,250,MTT,TetrazoliumSalt,18,69.629,NA,58,10.1038/s41598-017-07588-9
1605,2015,IronOxide,I,Rod,Urea,Chemical Reduction,NA,150,NA,NA,NA,NA,L929,10000,A,Mouse,SubcutaneousConnectiveTissue,Fibroblast,Adult,L,24,200,MTT,TetrazoliumSalt,0.1,55.577,NA,59,10.1016/j.etp.2015.07.005
1606,2015,IronOxide,I,Rod,Urea,Chemical Reduction,NA,150,NA,NA,NA,NA,L929,10000,A,Mouse,SubcutaneousConnectiveTissue,Fibroblast,Adult,L,24,400,MTT,TetrazoliumSalt,0.1,72.401,NA,59,10.1016/j.etp.2015.07.005
1607,2017,IronOxide,I,Sphere,Dextran,Co-precipitation,Negative,7.5,NA,60,NA,-11,Monocytes,150000,H,Human,Blood,Monocyte,Adult,P,24,10,CCK-8,TetrazoliumSalt,NA,95,NA,60,10.2147/IJN.S135189
1608,2017,IronOxide,I,Sphere,Dextran,Co-precipitation,Negative,7.5,NA,60,NA,-11,Monocytes,150000,H,Human,Blood,Monocyte,Adult,P,24,20,CCK-8,TetrazoliumSalt,NA,93,NA,60,10.2147/IJN.S135189
1609,2017,IronOxide,I,Sphere,Dextran,Co-precipitation,Negative,7.5,NA,60,NA,-11,Monocytes,150000,H,Human,Blood,Monocyte,Adult,P,24,50,CCK-8,TetrazoliumSalt,NA,102.4,NA,60,10.2147/IJN.S135189
1610,2017,IronOxide,I,Sphere,Dextran,Co-precipitation,Negative,7.5,NA,60,NA,-11,Monocytes,150000,H,Human,Blood,Monocyte,Adult,P,24,100,CCK-8,TetrazoliumSalt,NA,99,NA,60,10.2147/IJN.S135189
1611,2017,IronOxide,I,Sphere,Dextran,Co-precipitation,Negative,7.5,NA,60,NA,-11,Monocytes,150000,H,Human,Blood,Monocyte,Adult,P,48,10,CCK-8,TetrazoliumSalt,NA,184.82,NA,60,10.2147/IJN.S135189
1612,2017,IronOxide,I,Sphere,Dextran,Co-precipitation,Negative,7.5,NA,60,NA,-11,Monocytes,150000,H,Human,Blood,Monocyte,Adult,P,48,20,CCK-8,TetrazoliumSalt,NA,221.01,NA,60,10.2147/IJN.S135189
1613,2017,IronOxide,I,Sphere,Dextran,Co-precipitation,Negative,7.5,NA,60,NA,-11,Monocytes,150000,H,Human,Blood,Monocyte,Adult,P,48,50,CCK-8,TetrazoliumSalt,NA,234.63,NA,60,10.2147/IJN.S135189
1614,2017,IronOxide,I,Sphere,Dextran,Co-precipitation,Negative,7.5,NA,60,NA,-11,Monocytes,150000,H,Human,Blood,Monocyte,Adult,P,48,100,CCK-8,TetrazoliumSalt,NA,230.74,NA,60,10.2147/IJN.S135189
1615,2013,SiO2,I,Sphere,None,Soft Templating Method,Negative,55.6,NA,61.8,NA,-25.4,HeLa,6000,H,Human,Cervix,Epithelial,Adult,L,48,10,MTT,TetrazoliumSalt,NA,98.63,NA,61,10.1016/j.talanta.2013.01.037
1616,2013,SiO2,I,Sphere,None,Soft Templating Method,Negative,55.6,NA,61.8,NA,-25.4,HeLa,6000,H,Human,Cervix,Epithelial,Adult,L,48,100,MTT,TetrazoliumSalt,NA,94.894,NA,61,10.1016/j.talanta.2013.01.037
1617,2013,SiO2,I,Sphere,None,Soft Templating Method,Negative,167.8,NA,164.2,NA,-24,HeLa,6000,H,Human,Cervix,Epithelial,Adult,L,48,10,MTT,TetrazoliumSalt,NA,95.641,NA,61,10.1016/j.talanta.2013.01.037
1618,2013,SiO2,I,Sphere,None,Soft Templating Method,Negative,167.8,NA,164.2,NA,-24,HeLa,6000,H,Human,Cervix,Epithelial,Adult,L,48,100,MTT,TetrazoliumSalt,NA,96.887,NA,61,10.1016/j.talanta.2013.01.037
1619,2013,SiO2,I,Sphere,None,Soft Templating Method,Negative,307.6,NA,342,NA,-27.3,HeLa,6000,H,Human,Cervix,Epithelial,Adult,L,48,10,MTT,TetrazoliumSalt,NA,94.894,NA,61,10.1016/j.talanta.2013.01.037
1620,2013,SiO2,I,Sphere,None,Soft Templating Method,Negative,307.6,NA,342,NA,-27.3,HeLa,6000,H,Human,Cervix,Epithelial,Adult,L,48,100,MTT,TetrazoliumSalt,NA,94.894,NA,61,10.1016/j.talanta.2013.01.037
1621,2019,SiO2,I,Sphere,None,Sol-Gel Method,Negative,19.4,229.5,NA,-21.77,NA,A549,40000,H,Human,Lung,Epithelial,Adult,L,24,8,CCK-8,TetrazoliumSalt,NA,101.67,0.196,62,10.1016/j.ecoenv.2019.109770
1622,2019,SiO2,I,Sphere,None,Sol-Gel Method,Negative,19.4,229.5,NA,-21.77,NA,A549,40000,H,Human,Lung,Epithelial,Adult,L,24,16,CCK-8,TetrazoliumSalt,NA,103.04,0.196,62,10.1016/j.ecoenv.2019.109770
1623,2019,SiO2,I,Sphere,None,Sol-Gel Method,Negative,19.4,229.5,NA,-21.77,NA,A549,40000,H,Human,Lung,Epithelial,Adult,L,24,32,CCK-8,TetrazoliumSalt,NA,103.04,0.196,62,10.1016/j.ecoenv.2019.109770
1624,2019,SiO2,I,Sphere,None,Sol-Gel Method,Negative,19.4,229.5,NA,-21.77,NA,A549,40000,H,Human,Lung,Epithelial,Adult,L,24,64,CCK-8,TetrazoliumSalt,NA,104.41,0.196,62,10.1016/j.ecoenv.2019.109770
1625,2019,SiO2,I,Sphere,None,Sol-Gel Method,Negative,19.4,229.5,NA,-21.77,NA,A549,40000,H,Human,Lung,Epithelial,Adult,L,24,128,CCK-8,TetrazoliumSalt,NA,101.67,0.196,62,10.1016/j.ecoenv.2019.109770
1626,2019,SiO2,I,Sphere,None,Sol-Gel Method,Negative,19.4,229.5,NA,-21.77,NA,A549,40000,H,Human,Lung,Epithelial,Adult,L,24,256,CCK-8,TetrazoliumSalt,NA,79.62,0.196,62,10.1016/j.ecoenv.2019.109770
1627,2019,SiO2,I,Sphere,None,Sol-Gel Method,Negative,19.4,229.5,NA,-21.77,NA,16HBE,40000,H,Human,RespiratoryTract,Epithelial,Adult,P,24,8,CCK-8,TetrazoliumSalt,NA,101.06,0.196,62,10.1016/j.ecoenv.2019.109770
1628,2019,SiO2,I,Sphere,None,Sol-Gel Method,Negative,19.4,229.5,NA,-21.77,NA,16HBE,40000,H,Human,RespiratoryTract,Epithelial,Adult,P,24,16,CCK-8,TetrazoliumSalt,NA,102.73,0.196,62,10.1016/j.ecoenv.2019.109770
1629,2019,SiO2,I,Sphere,None,Sol-Gel Method,Negative,19.4,229.5,NA,-21.77,NA,16HBE,40000,H,Human,RespiratoryTract,Epithelial,Adult,P,24,32,CCK-8,TetrazoliumSalt,NA,103.64,0.196,62,10.1016/j.ecoenv.2019.109770
1630,2019,SiO2,I,Sphere,None,Sol-Gel Method,Negative,19.4,229.5,NA,-21.77,NA,16HBE,40000,H,Human,RespiratoryTract,Epithelial,Adult,P,24,64,CCK-8,TetrazoliumSalt,NA,106.22,0.196,62,10.1016/j.ecoenv.2019.109770
1631,2019,SiO2,I,Sphere,None,Sol-Gel Method,Negative,19.4,229.5,NA,-21.77,NA,16HBE,40000,H,Human,RespiratoryTract,Epithelial,Adult,P,24,128,CCK-8,TetrazoliumSalt,NA,72.989,0.196,62,10.1016/j.ecoenv.2019.109770
1632,2019,SiO2,I,Sphere,None,Sol-Gel Method,Negative,19.4,229.5,NA,-21.77,NA,16HBE,40000,H,Human,RespiratoryTract,Epithelial,Adult,P,24,256,CCK-8,TetrazoliumSalt,NA,20.822,0.196,62,10.1016/j.ecoenv.2019.109770
1633,2019,SiO2,I,Sphere,DPPC,Sol-Gel Method,Negative,19.4,889.03,NA,-13.5,NA,A549,40000,H,Human,Lung,Epithelial,Adult,L,24,8,CCK-8,TetrazoliumSalt,NA,98.928,0.895,62,10.1016/j.ecoenv.2019.109770
1634,2019,SiO2,I,Sphere,DPPC,Sol-Gel Method,Negative,19.4,889.03,NA,-13.5,NA,A549,40000,H,Human,Lung,Epithelial,Adult,L,24,16,CCK-8,TetrazoliumSalt,NA,98.622,0.895,62,10.1016/j.ecoenv.2019.109770
1635,2019,SiO2,I,Sphere,DPPC,Sol-Gel Method,Negative,19.4,889.03,NA,-13.5,NA,A549,40000,H,Human,Lung,Epithelial,Adult,L,24,32,CCK-8,TetrazoliumSalt,NA,97.243,0.895,62,10.1016/j.ecoenv.2019.109770
1636,2019,SiO2,I,Sphere,DPPC,Sol-Gel Method,Negative,19.4,889.03,NA,-13.5,NA,A549,40000,H,Human,Lung,Epithelial,Adult,L,24,64,CCK-8,TetrazoliumSalt,NA,98.315,0.895,62,10.1016/j.ecoenv.2019.109770
1637,2019,SiO2,I,Sphere,DPPC,Sol-Gel Method,Negative,19.4,889.03,NA,-13.5,NA,A549,40000,H,Human,Lung,Epithelial,Adult,L,24,128,CCK-8,TetrazoliumSalt,NA,98.622,0.895,62,10.1016/j.ecoenv.2019.109770
1638,2019,SiO2,I,Sphere,DPPC,Sol-Gel Method,Negative,19.4,889.03,NA,-13.5,NA,16HBE,40000,H,Human,RespiratoryTract,Epithelial,Adult,P,24,8,CCK-8,TetrazoliumSalt,NA,93.539,0.895,62,10.1016/j.ecoenv.2019.109770
1639,2019,SiO2,I,Sphere,DPPC,Sol-Gel Method,Negative,19.4,889.03,NA,-13.5,NA,16HBE,40000,H,Human,RespiratoryTract,Epithelial,Adult,P,24,16,CCK-8,TetrazoliumSalt,NA,94.86,0.895,62,10.1016/j.ecoenv.2019.109770
1640,2019,SiO2,I,Sphere,DPPC,Sol-Gel Method,Negative,19.4,889.03,NA,-13.5,NA,16HBE,40000,H,Human,RespiratoryTract,Epithelial,Adult,P,24,32,CCK-8,TetrazoliumSalt,NA,95.448,0.895,62,10.1016/j.ecoenv.2019.109770
1641,2019,SiO2,I,Sphere,DPPC,Sol-Gel Method,Negative,19.4,889.03,NA,-13.5,NA,16HBE,40000,H,Human,RespiratoryTract,Epithelial,Adult,P,24,64,CCK-8,TetrazoliumSalt,NA,98.385,0.895,62,10.1016/j.ecoenv.2019.109770
1642,2019,SiO2,I,Sphere,DPPC,Sol-Gel Method,Negative,19.4,889.03,NA,-13.5,NA,16HBE,40000,H,Human,RespiratoryTract,Epithelial,Adult,P,24,128,CCK-8,TetrazoliumSalt,NA,92.364,0.895,62,10.1016/j.ecoenv.2019.109770
1643,2016,Au,I,Sphere,Citrate,Commercial,Negative,13,21,48,-60.7,-7.7,BALB/c3T3,2000,A,Mouse,Embryo,Fibroblast,Embryonic,L,24,0.028,WST-1,TetrazoliumSalt,NA,83.921,NA,63,10.1016/j.tiv.2016.09.012
1644,2016,Au,I,Sphere,Citrate,Commercial,Negative,13,21,48,-60.7,-7.7,BALB/c3T3,2000,A,Mouse,Embryo,Fibroblast,Embryonic,L,24,0.061,WST-1,TetrazoliumSalt,NA,83.357,NA,63,10.1016/j.tiv.2016.09.012
1645,2016,Au,I,Sphere,Citrate,Commercial,Negative,13,21,48,-60.7,-7.7,BALB/c3T3,2000,A,Mouse,Embryo,Fibroblast,Embryonic,L,24,0.131,WST-1,TetrazoliumSalt,NA,88.011,NA,63,10.1016/j.tiv.2016.09.012
1646,2016,Au,I,Sphere,Citrate,Commercial,Negative,13,21,48,-60.7,-7.7,BALB/c3T3,2000,A,Mouse,Embryo,Fibroblast,Embryonic,L,24,0.281,WST-1,TetrazoliumSalt,NA,91.537,NA,63,10.1016/j.tiv.2016.09.012
1647,2016,Au,I,Sphere,Citrate,Commercial,Negative,13,21,48,-60.7,-7.7,BALB/c3T3,2000,A,Mouse,Embryo,Fibroblast,Embryonic,L,24,0.604,WST-1,TetrazoliumSalt,NA,92.102,NA,63,10.1016/j.tiv.2016.09.012
1648,2016,Au,I,Sphere,Citrate,Commercial,Negative,13,21,48,-60.7,-7.7,BALB/c3T3,2000,A,Mouse,Embryo,Fibroblast,Embryonic,L,24,1.298,WST-1,TetrazoliumSalt,NA,93.371,NA,63,10.1016/j.tiv.2016.09.012
1649,2016,Au,I,Sphere,Citrate,Commercial,Negative,13,21,48,-60.7,-7.7,BALB/c3T3,2000,A,Mouse,Embryo,Fibroblast,Embryonic,L,24,2.791,WST-1,TetrazoliumSalt,NA,95.769,NA,63,10.1016/j.tiv.2016.09.012
1650,2016,Au,I,Sphere,Citrate,Commercial,Negative,13,21,48,-60.7,-7.7,BALB/c3T3,2000,A,Mouse,Embryo,Fibroblast,Embryonic,L,24,6,WST-1,TetrazoliumSalt,NA,71.227,NA,63,10.1016/j.tiv.2016.09.012
1651,2016,Au,I,Sphere,Citrate,Commercial,Negative,13,21,48,-60.7,-7.7,BALB/c3T3,2000,A,Mouse,Embryo,Fibroblast,Embryonic,L,48,0.028,NRU,NeutralRed,NA,99.577,NA,63,10.1016/j.tiv.2016.09.012
1652,2016,Au,I,Sphere,Citrate,Commercial,Negative,13,21,48,-60.7,-7.7,BALB/c3T3,2000,A,Mouse,Embryo,Fibroblast,Embryonic,L,48,0.061,NRU,NeutralRed,NA,96.897,NA,63,10.1016/j.tiv.2016.09.012
1653,2016,Au,I,Sphere,Citrate,Commercial,Negative,13,21,48,-60.7,-7.7,BALB/c3T3,2000,A,Mouse,Embryo,Fibroblast,Embryonic,L,48,0.131,NRU,NeutralRed,NA,95.769,NA,63,10.1016/j.tiv.2016.09.012
1654,2016,Au,I,Sphere,Citrate,Commercial,Negative,13,21,48,-60.7,-7.7,BALB/c3T3,2000,A,Mouse,Embryo,Fibroblast,Embryonic,L,48,0.281,NRU,NeutralRed,NA,97.884,NA,63,10.1016/j.tiv.2016.09.012
1655,2016,Au,I,Sphere,Citrate,Commercial,Negative,13,21,48,-60.7,-7.7,BALB/c3T3,2000,A,Mouse,Embryo,Fibroblast,Embryonic,L,48,0.604,NRU,NeutralRed,NA,95.346,NA,63,10.1016/j.tiv.2016.09.012
1656,2016,Au,I,Sphere,Citrate,Commercial,Negative,13,21,48,-60.7,-7.7,BALB/c3T3,2000,A,Mouse,Embryo,Fibroblast,Embryonic,L,48,1.298,NRU,NeutralRed,NA,97.461,NA,63,10.1016/j.tiv.2016.09.012
1657,2016,Au,I,Sphere,Citrate,Commercial,Negative,13,21,48,-60.7,-7.7,BALB/c3T3,2000,A,Mouse,Embryo,Fibroblast,Embryonic,L,48,2.791,NRU,NeutralRed,NA,95.769,NA,63,10.1016/j.tiv.2016.09.012
1658,2016,Au,I,Sphere,Citrate,Commercial,Negative,13,21,48,-60.7,-7.7,BALB/c3T3,2000,A,Mouse,Embryo,Fibroblast,Embryonic,L,48,6,NRU,NeutralRed,NA,100.71,NA,63,10.1016/j.tiv.2016.09.012
1659,2016,Au,I,Sphere,Citrate,Commercial,Negative,13,21,52,-60.7,-9.3,NR8383,12000,A,Rat,Lung,Macrophage,Adult,L,24,0.028,WST-1,TetrazoliumSalt,NA,86.46,NA,63,10.1016/j.tiv.2016.09.012
1660,2016,Au,I,Sphere,Citrate,Commercial,Negative,13,21,52,-60.7,-9.3,NR8383,12000,A,Rat,Lung,Macrophage,Adult,L,24,0.061,WST-1,TetrazoliumSalt,NA,80.395,NA,63,10.1016/j.tiv.2016.09.012
1661,2016,Au,I,Sphere,Citrate,Commercial,Negative,13,21,52,-60.7,-9.3,NR8383,12000,A,Rat,Lung,Macrophage,Adult,L,24,0.131,WST-1,TetrazoliumSalt,NA,82.37,NA,63,10.1016/j.tiv.2016.09.012
1662,2016,Au,I,Sphere,Citrate,Commercial,Negative,13,21,52,-60.7,-9.3,NR8383,12000,A,Rat,Lung,Macrophage,Adult,L,24,0.281,WST-1,TetrazoliumSalt,NA,87.729,NA,63,10.1016/j.tiv.2016.09.012
1663,2016,Au,I,Sphere,Citrate,Commercial,Negative,13,21,52,-60.7,-9.3,NR8383,12000,A,Rat,Lung,Macrophage,Adult,L,24,0.604,WST-1,TetrazoliumSalt,NA,82.793,NA,63,10.1016/j.tiv.2016.09.012
1664,2016,Au,I,Sphere,Citrate,Commercial,Negative,13,21,52,-60.7,-9.3,NR8383,12000,A,Rat,Lung,Macrophage,Adult,L,24,1.298,WST-1,TetrazoliumSalt,NA,82.087,NA,63,10.1016/j.tiv.2016.09.012
1665,2016,Au,I,Sphere,Citrate,Commercial,Negative,13,21,52,-60.7,-9.3,NR8383,12000,A,Rat,Lung,Macrophage,Adult,L,24,2.791,WST-1,TetrazoliumSalt,NA,77.715,NA,63,10.1016/j.tiv.2016.09.012
1666,2016,Au,I,Sphere,Citrate,Commercial,Negative,13,21,52,-60.7,-9.3,NR8383,12000,A,Rat,Lung,Macrophage,Adult,L,24,6,WST-1,TetrazoliumSalt,NA,74.189,NA,63,10.1016/j.tiv.2016.09.012
1667,2016,Ag,I,Irregular,PVP,Commercial,Negative,20,148,121,-17.1,-9,BALB/c3T3,2000,A,Mouse,Embryo,Fibroblast,Embryonic,L,24,0.67,WST-1,TetrazoliumSalt,NA,102.69,NA,63,10.1016/j.tiv.2016.09.012
1668,2016,Ag,I,Irregular,PVP,Commercial,Negative,20,148,121,-17.1,-9,BALB/c3T3,2000,A,Mouse,Embryo,Fibroblast,Embryonic,L,24,1,WST-1,TetrazoliumSalt,NA,94.215,NA,63,10.1016/j.tiv.2016.09.012
1669,2016,Ag,I,Irregular,PVP,Commercial,Negative,20,148,121,-17.1,-9,BALB/c3T3,2000,A,Mouse,Embryo,Fibroblast,Embryonic,L,24,1.5,WST-1,TetrazoliumSalt,NA,98.967,NA,63,10.1016/j.tiv.2016.09.012
1670,2016,Ag,I,Irregular,PVP,Commercial,Negative,20,148,121,-17.1,-9,BALB/c3T3,2000,A,Mouse,Embryo,Fibroblast,Embryonic,L,24,2.1,WST-1,TetrazoliumSalt,NA,152.69,NA,63,10.1016/j.tiv.2016.09.012
1671,2016,Ag,I,Irregular,PVP,Commercial,Negative,20,148,121,-17.1,-9,BALB/c3T3,2000,A,Mouse,Embryo,Fibroblast,Embryonic,L,24,3.1,WST-1,TetrazoliumSalt,NA,29.752,NA,63,10.1016/j.tiv.2016.09.012
1672,2016,Ag,I,Irregular,PVP,Commercial,Negative,20,148,121,-17.1,-9,BALB/c3T3,2000,A,Mouse,Embryo,Fibroblast,Embryonic,L,24,4.6,WST-1,TetrazoliumSalt,NA,2.0661,NA,63,10.1016/j.tiv.2016.09.012
1673,2016,Ag,I,Irregular,PVP,Commercial,Negative,20,148,121,-17.1,-9,BALB/c3T3,2000,A,Mouse,Embryo,Fibroblast,Embryonic,L,24,6.8,WST-1,TetrazoliumSalt,NA,2.2727,NA,63,10.1016/j.tiv.2016.09.012
1674,2016,Ag,I,Irregular,PVP,Commercial,Negative,20,148,121,-17.1,-9,BALB/c3T3,2000,A,Mouse,Embryo,Fibroblast,Embryonic,L,24,10,WST-1,TetrazoliumSalt,NA,3.0992,NA,63,10.1016/j.tiv.2016.09.012
1675,2016,Ag,I,Irregular,PVP,Commercial,Negative,20,148,121,-17.1,-9,BALB/c3T3,2000,A,Mouse,Embryo,Fibroblast,Embryonic,L,48,0.67,NRU,NeutralRed,NA,93.388,NA,63,10.1016/j.tiv.2016.09.012
1676,2016,Ag,I,Irregular,PVP,Commercial,Negative,20,148,121,-17.1,-9,BALB/c3T3,2000,A,Mouse,Embryo,Fibroblast,Embryonic,L,48,1,NRU,NeutralRed,NA,92.562,NA,63,10.1016/j.tiv.2016.09.012
1677,2016,Ag,I,Irregular,PVP,Commercial,Negative,20,148,121,-17.1,-9,BALB/c3T3,2000,A,Mouse,Embryo,Fibroblast,Embryonic,L,48,1.5,NRU,NeutralRed,NA,90.702,NA,63,10.1016/j.tiv.2016.09.012
1678,2016,Ag,I,Irregular,PVP,Commercial,Negative,20,148,121,-17.1,-9,BALB/c3T3,2000,A,Mouse,Embryo,Fibroblast,Embryonic,L,48,2.1,NRU,NeutralRed,NA,89.463,NA,63,10.1016/j.tiv.2016.09.012
1679,2016,Ag,I,Irregular,PVP,Commercial,Negative,20,148,121,-17.1,-9,BALB/c3T3,2000,A,Mouse,Embryo,Fibroblast,Embryonic,L,48,3.1,NRU,NeutralRed,NA,24.587,NA,63,10.1016/j.tiv.2016.09.012
1680,2016,Ag,I,Irregular,PVP,Commercial,Negative,20,148,121,-17.1,-9,BALB/c3T3,2000,A,Mouse,Embryo,Fibroblast,Embryonic,L,48,4.6,NRU,NeutralRed,NA,0.61983,NA,63,10.1016/j.tiv.2016.09.012
1681,2016,Ag,I,Irregular,PVP,Commercial,Negative,20,148,121,-17.1,-9,BALB/c3T3,2000,A,Mouse,Embryo,Fibroblast,Embryonic,L,48,6.8,NRU,NeutralRed,NA,0.20661,NA,63,10.1016/j.tiv.2016.09.012
1682,2016,Ag,I,Irregular,PVP,Commercial,Negative,20,148,121,-17.1,-9,BALB/c3T3,2000,A,Mouse,Embryo,Fibroblast,Embryonic,L,48,10,NRU,NeutralRed,NA,0.41322,NA,63,10.1016/j.tiv.2016.09.012
1683,2016,Ag,I,Irregular,PVP,Commercial,Negative,20,148,NA,-17.1,-11.3,NR8383,12000,A,Rat,Lung,Macrophage,Adult,L,24,0.67,WST-1,TetrazoliumSalt,NA,97.107,NA,63,10.1016/j.tiv.2016.09.012
1684,2016,Ag,I,Irregular,PVP,Commercial,Negative,20,148,NA,-17.1,-11.3,NR8383,12000,A,Rat,Lung,Macrophage,Adult,L,24,1,WST-1,TetrazoliumSalt,NA,98.967,NA,63,10.1016/j.tiv.2016.09.012
1685,2016,Ag,I,Irregular,PVP,Commercial,Negative,20,148,NA,-17.1,-11.3,NR8383,12000,A,Rat,Lung,Macrophage,Adult,L,24,1.5,WST-1,TetrazoliumSalt,NA,104.75,NA,63,10.1016/j.tiv.2016.09.012
1686,2016,Ag,I,Irregular,PVP,Commercial,Negative,20,148,NA,-17.1,-11.3,NR8383,12000,A,Rat,Lung,Macrophage,Adult,L,24,2.1,WST-1,TetrazoliumSalt,NA,102.89,NA,63,10.1016/j.tiv.2016.09.012
1687,2016,Ag,I,Irregular,PVP,Commercial,Negative,20,148,NA,-17.1,-11.3,NR8383,12000,A,Rat,Lung,Macrophage,Adult,L,24,3.1,WST-1,TetrazoliumSalt,NA,106.2,NA,63,10.1016/j.tiv.2016.09.012
1688,2016,Ag,I,Irregular,PVP,Commercial,Negative,20,148,NA,-17.1,-11.3,NR8383,12000,A,Rat,Lung,Macrophage,Adult,L,24,4.6,WST-1,TetrazoliumSalt,NA,95.455,NA,63,10.1016/j.tiv.2016.09.012
1689,2016,Ag,I,Irregular,PVP,Commercial,Negative,20,148,NA,-17.1,-11.3,NR8383,12000,A,Rat,Lung,Macrophage,Adult,L,24,6.8,WST-1,TetrazoliumSalt,NA,83.058,NA,63,10.1016/j.tiv.2016.09.012
1690,2016,Ag,I,Irregular,PVP,Commercial,Negative,20,148,NA,-17.1,-11.3,NR8383,12000,A,Rat,Lung,Macrophage,Adult,L,24,10,WST-1,TetrazoliumSalt,NA,48.76,NA,63,10.1016/j.tiv.2016.09.012
1691,2013,SiO2,I,Sphere,None,Sol-Gel Method,NA,50,NA,NA,NA,NA,HaCat,NA,H,Human,Skin,Keratinocyte,Adult,L,4,25,MTT,TetrazoliumSalt,NA,99.588,NA,64,10.1002/jat.2953
1692,2013,SiO2,I,Sphere,None,Sol-Gel Method,NA,50,NA,NA,NA,NA,HaCat,NA,H,Human,Skin,Keratinocyte,Adult,L,4,75,MTT,TetrazoliumSalt,NA,94.643,NA,64,10.1002/jat.2953
1693,2013,SiO2,I,Sphere,None,Sol-Gel Method,NA,50,NA,NA,NA,NA,HaCat,NA,H,Human,Skin,Keratinocyte,Adult,L,4,100,MTT,TetrazoliumSalt,NA,52.473,NA,64,10.1002/jat.2953
1694,2013,SiO2,I,Sphere,None,Sol-Gel Method,NA,50,NA,NA,NA,NA,HaCat,NA,H,Human,Skin,Keratinocyte,Adult,L,4,200,MTT,TetrazoliumSalt,NA,36.126,NA,64,10.1002/jat.2953
1695,2013,SiO2,I,Sphere,None,Sol-Gel Method,NA,50,NA,NA,NA,NA,HaCat,NA,H,Human,Skin,Keratinocyte,Adult,L,4,400,MTT,TetrazoliumSalt,NA,22.253,NA,64,10.1002/jat.2953
1696,2013,SiO2,I,Sphere,None,Sol-Gel Method,NA,50,NA,NA,NA,NA,HaCat,NA,H,Human,Skin,Keratinocyte,Adult,L,4,500,MTT,TetrazoliumSalt,NA,19.643,NA,64,10.1002/jat.2953
1697,2012,Ag,I,Sphere,None,Chemical Reduction,Negative,NA,NA,43.9,NA,-16.2,RAW264.7,10000,A,Mouse,Ascites,Monocyte/Macrophage,Adult,L,72,1,MTT,TetrazoliumSalt,NA,91.262,0.4,65,10.1016/j.toxlet.2012.07.009
1698,2012,Ag,I,Sphere,None,Chemical Reduction,Negative,NA,NA,43.9,NA,-16.2,RAW264.7,10000,A,Mouse,Ascites,Monocyte/Macrophage,Adult,L,72,3,MTT,TetrazoliumSalt,NA,87.5,0.4,65,10.1016/j.toxlet.2012.07.009
1699,2012,Ag,I,Sphere,None,Chemical Reduction,Negative,NA,NA,43.9,NA,-16.2,RAW264.7,10000,A,Mouse,Ascites,Monocyte/Macrophage,Adult,L,72,10,MTT,TetrazoliumSalt,NA,81.553,0.4,65,10.1016/j.toxlet.2012.07.009
1700,2012,Ag,I,Sphere,None,Chemical Reduction,Negative,NA,NA,43.9,NA,-16.2,RAW264.7,10000,A,Mouse,Ascites,Monocyte/Macrophage,Adult,L,72,30,MTT,TetrazoliumSalt,NA,52.306,0.4,65,10.1016/j.toxlet.2012.07.009
1701,2012,Ag,I,Sphere,None,Chemical Reduction,Negative,NA,NA,43.9,NA,-16.2,RAW264.7,10000,A,Mouse,Ascites,Monocyte/Macrophage,Adult,L,72,100,MTT,TetrazoliumSalt,NA,30.097,0.4,65,10.1016/j.toxlet.2012.07.009
1702,2012,Ag,I,Sphere,None,Chemical Reduction,Negative,NA,NA,43.9,NA,-16.2,J774A.1,10000,A,Mouse,Ascites,Macrophage,Adult,L,72,1,MTT,TetrazoliumSalt,NA,108.01,0.4,65,10.1016/j.toxlet.2012.07.009
