Repository: reylaboratories/Dataset

File: S0_Raw Dataset.csv (part 9 of 23)
No,Year,Material,Type,Shape,Coat/Functional Group,Synthesis_Method,Surface_Charge,Diameter (nm),Size_in_Water (nm),Size_in_Medium (nm),Zeta_in_Water (mV),Zeta_in_Medium (mV),Cell_Type,No_of_Cells (cells/well),Human_Animal,Cell_Source,Cell_Tissue,Cell_Morphology,Cell_Age,Cell Line_Primary Cell,Time (hr),Concentration (ug/ml),Test,Test_Indicator,Aspect_Ratio,Cell_Viability (%),PDI,Article_ID,DOI
1703,2012,Ag,I,Sphere,None,Chemical Reduction,Negative,NA,NA,43.9,NA,-16.2,J774A.1,10000,A,Mouse,Ascites,Macrophage,Adult,L,72,3,MTT,TetrazoliumSalt,NA,107.14,0.4,65,10.1016/j.toxlet.2012.07.009
1704,2012,Ag,I,Sphere,None,Chemical Reduction,Negative,NA,NA,43.9,NA,-16.2,J774A.1,10000,A,Mouse,Ascites,Macrophage,Adult,L,72,10,MTT,TetrazoliumSalt,NA,106.26,0.4,65,10.1016/j.toxlet.2012.07.009
1705,2012,Ag,I,Sphere,None,Chemical Reduction,Negative,NA,NA,43.9,NA,-16.2,J774A.1,10000,A,Mouse,Ascites,Macrophage,Adult,L,72,30,MTT,TetrazoliumSalt,NA,94.072,0.4,65,10.1016/j.toxlet.2012.07.009
1706,2012,Ag,I,Sphere,None,Chemical Reduction,Negative,NA,NA,43.9,NA,-16.2,J774A.1,10000,A,Mouse,Ascites,Macrophage,Adult,L,72,100,MTT,TetrazoliumSalt,NA,64.764,0.4,65,10.1016/j.toxlet.2012.07.009
1707,2012,Ag,I,Sphere,None,Commercial,NA,20,NA,NA,NA,NA,EBF,10000,H,Human,Embryo,Fibroblast,Embryonic,P,24,0.5,CCK-8,TetrazoliumSalt,NA,88.021,NA,66,10.1155/2012/160145
1708,2012,Ag,I,Sphere,None,Commercial,NA,20,NA,NA,NA,NA,EBF,10000,H,Human,Embryo,Fibroblast,Embryonic,P,24,5,CCK-8,TetrazoliumSalt,NA,85.069,NA,66,10.1155/2012/160145
1709,2012,Ag,I,Sphere,None,Commercial,NA,20,NA,NA,NA,NA,EBF,10000,H,Human,Embryo,Fibroblast,Embryonic,P,24,50,CCK-8,TetrazoliumSalt,NA,55.556,NA,66,10.1155/2012/160145
1710,2012,Ag,I,Sphere,None,Commercial,NA,20,NA,NA,NA,NA,EBF,10000,H,Human,Embryo,Fibroblast,Embryonic,P,24,500,CCK-8,TetrazoliumSalt,NA,12.5,NA,66,10.1155/2012/160145
1711,2012,Ag,I,Sphere,None,Commercial,NA,20,NA,NA,NA,NA,L929,10000,A,Mouse,SubcutaneousConnectiveTissue,Fibroblast,Adult,L,24,0.5,CCK-8,TetrazoliumSalt,NA,97.049,NA,66,10.1155/2012/160145
1712,2012,Ag,I,Sphere,None,Commercial,NA,20,NA,NA,NA,NA,L929,10000,A,Mouse,SubcutaneousConnectiveTissue,Fibroblast,Adult,L,24,5,CCK-8,TetrazoliumSalt,NA,94.444,NA,66,10.1155/2012/160145
1713,2012,Ag,I,Sphere,None,Commercial,NA,20,NA,NA,NA,NA,L929,10000,A,Mouse,SubcutaneousConnectiveTissue,Fibroblast,Adult,L,24,50,CCK-8,TetrazoliumSalt,NA,92.014,NA,66,10.1155/2012/160145
1714,2012,Ag,I,Sphere,None,Commercial,NA,20,NA,NA,NA,NA,L929,10000,A,Mouse,SubcutaneousConnectiveTissue,Fibroblast,Adult,L,24,500,CCK-8,TetrazoliumSalt,NA,5.9028,NA,66,10.1155/2012/160145
1715,2012,Ag,I,Sphere,None,Commercial,NA,20,NA,NA,NA,NA,EBF,10000,H,Human,Embryo,Fibroblast,Embryonic,P,48,0.5,CCK-8,TetrazoliumSalt,NA,83.505,NA,66,10.1155/2012/160145
1716,2012,Ag,I,Sphere,None,Commercial,NA,20,NA,NA,NA,NA,EBF,10000,H,Human,Embryo,Fibroblast,Embryonic,P,48,5,CCK-8,TetrazoliumSalt,NA,69.931,NA,66,10.1155/2012/160145
1717,2012,Ag,I,Sphere,None,Commercial,NA,20,NA,NA,NA,NA,EBF,10000,H,Human,Embryo,Fibroblast,Embryonic,P,48,50,CCK-8,TetrazoliumSalt,NA,49.485,NA,66,10.1155/2012/160145
1718,2012,Ag,I,Sphere,None,Commercial,NA,20,NA,NA,NA,NA,EBF,10000,H,Human,Embryo,Fibroblast,Embryonic,P,48,500,CCK-8,TetrazoliumSalt,NA,-3.7801,NA,66,10.1155/2012/160145
1719,2012,Ag,I,Sphere,None,Commercial,NA,20,NA,NA,NA,NA,L929,10000,A,Mouse,SubcutaneousConnectiveTissue,Fibroblast,Adult,L,48,0.5,CCK-8,TetrazoliumSalt,NA,99.485,NA,66,10.1155/2012/160145
1720,2012,Ag,I,Sphere,None,Commercial,NA,20,NA,NA,NA,NA,L929,10000,A,Mouse,SubcutaneousConnectiveTissue,Fibroblast,Adult,L,48,5,CCK-8,TetrazoliumSalt,NA,89.519,NA,66,10.1155/2012/160145
1721,2012,Ag,I,Sphere,None,Commercial,NA,20,NA,NA,NA,NA,L929,10000,A,Mouse,SubcutaneousConnectiveTissue,Fibroblast,Adult,L,48,50,CCK-8,TetrazoliumSalt,NA,85.911,NA,66,10.1155/2012/160145
1722,2012,Ag,I,Sphere,None,Commercial,NA,20,NA,NA,NA,NA,L929,10000,A,Mouse,SubcutaneousConnectiveTissue,Fibroblast,Adult,L,48,500,CCK-8,TetrazoliumSalt,NA,3.9519,NA,66,10.1155/2012/160145
1723,2012,Ag,I,Sphere,None,Commercial,NA,20,NA,NA,NA,NA,EBF,10000,H,Human,Embryo,Fibroblast,Embryonic,P,72,0.5,CCK-8,TetrazoliumSalt,NA,82.847,NA,66,10.1155/2012/160145
1724,2012,Ag,I,Sphere,None,Commercial,NA,20,NA,NA,NA,NA,EBF,10000,H,Human,Embryo,Fibroblast,Embryonic,P,72,5,CCK-8,TetrazoliumSalt,NA,59.691,NA,66,10.1155/2012/160145
1725,2012,Ag,I,Sphere,None,Commercial,NA,20,NA,NA,NA,NA,EBF,10000,H,Human,Embryo,Fibroblast,Embryonic,P,72,50,CCK-8,TetrazoliumSalt,NA,39.108,NA,66,10.1155/2012/160145
1726,2012,Ag,I,Sphere,None,Commercial,NA,20,NA,NA,NA,NA,EBF,10000,H,Human,Embryo,Fibroblast,Embryonic,P,72,500,CCK-8,TetrazoliumSalt,NA,1.5437,NA,66,10.1155/2012/160145
1727,2012,Ag,I,Sphere,None,Commercial,NA,20,NA,NA,NA,NA,L929,10000,A,Mouse,SubcutaneousConnectiveTissue,Fibroblast,Adult,L,72,0.5,CCK-8,TetrazoliumSalt,NA,83.877,NA,66,10.1155/2012/160145
1728,2012,Ag,I,Sphere,None,Commercial,NA,20,NA,NA,NA,NA,L929,10000,A,Mouse,SubcutaneousConnectiveTissue,Fibroblast,Adult,L,72,5,CCK-8,TetrazoliumSalt,NA,81.818,NA,66,10.1155/2012/160145
1729,2012,Ag,I,Sphere,None,Commercial,NA,20,NA,NA,NA,NA,L929,10000,A,Mouse,SubcutaneousConnectiveTissue,Fibroblast,Adult,L,72,50,CCK-8,TetrazoliumSalt,NA,58.834,NA,66,10.1155/2012/160145
1730,2012,Ag,I,Sphere,None,Commercial,NA,20,NA,NA,NA,NA,L929,10000,A,Mouse,SubcutaneousConnectiveTissue,Fibroblast,Adult,L,72,500,CCK-8,TetrazoliumSalt,NA,2.4014,NA,66,10.1155/2012/160145
1731,2012,Ag,I,Sphere,None,Commercial,NA,100,NA,NA,NA,NA,EBF,10000,H,Human,Embryo,Fibroblast,Embryonic,P,24,0.5,CCK-8,TetrazoliumSalt,NA,87.13,NA,66,10.1155/2012/160145
1732,2012,Ag,I,Sphere,None,Commercial,NA,100,NA,NA,NA,NA,EBF,10000,H,Human,Embryo,Fibroblast,Embryonic,P,24,5,CCK-8,TetrazoliumSalt,NA,78.609,NA,66,10.1155/2012/160145
1733,2012,Ag,I,Sphere,None,Commercial,NA,100,NA,NA,NA,NA,EBF,10000,H,Human,Embryo,Fibroblast,Embryonic,P,24,50,CCK-8,TetrazoliumSalt,NA,55.13,NA,66,10.1155/2012/160145
1734,2012,Ag,I,Sphere,None,Commercial,NA,100,NA,NA,NA,NA,EBF,10000,H,Human,Embryo,Fibroblast,Embryonic,P,24,500,CCK-8,TetrazoliumSalt,NA,9.913,NA,66,10.1155/2012/160145
1735,2012,Ag,I,Sphere,None,Commercial,NA,100,NA,NA,NA,NA,L929,10000,A,Mouse,SubcutaneousConnectiveTissue,Fibroblast,Adult,L,24,0.5,CCK-8,TetrazoliumSalt,NA,98.087,NA,66,10.1155/2012/160145
1736,2012,Ag,I,Sphere,None,Commercial,NA,100,NA,NA,NA,NA,L929,10000,A,Mouse,SubcutaneousConnectiveTissue,Fibroblast,Adult,L,24,5,CCK-8,TetrazoliumSalt,NA,95.652,NA,66,10.1155/2012/160145
1737,2012,Ag,I,Sphere,None,Commercial,NA,100,NA,NA,NA,NA,L929,10000,A,Mouse,SubcutaneousConnectiveTissue,Fibroblast,Adult,L,24,50,CCK-8,TetrazoliumSalt,NA,96.522,NA,66,10.1155/2012/160145
1738,2012,Ag,I,Sphere,None,Commercial,NA,100,NA,NA,NA,NA,L929,10000,A,Mouse,SubcutaneousConnectiveTissue,Fibroblast,Adult,L,24,500,CCK-8,TetrazoliumSalt,NA,1.0435,NA,66,10.1155/2012/160145
1739,2012,Ag,I,Sphere,None,Commercial,NA,100,NA,NA,NA,NA,EBF,10000,H,Human,Embryo,Fibroblast,Embryonic,P,48,0.5,CCK-8,TetrazoliumSalt,NA,88.644,NA,66,10.1155/2012/160145
1740,2012,Ag,I,Sphere,None,Commercial,NA,100,NA,NA,NA,NA,EBF,10000,H,Human,Embryo,Fibroblast,Embryonic,P,48,5,CCK-8,TetrazoliumSalt,NA,90.169,NA,66,10.1155/2012/160145
1741,2012,Ag,I,Sphere,None,Commercial,NA,100,NA,NA,NA,NA,EBF,10000,H,Human,Embryo,Fibroblast,Embryonic,P,48,50,CCK-8,TetrazoliumSalt,NA,63.39,NA,66,10.1155/2012/160145
1742,2012,Ag,I,Sphere,None,Commercial,NA,100,NA,NA,NA,NA,EBF,10000,H,Human,Embryo,Fibroblast,Embryonic,P,48,500,CCK-8,TetrazoliumSalt,NA,-1.5254,NA,66,10.1155/2012/160145
1743,2012,Ag,I,Sphere,None,Commercial,NA,100,NA,NA,NA,NA,L929,10000,A,Mouse,SubcutaneousConnectiveTissue,Fibroblast,Adult,L,48,0.5,CCK-8,TetrazoliumSalt,NA,92.542,NA,66,10.1155/2012/160145
1744,2012,Ag,I,Sphere,None,Commercial,NA,100,NA,NA,NA,NA,L929,10000,A,Mouse,SubcutaneousConnectiveTissue,Fibroblast,Adult,L,48,5,CCK-8,TetrazoliumSalt,NA,96.61,NA,66,10.1155/2012/160145
1745,2012,Ag,I,Sphere,None,Commercial,NA,100,NA,NA,NA,NA,L929,10000,A,Mouse,SubcutaneousConnectiveTissue,Fibroblast,Adult,L,48,50,CCK-8,TetrazoliumSalt,NA,96.102,NA,66,10.1155/2012/160145
1746,2012,Ag,I,Sphere,None,Commercial,NA,100,NA,NA,NA,NA,L929,10000,A,Mouse,SubcutaneousConnectiveTissue,Fibroblast,Adult,L,48,500,CCK-8,TetrazoliumSalt,NA,2.3729,NA,66,10.1155/2012/160145
1747,2012,Ag,I,Sphere,None,Commercial,NA,100,NA,NA,NA,NA,EBF,10000,H,Human,Embryo,Fibroblast,Embryonic,P,72,0.5,CCK-8,TetrazoliumSalt,NA,77.108,NA,66,10.1155/2012/160145
1748,2012,Ag,I,Sphere,None,Commercial,NA,100,NA,NA,NA,NA,EBF,10000,H,Human,Embryo,Fibroblast,Embryonic,P,72,5,CCK-8,TetrazoliumSalt,NA,75.559,NA,66,10.1155/2012/160145
1749,2012,Ag,I,Sphere,None,Commercial,NA,100,NA,NA,NA,NA,EBF,10000,H,Human,Embryo,Fibroblast,Embryonic,P,72,50,CCK-8,TetrazoliumSalt,NA,55.25,NA,66,10.1155/2012/160145
1750,2012,Ag,I,Sphere,None,Commercial,NA,100,NA,NA,NA,NA,EBF,10000,H,Human,Embryo,Fibroblast,Embryonic,P,72,500,CCK-8,TetrazoliumSalt,NA,-1.3769,NA,66,10.1155/2012/160145
1751,2012,Ag,I,Sphere,None,Commercial,NA,100,NA,NA,NA,NA,L929,10000,A,Mouse,SubcutaneousConnectiveTissue,Fibroblast,Adult,L,72,0.5,CCK-8,TetrazoliumSalt,NA,91.05,NA,66,10.1155/2012/160145
1752,2012,Ag,I,Sphere,None,Commercial,NA,100,NA,NA,NA,NA,L929,10000,A,Mouse,SubcutaneousConnectiveTissue,Fibroblast,Adult,L,72,5,CCK-8,TetrazoliumSalt,NA,91.91,NA,66,10.1155/2012/160145
1753,2012,Ag,I,Sphere,None,Commercial,NA,100,NA,NA,NA,NA,L929,10000,A,Mouse,SubcutaneousConnectiveTissue,Fibroblast,Adult,L,72,50,CCK-8,TetrazoliumSalt,NA,91.566,NA,66,10.1155/2012/160145
1754,2012,Ag,I,Sphere,None,Commercial,NA,100,NA,NA,NA,NA,L929,10000,A,Mouse,SubcutaneousConnectiveTissue,Fibroblast,Adult,L,72,500,CCK-8,TetrazoliumSalt,NA,11.876,NA,66,10.1155/2012/160145
1755,2018,HAP,I,Rod,None,Precipitation,NA,NA,NA,567.86,NA,NA,hMSC,NA,H,Human,BoneMarrow,Spindle,Adult,P,24,5,CCK-8,TetrazoliumSalt,6.25,98.864,NA,67,10.1155/2018/2036176
1756,2018,HAP,I,Rod,None,Precipitation,NA,NA,NA,567.86,NA,NA,hMSC,NA,H,Human,BoneMarrow,Spindle,Adult,P,24,10,CCK-8,TetrazoliumSalt,6.25,100,NA,67,10.1155/2018/2036176
1757,2018,HAP,I,Rod,None,Precipitation,NA,NA,NA,567.86,NA,NA,hMSC,NA,H,Human,BoneMarrow,Spindle,Adult,P,24,50,CCK-8,TetrazoliumSalt,6.25,91.136,NA,67,10.1155/2018/2036176
1758,2018,HAP,I,Rod,None,Precipitation,NA,NA,NA,626.1,NA,NA,hMSC,NA,H,Human,BoneMarrow,Spindle,Adult,P,24,5,CCK-8,TetrazoliumSalt,6.67,100,NA,67,10.1155/2018/2036176
1759,2018,HAP,I,Rod,None,Precipitation,NA,NA,NA,626.1,NA,NA,hMSC,NA,H,Human,BoneMarrow,Spindle,Adult,P,24,10,CCK-8,TetrazoliumSalt,6.67,99.318,NA,67,10.1155/2018/2036176
1760,2018,HAP,I,Rod,None,Precipitation,NA,NA,NA,626.1,NA,NA,hMSC,NA,H,Human,BoneMarrow,Spindle,Adult,P,24,50,CCK-8,TetrazoliumSalt,6.67,89.318,NA,67,10.1155/2018/2036176
1761,2018,HAP,I,Rod,None,Precipitation,NA,NA,NA,1262.33,NA,NA,hMSC,NA,H,Human,BoneMarrow,Spindle,Adult,P,24,5,CCK-8,TetrazoliumSalt,7.5,99.318,NA,67,10.1155/2018/2036176
1762,2018,HAP,I,Rod,None,Precipitation,NA,NA,NA,1262.33,NA,NA,hMSC,NA,H,Human,BoneMarrow,Spindle,Adult,P,24,10,CCK-8,TetrazoliumSalt,7.5,99.318,NA,67,10.1155/2018/2036176
1763,2018,HAP,I,Rod,None,Precipitation,NA,NA,NA,1262.33,NA,NA,hMSC,NA,H,Human,BoneMarrow,Spindle,Adult,P,24,50,CCK-8,TetrazoliumSalt,7.5,85.227,NA,67,10.1155/2018/2036176
1764,2018,HAP,I,Rod,None,Precipitation,NA,NA,NA,567.86,NA,NA,hMSC,NA,H,Human,BoneMarrow,Spindle,Adult,P,72,5,CCK-8,TetrazoliumSalt,6.25,100.45,NA,67,10.1155/2018/2036176
1765,2018,HAP,I,Rod,None,Precipitation,NA,NA,NA,567.86,NA,NA,hMSC,NA,H,Human,BoneMarrow,Spindle,Adult,P,72,10,CCK-8,TetrazoliumSalt,6.25,99.324,NA,67,10.1155/2018/2036176
1766,2018,HAP,I,Rod,None,Precipitation,NA,NA,NA,567.86,NA,NA,hMSC,NA,H,Human,BoneMarrow,Spindle,Adult,P,72,50,CCK-8,TetrazoliumSalt,6.25,90.541,NA,67,10.1155/2018/2036176
1767,2018,HAP,I,Rod,None,Precipitation,NA,NA,NA,626.1,NA,NA,hMSC,NA,H,Human,BoneMarrow,Spindle,Adult,P,72,5,CCK-8,TetrazoliumSalt,6.67,99.324,NA,67,10.1155/2018/2036176
1768,2018,HAP,I,Rod,None,Precipitation,NA,NA,NA,626.1,NA,NA,hMSC,NA,H,Human,BoneMarrow,Spindle,Adult,P,72,10,CCK-8,TetrazoliumSalt,6.67,99.324,NA,67,10.1155/2018/2036176
1769,2018,HAP,I,Rod,None,Precipitation,NA,NA,NA,626.1,NA,NA,hMSC,NA,H,Human,BoneMarrow,Spindle,Adult,P,72,50,CCK-8,TetrazoliumSalt,6.67,93.468,NA,67,10.1155/2018/2036176
1770,2018,HAP,I,Rod,None,Precipitation,NA,NA,NA,1262.33,NA,NA,hMSC,NA,H,Human,BoneMarrow,Spindle,Adult,P,72,5,CCK-8,TetrazoliumSalt,7.5,98.649,NA,67,10.1155/2018/2036176
1771,2018,HAP,I,Rod,None,Precipitation,NA,NA,NA,1262.33,NA,NA,hMSC,NA,H,Human,BoneMarrow,Spindle,Adult,P,72,10,CCK-8,TetrazoliumSalt,7.5,98.649,NA,67,10.1155/2018/2036176
1772,2018,HAP,I,Rod,None,Precipitation,NA,NA,NA,1262.33,NA,NA,hMSC,NA,H,Human,BoneMarrow,Spindle,Adult,P,72,50,CCK-8,TetrazoliumSalt,7.5,92.342,NA,67,10.1155/2018/2036176
1773,2010,HAP,I,Sphere,None,Sol-Gel Method,NA,NA,26,NA,NA,NA,HepG2,100000,H,Human,Liver,Epithelial,Adult,L,48,200,MTT,TetrazoliumSalt,NA,53.263,NA,68,10.1016/j.biomaterials.2009.09.088
1774,2010,HAP,I,Sphere,None,Sol-Gel Method,NA,NA,45,NA,NA,NA,HepG2,100000,H,Human,Liver,Epithelial,Adult,L,48,200,MTT,TetrazoliumSalt,NA,22.458,NA,68,10.1016/j.biomaterials.2009.09.088
1775,2010,HAP,I,Sphere,None,Sol-Gel Method,NA,NA,78,NA,NA,NA,HepG2,100000,H,Human,Liver,Epithelial,Adult,L,48,200,MTT,TetrazoliumSalt,NA,65.554,NA,68,10.1016/j.biomaterials.2009.09.088
1776,2010,HAP,I,Sphere,None,Sol-Gel Method,NA,NA,175,NA,NA,NA,HepG2,100000,H,Human,Liver,Epithelial,Adult,L,48,200,MTT,TetrazoliumSalt,NA,91.047,NA,68,10.1016/j.biomaterials.2009.09.088
1777,2010,HAP,I,Sphere,None,Sol-Gel Method,NA,NA,26,NA,NA,NA,L-02,100000,H,Human,Liver,Epithelial,Embryonic,L,48,200,MTT,TetrazoliumSalt,NA,96.662,NA,68,10.1016/j.biomaterials.2009.09.088
1778,2010,HAP,I,Sphere,None,Sol-Gel Method,NA,NA,45,NA,NA,NA,L-02,100000,H,Human,Liver,Epithelial,Embryonic,L,48,200,MTT,TetrazoliumSalt,NA,95.144,NA,68,10.1016/j.biomaterials.2009.09.088
1779,2010,HAP,I,Sphere,None,Sol-Gel Method,NA,NA,78,NA,NA,NA,L-02,100000,H,Human,Liver,Epithelial,Embryonic,L,48,200,MTT,TetrazoliumSalt,NA,94.537,NA,68,10.1016/j.biomaterials.2009.09.088
1780,2010,HAP,I,Sphere,None,Sol-Gel Method,NA,NA,175,NA,NA,NA,L-02,100000,H,Human,Liver,Epithelial,Embryonic,L,48,200,MTT,TetrazoliumSalt,NA,94.841,NA,68,10.1016/j.biomaterials.2009.09.088
1781,2010,HAP,I,Sphere,None,Sol-Gel Method,NA,NA,26,NA,NA,NA,HepG2,100000,H,Human,Liver,Epithelial,Adult,L,24,200,MTT,TetrazoliumSalt,NA,73.149,NA,68,10.1016/j.biomaterials.2009.09.088
1782,2010,HAP,I,Sphere,None,Sol-Gel Method,NA,NA,45,NA,NA,NA,HepG2,100000,H,Human,Liver,Epithelial,Adult,L,24,200,MTT,TetrazoliumSalt,NA,52.044,NA,68,10.1016/j.biomaterials.2009.09.088
1783,2010,HAP,I,Sphere,None,Sol-Gel Method,NA,NA,78,NA,NA,NA,HepG2,100000,H,Human,Liver,Epithelial,Adult,L,24,200,MTT,TetrazoliumSalt,NA,82.541,NA,68,10.1016/j.biomaterials.2009.09.088
1784,2010,HAP,I,Sphere,None,Sol-Gel Method,NA,NA,175,NA,NA,NA,HepG2,100000,H,Human,Liver,Epithelial,Adult,L,24,200,MTT,TetrazoliumSalt,NA,94.917,NA,68,10.1016/j.biomaterials.2009.09.088
1785,2010,HAP,I,Sphere,None,Sol-Gel Method,NA,NA,26,NA,NA,NA,HepG2,100000,H,Human,Liver,Epithelial,Adult,L,48,200,MTT,TetrazoliumSalt,NA,53.37,NA,68,10.1016/j.biomaterials.2009.09.088
1786,2010,HAP,I,Sphere,None,Sol-Gel Method,NA,NA,45,NA,NA,NA,HepG2,100000,H,Human,Liver,Epithelial,Adult,L,48,200,MTT,TetrazoliumSalt,NA,22.32,NA,68,10.1016/j.biomaterials.2009.09.088
1787,2010,HAP,I,Sphere,None,Sol-Gel Method,NA,NA,78,NA,NA,NA,HepG2,100000,H,Human,Liver,Epithelial,Adult,L,48,200,MTT,TetrazoliumSalt,NA,73.481,NA,68,10.1016/j.biomaterials.2009.09.088
1788,2010,HAP,I,Sphere,None,Sol-Gel Method,NA,NA,175,NA,NA,NA,HepG2,100000,H,Human,Liver,Epithelial,Adult,L,48,200,MTT,TetrazoliumSalt,NA,89.945,NA,68,10.1016/j.biomaterials.2009.09.088
1789,2010,HAP,I,Sphere,None,Sol-Gel Method,NA,NA,26,NA,NA,NA,HepG2,100000,H,Human,Liver,Epithelial,Adult,L,72,200,MTT,TetrazoliumSalt,NA,48.066,NA,68,10.1016/j.biomaterials.2009.09.088
1790,2010,HAP,I,Sphere,None,Sol-Gel Method,NA,NA,45,NA,NA,NA,HepG2,100000,H,Human,Liver,Epithelial,Adult,L,72,200,MTT,TetrazoliumSalt,NA,20.994,NA,68,10.1016/j.biomaterials.2009.09.088
1791,2010,HAP,I,Sphere,None,Sol-Gel Method,NA,NA,78,NA,NA,NA,HepG2,100000,H,Human,Liver,Epithelial,Adult,L,72,200,MTT,TetrazoliumSalt,NA,70.718,NA,68,10.1016/j.biomaterials.2009.09.088
1792,2010,HAP,I,Sphere,None,Sol-Gel Method,NA,NA,175,NA,NA,NA,HepG2,100000,H,Human,Liver,Epithelial,Adult,L,72,200,MTT,TetrazoliumSalt,NA,86.961,NA,68,10.1016/j.biomaterials.2009.09.088
1793,2010,CuO,I,Sphere,None,Commercial,Negative,52.51,NA,65.59,NA,-39.67,A549,10000,H,Human,Lung,Epithelial,Adult,L,24,10,MTT,TetrazoliumSalt,NA,75,NA,69,10.1016/j.bbrc.2010.04.156
1794,2010,CuO,I,Sphere,None,Commercial,Negative,52.51,NA,65.59,NA,-39.67,A549,10000,H,Human,Lung,Epithelial,Adult,L,24,25,MTT,TetrazoliumSalt,NA,66,NA,69,10.1016/j.bbrc.2010.04.156
1795,2010,CuO,I,Sphere,None,Commercial,Negative,52.51,NA,65.59,NA,-39.67,A549,10000,H,Human,Lung,Epithelial,Adult,L,24,50,MTT,TetrazoliumSalt,NA,48,NA,69,10.1016/j.bbrc.2010.04.156
1796,2010,CuO,I,Sphere,None,Commercial,Negative,52.51,NA,65.59,NA,-39.67,A549,10000,H,Human,Lung,Epithelial,Adult,L,24,10,NRU,NeutralRed,NA,85,NA,69,10.1016/j.bbrc.2010.04.156
1797,2010,CuO,I,Sphere,None,Commercial,Negative,52.51,NA,65.59,NA,-39.67,A549,10000,H,Human,Lung,Epithelial,Adult,L,24,25,NRU,NeutralRed,NA,69,NA,69,10.1016/j.bbrc.2010.04.156
1798,2010,CuO,I,Sphere,None,Commercial,Negative,52.51,NA,65.59,NA,-39.67,A549,10000,H,Human,Lung,Epithelial,Adult,L,24,50,NRU,NeutralRed,NA,46,NA,69,10.1016/j.bbrc.2010.04.156
1799,2014,CuO,I,Sphere,None,Commercial,Negative,30.09,403,310,-20,-12.1,hMSC,4500,H,Human,BoneMarrow,Spindle,Adult,P,48,1.78,NRU,NeutralRed,NA,78.035,0.37,70,10.3109/15376516.2014.928920
1800,2014,CuO,I,Sphere,None,Commercial,Negative,30.09,403,310,-20,-12.1,hMSC,4500,H,Human,BoneMarrow,Spindle,Adult,P,48,3.16,NRU,NeutralRed,NA,31.985,0.37,70,10.3109/15376516.2014.928920
1801,2014,CuO,I,Sphere,None,Commercial,Negative,30.09,403,310,-20,-12.1,hMSC,4500,H,Human,BoneMarrow,Spindle,Adult,P,48,5.62,NRU,NeutralRed,NA,10.405,0.37,70,10.3109/15376516.2014.928920
1802,2014,CuO,I,Sphere,None,Commercial,Negative,30.09,403,310,-20,-12.1,hMSC,4500,H,Human,BoneMarrow,Spindle,Adult,P,48,10,NRU,NeutralRed,NA,4.2389,0.37,70,10.3109/15376516.2014.928920
1803,2014,CuO,I,Sphere,None,Commercial,Negative,30.09,403,310,-20,-12.1,hMSC,4500,H,Human,BoneMarrow,Spindle,Adult,P,48,17.8,NRU,NeutralRed,NA,2.1195,0.37,70,10.3109/15376516.2014.928920
1804,2014,CuO,I,Sphere,None,Commercial,Negative,30.09,403,310,-20,-12.1,hMSC,4500,H,Human,BoneMarrow,Spindle,Adult,P,48,31.6,NRU,NeutralRed,NA,1.1561,0.37,70,10.3109/15376516.2014.928920
1805,2014,CuO,I,Sphere,None,Commercial,Negative,30.09,403,310,-20,-12.1,hMSC,4500,H,Human,BoneMarrow,Spindle,Adult,P,48,56.2,NRU,NeutralRed,NA,0.385,0.37,70,10.3109/15376516.2014.928920
1806,2014,CuO,I,Sphere,None,Commercial,Negative,30.09,403,310,-20,-12.1,hMSC,4500,H,Human,BoneMarrow,Spindle,Adult,P,48,100,NRU,NeutralRed,NA,0.385,0.37,70,10.3109/15376516.2014.928920
1807,2016,CuO,I,Sphere,None,Solvothermal Process,Negative,23,NA,87,NA,-25,A549,1000,H,Human,Lung,Epithelial,Adult,L,24,5,MTT,TetrazoliumSalt,NA,81.514,NA,71,10.1177/0748233713511512
1808,2016,CuO,I,Sphere,None,Solvothermal Process,Negative,23,NA,87,NA,-25,A549,1000,H,Human,Lung,Epithelial,Adult,L,24,10,MTT,TetrazoliumSalt,NA,56.477,NA,71,10.1177/0748233713511512
1809,2016,CuO,I,Sphere,None,Solvothermal Process,Negative,23,NA,87,NA,-25,A549,1000,H,Human,Lung,Epithelial,Adult,L,24,15,MTT,TetrazoliumSalt,NA,31.441,NA,71,10.1177/0748233713511512
1810,2012,CuO,I,Sphere,None,Commercial,NA,40,NA,644,NA,NA,Caco-2,50000,H,Human,Colon,Epithelial,Adult,L,24,25,MTS,TetrazoliumSalt,NA,114.06,NA,72,10.3109/17435390.2011.625127
1811,2012,CuO,I,Sphere,None,Commercial,NA,40,NA,644,NA,NA,Caco-2,50000,H,Human,Colon,Epithelial,Adult,L,48,25,MTS,TetrazoliumSalt,NA,75.332,NA,72,10.3109/17435390.2011.625127
1812,2012,CuO,I,Rod,None,Commercial,NA,10,NA,527,NA,NA,Caco-2,50000,H,Human,Colon,Epithelial,Adult,L,24,25,MTS,TetrazoliumSalt,7.4,75.862,NA,72,10.3109/17435390.2011.625127
1813,2012,CuO,I,Rod,None,Commercial,NA,10,NA,527,NA,NA,Caco-2,50000,H,Human,Colon,Epithelial,Adult,L,48,25,MTS,TetrazoliumSalt,7.4,64.721,NA,72,10.3109/17435390.2011.625127
1814,2012,CuO,I,Sphere,None,Commercial,NA,40,NA,644,NA,NA,A549,NA,H,Human,Lung,Epithelial,Adult,L,24,5,MTS,TetrazoliumSalt,NA,100,NA,72,10.3109/17435390.2011.625127
1815,2012,CuO,I,Sphere,None,Commercial,NA,40,NA,644,NA,NA,A549,NA,H,Human,Lung,Epithelial,Adult,L,24,10,MTS,TetrazoliumSalt,NA,102.87,NA,72,10.3109/17435390.2011.625127
1816,2012,CuO,I,Sphere,None,Commercial,NA,40,NA,644,NA,NA,A549,NA,H,Human,Lung,Epithelial,Adult,L,24,25,MTS,TetrazoliumSalt,NA,94.702,NA,72,10.3109/17435390.2011.625127
1817,2012,CuO,I,Sphere,None,Commercial,NA,40,NA,644,NA,NA,A549,NA,H,Human,Lung,Epithelial,Adult,L,24,50,MTS,TetrazoliumSalt,NA,85.872,NA,72,10.3109/17435390.2011.625127
1818,2012,CuO,I,Sphere,None,Commercial,NA,40,NA,644,NA,NA,A549,NA,H,Human,Lung,Epithelial,Adult,L,24,100,MTS,TetrazoliumSalt,NA,52.759,NA,72,10.3109/17435390.2011.625127
1819,2012,CuO,I,Rod,None,Commercial,NA,10,NA,527,NA,NA,A549,NA,H,Human,Lung,Epithelial,Adult,L,24,5,MTS,TetrazoliumSalt,7.4,103.31,NA,72,10.3109/17435390.2011.625127
1820,2012,CuO,I,Rod,None,Commercial,NA,10,NA,527,NA,NA,A549,NA,H,Human,Lung,Epithelial,Adult,L,24,10,MTS,TetrazoliumSalt,7.4,98.455,NA,72,10.3109/17435390.2011.625127
1821,2012,CuO,I,Rod,None,Commercial,NA,10,NA,527,NA,NA,A549,NA,H,Human,Lung,Epithelial,Adult,L,24,25,MTS,TetrazoliumSalt,7.4,84.768,NA,72,10.3109/17435390.2011.625127
1822,2012,CuO,I,Rod,None,Commercial,NA,10,NA,527,NA,NA,A549,NA,H,Human,Lung,Epithelial,Adult,L,24,50,MTS,TetrazoliumSalt,7.4,56.291,NA,72,10.3109/17435390.2011.625127
1823,2012,CuO,I,Rod,None,Commercial,NA,10,NA,527,NA,NA,A549,NA,H,Human,Lung,Epithelial,Adult,L,24,100,MTS,TetrazoliumSalt,7.4,15.011,NA,72,10.3109/17435390.2011.625127
1824,2015,CeO2,I,Sphere,None,Sol-Gel Method,NA,20.3,NA,NA,NA,NA,L929,5000,A,Mouse,SubcutaneousConnectiveTissue,Fibroblast,Adult,L,24,50,MTT,TetrazoliumSalt,NA,105.86,NA,73,10.1016/j.ceramint.2014.09.095
1825,2015,CeO2,I,Sphere,None,Sol-Gel Method,NA,20.3,NA,NA,NA,NA,L929,5000,A,Mouse,SubcutaneousConnectiveTissue,Fibroblast,Adult,L,24,100,MTT,TetrazoliumSalt,NA,103.06,NA,73,10.1016/j.ceramint.2014.09.095
1826,2015,CeO2,I,Sphere,None,Sol-Gel Method,NA,20.3,NA,NA,NA,NA,L929,5000,A,Mouse,SubcutaneousConnectiveTissue,Fibroblast,Adult,L,24,200,MTT,TetrazoliumSalt,NA,104.97,NA,73,10.1016/j.ceramint.2014.09.095
1827,2015,CeO2,I,Sphere,None,Sol-Gel Method,NA,20.3,NA,NA,NA,NA,L929,5000,A,Mouse,SubcutaneousConnectiveTissue,Fibroblast,Adult,L,24,400,MTT,TetrazoliumSalt,NA,100,NA,73,10.1016/j.ceramint.2014.09.095
1828,2015,CeO2,I,Sphere,None,Sol-Gel Method,NA,20.3,NA,NA,NA,NA,L929,5000,A,Mouse,SubcutaneousConnectiveTissue,Fibroblast,Adult,L,24,800,MTT,TetrazoliumSalt,NA,96.943,NA,73,10.1016/j.ceramint.2014.09.095
1829,2013,CeO2,I,Sphere,None,Sol-Gel Method,NA,4.7,NA,NA,NA,NA,neuro2A,10000,A,Mouse,Brain,Neuronal,Adult,L,24,5.46,MTT,TetrazoliumSalt,NA,82.4,NA,74,10.1016/j.ceramint.2013.02.026
1830,2013,CeO2,I,Sphere,None,Sol-Gel Method,NA,4.7,NA,NA,NA,NA,neuro2A,10000,A,Mouse,Brain,Neuronal,Adult,L,24,10.93,MTT,TetrazoliumSalt,NA,84.667,NA,74,10.1016/j.ceramint.2013.02.026
1831,2013,CeO2,I,Sphere,None,Sol-Gel Method,NA,4.7,NA,NA,NA,NA,neuro2A,10000,A,Mouse,Brain,Neuronal,Adult,L,24,21.87,MTT,TetrazoliumSalt,NA,74.933,NA,74,10.1016/j.ceramint.2013.02.026
1832,2013,CeO2,I,Sphere,None,Sol-Gel Method,NA,4.7,NA,NA,NA,NA,neuro2A,10000,A,Mouse,Brain,Neuronal,Adult,L,24,43.75,MTT,TetrazoliumSalt,NA,75.467,NA,74,10.1016/j.ceramint.2013.02.026
1833,2013,CeO2,I,Sphere,None,Sol-Gel Method,NA,4.7,NA,NA,NA,NA,neuro2A,10000,A,Mouse,Brain,Neuronal,Adult,L,24,87.5,MTT,TetrazoliumSalt,NA,67.733,NA,74,10.1016/j.ceramint.2013.02.026
1834,2013,CeO2,I,Sphere,None,Sol-Gel Method,NA,4.7,NA,NA,NA,NA,neuro2A,10000,A,Mouse,Brain,Neuronal,Adult,L,24,175,MTT,TetrazoliumSalt,NA,66.8,NA,74,10.1016/j.ceramint.2013.02.026
1835,2018,ZnO,I,Sphere,None,Commercial,NA,30,0.04,54.17,NA,NA,A549,5000,H,Human,Lung,Epithelial,Adult,L,24,1,CCK-8,TetrazoliumSalt,NA,96.943,0.17,75,10.1007/s11051-018-4333-0
1836,2018,ZnO,I,Sphere,None,Commercial,NA,30,180.55,55.74,NA,NA,A549,5000,H,Human,Lung,Epithelial,Adult,L,24,2.5,CCK-8,TetrazoliumSalt,NA,98.69,0.35,75,10.1007/s11051-018-4333-0
1837,2018,ZnO,I,Sphere,None,Commercial,NA,30,226.59,56.53,NA,NA,A549,5000,H,Human,Lung,Epithelial,Adult,L,24,5,CCK-8,TetrazoliumSalt,NA,101.16,0.31,75,10.1007/s11051-018-4333-0
1838,2018,ZnO,I,Sphere,None,Commercial,NA,30,237.4,78.53,NA,NA,A549,5000,H,Human,Lung,Epithelial,Adult,L,24,10,CCK-8,TetrazoliumSalt,NA,89.52,0.15,75,10.1007/s11051-018-4333-0
1839,2018,ZnO,I,Sphere,None,Commercial,NA,30,232.99,164.98,NA,NA,A549,5000,H,Human,Lung,Epithelial,Adult,L,24,25,CCK-8,TetrazoliumSalt,NA,63.901,0.09,75,10.1007/s11051-018-4333-0
1840,2018,ZnO,I,Sphere,None,Commercial,NA,30,285,270.46,NA,NA,A549,5000,H,Human,Lung,Epithelial,Adult,L,24,50,CCK-8,TetrazoliumSalt,NA,59.971,0.15,75,10.1007/s11051-018-4333-0
1841,2011,ZnO,I,Sphere,None,Commercial,Negative,NA,NA,245,NA,-15.8,HEK,10000,H,Human,Skin,Keratinocyte,Adult,P,6,0.8,MTT,TetrazoliumSalt,NA,99.051,NA,76,10.1166/jnn.2011.4250
1842,2011,ZnO,I,Sphere,None,Commercial,Negative,NA,NA,245,NA,-15.8,HEK,10000,H,Human,Skin,Keratinocyte,Adult,P,6,4,MTT,TetrazoliumSalt,NA,94.146,NA,76,10.1166/jnn.2011.4250
1843,2011,ZnO,I,Sphere,None,Commercial,Negative,NA,NA,245,NA,-15.8,HEK,10000,H,Human,Skin,Keratinocyte,Adult,P,6,8,MTT,TetrazoliumSalt,NA,103.16,NA,76,10.1166/jnn.2011.4250
1844,2011,ZnO,I,Sphere,None,Commercial,Negative,NA,NA,245,NA,-15.8,HEK,10000,H,Human,Skin,Keratinocyte,Adult,P,6,14,MTT,TetrazoliumSalt,NA,93.513,NA,76,10.1166/jnn.2011.4250
1845,2011,ZnO,I,Sphere,None,Commercial,Negative,NA,NA,245,NA,-15.8,HEK,10000,H,Human,Skin,Keratinocyte,Adult,P,6,20,MTT,TetrazoliumSalt,NA,75.949,NA,76,10.1166/jnn.2011.4250
1846,2011,ZnO,I,Sphere,None,Commercial,Negative,NA,NA,245,NA,-15.8,HEK,10000,H,Human,Skin,Keratinocyte,Adult,P,12,0.8,MTT,TetrazoliumSalt,NA,98.101,NA,76,10.1166/jnn.2011.4250
1847,2011,ZnO,I,Sphere,None,Commercial,Negative,NA,NA,245,NA,-15.8,HEK,10000,H,Human,Skin,Keratinocyte,Adult,P,12,4,MTT,TetrazoliumSalt,NA,104.43,NA,76,10.1166/jnn.2011.4250
1848,2011,ZnO,I,Sphere,None,Commercial,Negative,NA,NA,245,NA,-15.8,HEK,10000,H,Human,Skin,Keratinocyte,Adult,P,12,8,MTT,TetrazoliumSalt,NA,84.335,NA,76,10.1166/jnn.2011.4250
1849,2011,ZnO,I,Sphere,None,Commercial,Negative,NA,NA,245,NA,-15.8,HEK,10000,H,Human,Skin,Keratinocyte,Adult,P,12,14,MTT,TetrazoliumSalt,NA,72.31,NA,76,10.1166/jnn.2011.4250
1850,2011,ZnO,I,Sphere,None,Commercial,Negative,NA,NA,245,NA,-15.8,HEK,10000,H,Human,Skin,Keratinocyte,Adult,P,12,20,MTT,TetrazoliumSalt,NA,69.146,NA,76,10.1166/jnn.2011.4250
1851,2011,ZnO,I,Sphere,None,Commercial,Negative,NA,NA,245,NA,-15.8,HEK,10000,H,Human,Skin,Keratinocyte,Adult,P,24,0.8,MTT,TetrazoliumSalt,NA,103.64,NA,76,10.1166/jnn.2011.4250
1852,2011,ZnO,I,Sphere,None,Commercial,Negative,NA,NA,245,NA,-15.8,HEK,10000,H,Human,Skin,Keratinocyte,Adult,P,24,4,MTT,TetrazoliumSalt,NA,105.22,NA,76,10.1166/jnn.2011.4250
1853,2011,ZnO,I,Sphere,None,Commercial,Negative,NA,NA,245,NA,-15.8,HEK,10000,H,Human,Skin,Keratinocyte,Adult,P,24,8,MTT,TetrazoliumSalt,NA,59.335,NA,76,10.1166/jnn.2011.4250
1854,2011,ZnO,I,Sphere,None,Commercial,Negative,NA,NA,245,NA,-15.8,HEK,10000,H,Human,Skin,Keratinocyte,Adult,P,24,14,MTT,TetrazoliumSalt,NA,51.582,NA,76,10.1166/jnn.2011.4250
1855,2011,ZnO,I,Sphere,None,Commercial,Negative,NA,NA,245,NA,-15.8,HEK,10000,H,Human,Skin,Keratinocyte,Adult,P,24,20,MTT,TetrazoliumSalt,NA,31.962,NA,76,10.1166/jnn.2011.4250
1856,2014,TiO2,I,Sphere,None,Commercial,Negative,25,420.7,NA,-9.96,NA,AGS,10000,H,Human,Stomach,Epithelial,Adult,L,3,20,MTS,TetrazoliumSalt,NA,120.46,NA,77,10.1016/j.biopha.2013.08.006
1857,2014,TiO2,I,Sphere,None,Commercial,Negative,25,420.7,NA,-9.96,NA,AGS,10000,H,Human,Stomach,Epithelial,Adult,L,3,40,MTS,TetrazoliumSalt,NA,121.74,NA,77,10.1016/j.biopha.2013.08.006
1858,2014,TiO2,I,Sphere,None,Commercial,Negative,25,420.7,NA,-9.96,NA,AGS,10000,H,Human,Stomach,Epithelial,Adult,L,3,60,MTS,TetrazoliumSalt,NA,117.14,NA,77,10.1016/j.biopha.2013.08.006
1859,2014,TiO2,I,Sphere,None,Commercial,Negative,25,420.7,NA,-9.96,NA,AGS,10000,H,Human,Stomach,Epithelial,Adult,L,3,80,MTS,TetrazoliumSalt,NA,121.74,NA,77,10.1016/j.biopha.2013.08.006
1860,2014,TiO2,I,Sphere,None,Commercial,Negative,25,420.7,NA,-9.96,NA,AGS,10000,H,Human,Stomach,Epithelial,Adult,L,3,100,MTS,TetrazoliumSalt,NA,116.62,NA,77,10.1016/j.biopha.2013.08.006
1861,2014,TiO2,I,Sphere,None,Commercial,Negative,25,420.7,NA,-9.96,NA,AGS,10000,H,Human,Stomach,Epithelial,Adult,L,3,120,MTS,TetrazoliumSalt,NA,125.32,NA,77,10.1016/j.biopha.2013.08.006
1862,2014,TiO2,I,Sphere,None,Commercial,Negative,25,420.7,NA,-9.96,NA,AGS,10000,H,Human,Stomach,Epithelial,Adult,L,3,150,MTS,TetrazoliumSalt,NA,108.95,NA,77,10.1016/j.biopha.2013.08.006
1863,2014,TiO2,I,Sphere,None,Commercial,Negative,25,420.7,NA,-9.96,NA,AGS,10000,H,Human,Stomach,Epithelial,Adult,L,6,20,MTS,TetrazoliumSalt,NA,98.465,NA,77,10.1016/j.biopha.2013.08.006
1864,2014,TiO2,I,Sphere,None,Commercial,Negative,25,420.7,NA,-9.96,NA,AGS,10000,H,Human,Stomach,Epithelial,Adult,L,6,40,MTS,TetrazoliumSalt,NA,103.32,NA,77,10.1016/j.biopha.2013.08.006
1865,2014,TiO2,I,Sphere,None,Commercial,Negative,25,420.7,NA,-9.96,NA,AGS,10000,H,Human,Stomach,Epithelial,Adult,L,6,60,MTS,TetrazoliumSalt,NA,106.65,NA,77,10.1016/j.biopha.2013.08.006
1866,2014,TiO2,I,Sphere,None,Commercial,Negative,25,420.7,NA,-9.96,NA,AGS,10000,H,Human,Stomach,Epithelial,Adult,L,6,80,MTS,TetrazoliumSalt,NA,108.95,NA,77,10.1016/j.biopha.2013.08.006
1867,2014,TiO2,I,Sphere,None,Commercial,Negative,25,420.7,NA,-9.96,NA,AGS,10000,H,Human,Stomach,Epithelial,Adult,L,6,100,MTS,TetrazoliumSalt,NA,116.11,NA,77,10.1016/j.biopha.2013.08.006
1868,2014,TiO2,I,Sphere,None,Commercial,Negative,25,420.7,NA,-9.96,NA,AGS,10000,H,Human,Stomach,Epithelial,Adult,L,6,120,MTS,TetrazoliumSalt,NA,119.44,NA,77,10.1016/j.biopha.2013.08.006
1869,2014,TiO2,I,Sphere,None,Commercial,Negative,25,420.7,NA,-9.96,NA,AGS,10000,H,Human,Stomach,Epithelial,Adult,L,6,150,MTS,TetrazoliumSalt,NA,127.62,NA,77,10.1016/j.biopha.2013.08.006
1870,2014,TiO2,I,Sphere,None,Commercial,Negative,25,420.7,NA,-9.96,NA,AGS,10000,H,Human,Stomach,Epithelial,Adult,L,24,20,MTS,TetrazoliumSalt,NA,112.79,NA,77,10.1016/j.biopha.2013.08.006
1871,2014,TiO2,I,Sphere,None,Commercial,Negative,25,420.7,NA,-9.96,NA,AGS,10000,H,Human,Stomach,Epithelial,Adult,L,24,40,MTS,TetrazoliumSalt,NA,113.81,NA,77,10.1016/j.biopha.2013.08.006
1872,2014,TiO2,I,Sphere,None,Commercial,Negative,25,420.7,NA,-9.96,NA,AGS,10000,H,Human,Stomach,Epithelial,Adult,L,24,60,MTS,TetrazoliumSalt,NA,108.95,NA,77,10.1016/j.biopha.2013.08.006
1873,2014,TiO2,I,Sphere,None,Commercial,Negative,25,420.7,NA,-9.96,NA,AGS,10000,H,Human,Stomach,Epithelial,Adult,L,24,80,MTS,TetrazoliumSalt,NA,113.81,NA,77,10.1016/j.biopha.2013.08.006
1874,2014,TiO2,I,Sphere,None,Commercial,Negative,25,420.7,NA,-9.96,NA,AGS,10000,H,Human,Stomach,Epithelial,Adult,L,24,100,MTS,TetrazoliumSalt,NA,121.48,NA,77,10.1016/j.biopha.2013.08.006
1875,2014,TiO2,I,Sphere,None,Commercial,Negative,25,420.7,NA,-9.96,NA,AGS,10000,H,Human,Stomach,Epithelial,Adult,L,24,120,MTS,TetrazoliumSalt,NA,124.3,NA,77,10.1016/j.biopha.2013.08.006
1876,2014,TiO2,I,Sphere,None,Commercial,Negative,25,420.7,NA,-9.96,NA,AGS,10000,H,Human,Stomach,Epithelial,Adult,L,24,150,MTS,TetrazoliumSalt,NA,100.51,NA,77,10.1016/j.biopha.2013.08.006
1877,2014,TiO2,I,Sphere,None,Commercial,Negative,21,160.5,NA,-27.8,NA,AGS,10000,H,Human,Stomach,Epithelial,Adult,L,3,20,MTS,TetrazoliumSalt,NA,105.23,NA,77,10.1016/j.biopha.2013.08.006
1878,2014,TiO2,I,Sphere,None,Commercial,Negative,21,160.5,NA,-27.8,NA,AGS,10000,H,Human,Stomach,Epithelial,Adult,L,3,40,MTS,TetrazoliumSalt,NA,103.08,NA,77,10.1016/j.biopha.2013.08.006
1879,2014,TiO2,I,Sphere,None,Commercial,Negative,21,160.5,NA,-27.8,NA,AGS,10000,H,Human,Stomach,Epithelial,Adult,L,3,60,MTS,TetrazoliumSalt,NA,103.69,NA,77,10.1016/j.biopha.2013.08.006
1880,2014,TiO2,I,Sphere,None,Commercial,Negative,21,160.5,NA,-27.8,NA,AGS,10000,H,Human,Stomach,Epithelial,Adult,L,3,80,MTS,TetrazoliumSalt,NA,106.15,NA,77,10.1016/j.biopha.2013.08.006
1881,2014,TiO2,I,Sphere,None,Commercial,Negative,21,160.5,NA,-27.8,NA,AGS,10000,H,Human,Stomach,Epithelial,Adult,L,3,100,MTS,TetrazoliumSalt,NA,98.462,NA,77,10.1016/j.biopha.2013.08.006
1882,2014,TiO2,I,Sphere,None,Commercial,Negative,21,160.5,NA,-27.8,NA,AGS,10000,H,Human,Stomach,Epithelial,Adult,L,3,120,MTS,TetrazoliumSalt,NA,95.077,NA,77,10.1016/j.biopha.2013.08.006
1883,2014,TiO2,I,Sphere,None,Commercial,Negative,21,160.5,NA,-27.8,NA,AGS,10000,H,Human,Stomach,Epithelial,Adult,L,3,150,MTS,TetrazoliumSalt,NA,100.62,NA,77,10.1016/j.biopha.2013.08.006
1884,2014,TiO2,I,Sphere,None,Commercial,Negative,21,160.5,NA,-27.8,NA,AGS,10000,H,Human,Stomach,Epithelial,Adult,L,6,20,MTS,TetrazoliumSalt,NA,133.85,NA,77,10.1016/j.biopha.2013.08.006
1885,2014,TiO2,I,Sphere,None,Commercial,Negative,21,160.5,NA,-27.8,NA,AGS,10000,H,Human,Stomach,Epithelial,Adult,L,6,40,MTS,TetrazoliumSalt,NA,132,NA,77,10.1016/j.biopha.2013.08.006
1886,2014,TiO2,I,Sphere,None,Commercial,Negative,21,160.5,NA,-27.8,NA,AGS,10000,H,Human,Stomach,Epithelial,Adult,L,6,60,MTS,TetrazoliumSalt,NA,134.15,NA,77,10.1016/j.biopha.2013.08.006
1887,2014,TiO2,I,Sphere,None,Commercial,Negative,21,160.5,NA,-27.8,NA,AGS,10000,H,Human,Stomach,Epithelial,Adult,L,6,80,MTS,TetrazoliumSalt,NA,128.31,NA,77,10.1016/j.biopha.2013.08.006
1888,2014,TiO2,I,Sphere,None,Commercial,Negative,21,160.5,NA,-27.8,NA,AGS,10000,H,Human,Stomach,Epithelial,Adult,L,6,100,MTS,TetrazoliumSalt,NA,139.08,NA,77,10.1016/j.biopha.2013.08.006
1889,2014,TiO2,I,Sphere,None,Commercial,Negative,21,160.5,NA,-27.8,NA,AGS,10000,H,Human,Stomach,Epithelial,Adult,L,6,120,MTS,TetrazoliumSalt,NA,135.38,NA,77,10.1016/j.biopha.2013.08.006
1890,2014,TiO2,I,Sphere,None,Commercial,Negative,21,160.5,NA,-27.8,NA,AGS,10000,H,Human,Stomach,Epithelial,Adult,L,6,150,MTS,TetrazoliumSalt,NA,128,NA,77,10.1016/j.biopha.2013.08.006
1891,2014,TiO2,I,Sphere,None,Commercial,Negative,21,160.5,NA,-27.8,NA,AGS,10000,H,Human,Stomach,Epithelial,Adult,L,24,20,MTS,TetrazoliumSalt,NA,107.08,NA,77,10.1016/j.biopha.2013.08.006
1892,2014,TiO2,I,Sphere,None,Commercial,Negative,21,160.5,NA,-27.8,NA,AGS,10000,H,Human,Stomach,Epithelial,Adult,L,24,40,MTS,TetrazoliumSalt,NA,110.15,NA,77,10.1016/j.biopha.2013.08.006
1893,2014,TiO2,I,Sphere,None,Commercial,Negative,21,160.5,NA,-27.8,NA,AGS,10000,H,Human,Stomach,Epithelial,Adult,L,24,60,MTS,TetrazoliumSalt,NA,109.54,NA,77,10.1016/j.biopha.2013.08.006
1894,2014,TiO2,I,Sphere,None,Commercial,Negative,21,160.5,NA,-27.8,NA,AGS,10000,H,Human,Stomach,Epithelial,Adult,L,24,80,MTS,TetrazoliumSalt,NA,118.15,NA,77,10.1016/j.biopha.2013.08.006
1895,2014,TiO2,I,Sphere,None,Commercial,Negative,21,160.5,NA,-27.8,NA,AGS,10000,H,Human,Stomach,Epithelial,Adult,L,24,100,MTS,TetrazoliumSalt,NA,118.46,NA,77,10.1016/j.biopha.2013.08.006
1896,2014,TiO2,I,Sphere,None,Commercial,Negative,21,160.5,NA,-27.8,NA,AGS,10000,H,Human,Stomach,Epithelial,Adult,L,24,120,MTS,TetrazoliumSalt,NA,124,NA,77,10.1016/j.biopha.2013.08.006
1897,2014,TiO2,I,Sphere,None,Commercial,Negative,21,160.5,NA,-27.8,NA,AGS,10000,H,Human,Stomach,Epithelial,Adult,L,24,150,MTS,TetrazoliumSalt,NA,110.77,NA,77,10.1016/j.biopha.2013.08.006
1898,2015,Ag,I,Sphere,None,Commercial,Negative,21.8,37.04,31.89,-16.8,-7.06,HepG2,NA,H,Human,Liver,Epithelial,Adult,L,24,93.64,MTT,TetrazoliumSalt,NA,92.676,NA,78,10.1002/jat.3199
1899,2015,Ag,I,Sphere,None,Commercial,Negative,21.8,37.04,31.89,-16.8,-7.06,HepG2,NA,H,Human,Liver,Epithelial,Adult,L,24,140.5,MTT,TetrazoliumSalt,NA,90.986,NA,78,10.1002/jat.3199
1900,2015,Ag,I,Sphere,None,Commercial,Negative,21.8,37.04,31.89,-16.8,-7.06,HepG2,NA,H,Human,Liver,Epithelial,Adult,L,24,210.7,MTT,TetrazoliumSalt,NA,90.141,NA,78,10.1002/jat.3199
1901,2015,Ag,I,Sphere,None,Commercial,Negative,21.8,37.04,31.89,-16.8,-7.06,HepG2,NA,H,Human,Liver,Epithelial,Adult,L,24,316.1,MTT,TetrazoliumSalt,NA,89.296,NA,78,10.1002/jat.3199
1902,2015,Ag,I,Sphere,None,Commercial,Negative,21.8,37.04,31.89,-16.8,-7.06,HepG2,NA,H,Human,Liver,Epithelial,Adult,L,24,474.1,MTT,TetrazoliumSalt,NA,88.451,NA,78,10.1002/jat.3199
1903,2015,Ag,I,Sphere,None,Commercial,Negative,21.8,37.04,31.89,-16.8,-7.06,HepG2,NA,H,Human,Liver,Epithelial,Adult,L,24,711.1,MTT,TetrazoliumSalt,NA,87.606,NA,78,10.1002/jat.3199
1904,2015,Ag,I,Sphere,None,Commercial,Negative,21.8,37.04,31.89,-16.8,-7.06,HepG2,NA,H,Human,Liver,Epithelial,Adult,L,24,1067,MTT,TetrazoliumSalt,NA,85.07,NA,78,10.1002/jat.3199
1905,2015,Ag,I,Sphere,None,Commercial,Negative,21.8,37.04,31.89,-16.8,-7.06,HepG2,NA,H,Human,Liver,Epithelial,Adult,L,24,1600,MTT,TetrazoliumSalt,NA,79.437,NA,78,10.1002/jat.3199
1906,2020,MgO,I,Sphere,None,Sol-Gel Method,Negative,NA,47.9,NA,-7.01,NA,3T3-L1,100000,A,Mouse,Embryo,Fibroblast,Embryonic,L,24,200,MTT,TetrazoliumSalt,NA,64.13,0.706,79,10.1007/s12010-019-03166-z
1907,2020,MgO,I,Sphere,None,Sol-Gel Method,Negative,NA,47.9,NA,-7.01,NA,3T3-L1,100000,A,Mouse,Embryo,Fibroblast,Embryonic,L,24,400,MTT,TetrazoliumSalt,NA,56.96,0.706,79,10.1007/s12010-019-03166-z
1908,2020,MgO,I,Sphere,None,Sol-Gel Method,Negative,NA,47.9,NA,-7.01,NA,3T3-L1,100000,A,Mouse,Embryo,Fibroblast,Embryonic,L,24,600,MTT,TetrazoliumSalt,NA,49.38,0.706,79,10.1007/s12010-019-03166-z
1909,2020,MgO,I,Sphere,None,Sol-Gel Method,Negative,NA,47.9,NA,-7.01,NA,3T3-L1,100000,A,Mouse,Embryo,Fibroblast,Embryonic,L,24,800,MTT,TetrazoliumSalt,NA,37.09,0.706,79,10.1007/s12010-019-03166-z
1910,2020,MgO,I,Sphere,None,Sol-Gel Method,Negative,NA,47.9,NA,-7.01,NA,3T3-L1,100000,A,Mouse,Embryo,Fibroblast,Embryonic,L,24,1000,MTT,TetrazoliumSalt,NA,28.27,0.706,79,10.1007/s12010-019-03166-z
1911,2020,MgO,I,Hexagon,None,Sol-Gel Method,Negative,NA,43.8,NA,-7.21,NA,3T3-L1,100000,A,Mouse,Embryo,Fibroblast,Embryonic,L,24,200,MTT,TetrazoliumSalt,NA,61.47,0.615,79,10.1007/s12010-019-03166-z
1912,2020,MgO,I,Hexagon,None,Sol-Gel Method,Negative,NA,43.8,NA,-7.21,NA,3T3-L1,100000,A,Mouse,Embryo,Fibroblast,Embryonic,L,24,400,MTT,TetrazoliumSalt,NA,54.71,0.615,79,10.1007/s12010-019-03166-z
1913,2020,MgO,I,Hexagon,None,Sol-Gel Method,Negative,NA,43.8,NA,-7.21,NA,3T3-L1,100000,A,Mouse,Embryo,Fibroblast,Embryonic,L,24,600,MTT,TetrazoliumSalt,NA,48.15,0.615,79,10.1007/s12010-019-03166-z
1914,2020,MgO,I,Hexagon,None,Sol-Gel Method,Negative,NA,43.8,NA,-7.21,NA,3T3-L1,100000,A,Mouse,Embryo,Fibroblast,Embryonic,L,24,800,MTT,TetrazoliumSalt,NA,43.85,0.615,79,10.1007/s12010-019-03166-z
1915,2020,MgO,I,Hexagon,None,Sol-Gel Method,Negative,NA,43.8,NA,-7.21,NA,3T3-L1,100000,A,Mouse,Embryo,Fibroblast,Embryonic,L,24,1000,MTT,TetrazoliumSalt,NA,39.75,0.615,79,10.1007/s12010-019-03166-z
1916,2020,MgO,I,Rod,None,Sol-Gel Method,Negative,12,91.2,NA,-9.83,NA,3T3-L1,100000,A,Mouse,Embryo,Fibroblast,Embryonic,L,24,200,MTT,TetrazoliumSalt,NA,53.07,0.547,79,10.1007/s12010-019-03166-z
1917,2020,MgO,I,Rod,None,Sol-Gel Method,Negative,12,91.2,NA,-9.83,NA,3T3-L1,100000,A,Mouse,Embryo,Fibroblast,Embryonic,L,24,400,MTT,TetrazoliumSalt,NA,45.69,0.547,79,10.1007/s12010-019-03166-z
1918,2020,MgO,I,Rod,None,Sol-Gel Method,Negative,12,91.2,NA,-9.83,NA,3T3-L1,100000,A,Mouse,Embryo,Fibroblast,Embryonic,L,24,600,MTT,TetrazoliumSalt,NA,38.93,0.547,79,10.1007/s12010-019-03166-z
1919,2020,MgO,I,Rod,None,Sol-Gel Method,Negative,12,91.2,NA,-9.83,NA,3T3-L1,100000,A,Mouse,Embryo,Fibroblast,Embryonic,L,24,800,MTT,TetrazoliumSalt,NA,32.17,0.547,79,10.1007/s12010-019-03166-z
1920,2020,MgO,I,Rod,None,Sol-Gel Method,Negative,12,91.2,NA,-9.83,NA,3T3-L1,100000,A,Mouse,Embryo,Fibroblast,Embryonic,L,24,1000,MTT,TetrazoliumSalt,NA,22.13,0.547,79,10.1007/s12010-019-03166-z
1921,2020,MgO,I,Hexagon,None,Sol-Gel Method,Negative,NA,43.8,NA,-7.21,NA,VERO,100000,A,Monkey,Kidney,Epithelial,Adult,L,24,200,MTT,TetrazoliumSalt,NA,77.52,0.615,79,10.1007/s12010-019-03166-z
1922,2020,MgO,I,Hexagon,None,Sol-Gel Method,Negative,NA,43.8,NA,-7.21,NA,VERO,100000,A,Monkey,Kidney,Epithelial,Adult,L,24,400,MTT,TetrazoliumSalt,NA,70.96,0.615,79,10.1007/s12010-019-03166-z
