Repository: reylaboratories/Dataset

File: S0_Raw Dataset.csv (part 10 of 23)
No,Year,Material,Type,Shape,Coat/Functional Group,Synthesis_Method,Surface_Charge,Diameter (nm),Size_in_Water (nm),Size_in_Medium (nm),Zeta_in_Water (mV),Zeta_in_Medium (mV),Cell_Type,No_of_Cells (cells/well),Human_Animal,Cell_Source,Cell_Tissue,Cell_Morphology,Cell_Age,Cell Line_Primary Cell,Time (hr),Concentration (ug/ml),Test,Test_Indicator,Aspect_Ratio,Cell_Viability (%),PDI,Article_ID,DOI
1923,2020,MgO,I,Hexagon,None,Sol-Gel Method,Negative,NA,43.8,NA,-7.21,NA,VERO,100000,A,Monkey,Kidney,Epithelial,Adult,L,24,600,MTT,TetrazoliumSalt,NA,62.54,0.615,79,10.1007/s12010-019-03166-z
1924,2020,MgO,I,Hexagon,None,Sol-Gel Method,Negative,NA,43.8,NA,-7.21,NA,VERO,100000,A,Monkey,Kidney,Epithelial,Adult,L,24,800,MTT,TetrazoliumSalt,NA,57.93,0.615,79,10.1007/s12010-019-03166-z
1925,2020,MgO,I,Hexagon,None,Sol-Gel Method,Negative,NA,43.8,NA,-7.21,NA,VERO,100000,A,Monkey,Kidney,Epithelial,Adult,L,24,1000,MTT,TetrazoliumSalt,NA,54.61,0.615,79,10.1007/s12010-019-03166-z
1926,2020,Polystyrene,O,Sphere,None,Commercial,NA,50,NA,NA,NA,NA,HepG2,8000,H,Human,Liver,Epithelial,Adult,L,24,10,MTT,TetrazoliumSalt,NA,97.06,NA,80,10.1016/j.scitotenv.2020.138180
1927,2020,Polystyrene,O,Sphere,None,Commercial,NA,50,NA,NA,NA,NA,HepG2,8000,H,Human,Liver,Epithelial,Adult,L,24,50,MTT,TetrazoliumSalt,NA,83.56,NA,80,10.1016/j.scitotenv.2020.138180
1928,2020,Polystyrene,O,Sphere,None,Commercial,NA,50,NA,NA,NA,NA,HepG2,8000,H,Human,Liver,Epithelial,Adult,L,24,100,MTT,TetrazoliumSalt,NA,75.18,NA,80,10.1016/j.scitotenv.2020.138180
1929,2020,Polystyrene,O,Sphere,COOH,Commercial,NA,50,NA,NA,NA,NA,HepG2,8000,H,Human,Liver,Epithelial,Adult,L,24,10,MTT,TetrazoliumSalt,NA,91.8,NA,80,10.1016/j.scitotenv.2020.138180
1930,2020,Polystyrene,O,Sphere,COOH,Commercial,NA,50,NA,NA,NA,NA,HepG2,8000,H,Human,Liver,Epithelial,Adult,L,24,50,MTT,TetrazoliumSalt,NA,65.31,NA,80,10.1016/j.scitotenv.2020.138180
1931,2020,Polystyrene,O,Sphere,COOH,Commercial,NA,50,NA,NA,NA,NA,HepG2,8000,H,Human,Liver,Epithelial,Adult,L,24,100,MTT,TetrazoliumSalt,NA,54.58,NA,80,10.1016/j.scitotenv.2020.138180
1932,2020,Polystyrene,O,Sphere,NH2,Commercial,NA,50,NA,NA,NA,NA,HepG2,8000,H,Human,Liver,Epithelial,Adult,L,24,10,MTT,TetrazoliumSalt,NA,92.88,NA,80,10.1016/j.scitotenv.2020.138180
1933,2020,Polystyrene,O,Sphere,NH2,Commercial,NA,50,NA,NA,NA,NA,HepG2,8000,H,Human,Liver,Epithelial,Adult,L,24,50,MTT,TetrazoliumSalt,NA,73.34,NA,80,10.1016/j.scitotenv.2020.138180
1934,2020,Polystyrene,O,Sphere,NH2,Commercial,NA,50,NA,NA,NA,NA,HepG2,8000,H,Human,Liver,Epithelial,Adult,L,24,100,MTT,TetrazoliumSalt,NA,53.83,NA,80,10.1016/j.scitotenv.2020.138180
1935,2016,Polystyrene,O,Sphere,None,Commercial,Negative,44,49.04,54.55,-35.87,-37.57,AGS,100000,H,Human,Stomach,Epithelial,Adult,L,24,1,MTT,TetrazoliumSalt,NA,93.358,0.106,81,10.1016/j.tiv.2015.11.006
1936,2016,Polystyrene,O,Sphere,None,Commercial,Negative,44,49.04,54.55,-35.87,-37.57,AGS,100000,H,Human,Stomach,Epithelial,Adult,L,24,2,MTT,TetrazoliumSalt,NA,100,0.106,81,10.1016/j.tiv.2015.11.006
1937,2016,Polystyrene,O,Sphere,None,Commercial,Negative,44,49.04,54.55,-35.87,-37.57,AGS,100000,H,Human,Stomach,Epithelial,Adult,L,24,10,MTT,TetrazoliumSalt,NA,83.948,0.106,81,10.1016/j.tiv.2015.11.006
1938,2016,Polystyrene,O,Sphere,None,Commercial,Negative,100,76.31,87.23,-36.33,-34.97,AGS,100000,H,Human,Stomach,Epithelial,Adult,L,24,1,MTT,TetrazoliumSalt,NA,95.767,0.185,81,10.1016/j.tiv.2015.11.006
1939,2016,Polystyrene,O,Sphere,None,Commercial,Negative,100,76.31,87.23,-36.33,-34.97,AGS,100000,H,Human,Stomach,Epithelial,Adult,L,24,2,MTT,TetrazoliumSalt,NA,104.59,0.185,81,10.1016/j.tiv.2015.11.006
1940,2016,Polystyrene,O,Sphere,None,Commercial,Negative,100,76.31,87.23,-36.33,-34.97,AGS,100000,H,Human,Stomach,Epithelial,Adult,L,24,10,MTT,TetrazoliumSalt,NA,116.4,0.185,81,10.1016/j.tiv.2015.11.006
1941,2019,Polystyrene,O,Sphere,None,Commercial,NA,25,NA,NA,NA,NA,A549,5000,H,Human,Lung,Epithelial,Adult,L,24,2.5,MTS,TetrazoliumSalt,NA,113.48,NA,82,10.1016/j.scitotenv.2019.133794
1942,2019,Polystyrene,O,Sphere,None,Commercial,NA,25,NA,NA,NA,NA,A549,5000,H,Human,Lung,Epithelial,Adult,L,24,5,MTS,TetrazoliumSalt,NA,115.99,NA,82,10.1016/j.scitotenv.2019.133794
1943,2019,Polystyrene,O,Sphere,None,Commercial,NA,25,NA,NA,NA,NA,A549,5000,H,Human,Lung,Epithelial,Adult,L,24,10,MTS,TetrazoliumSalt,NA,121,NA,82,10.1016/j.scitotenv.2019.133794
1944,2019,Polystyrene,O,Sphere,None,Commercial,NA,25,NA,NA,NA,NA,A549,5000,H,Human,Lung,Epithelial,Adult,L,24,15,MTS,TetrazoliumSalt,NA,130.09,NA,82,10.1016/j.scitotenv.2019.133794
1945,2019,Polystyrene,O,Sphere,None,Commercial,NA,25,NA,NA,NA,NA,A549,5000,H,Human,Lung,Epithelial,Adult,L,24,20,MTS,TetrazoliumSalt,NA,100,NA,82,10.1016/j.scitotenv.2019.133794
1946,2019,Polystyrene,O,Sphere,None,Commercial,NA,25,NA,NA,NA,NA,A549,5000,H,Human,Lung,Epithelial,Adult,L,24,25,MTS,TetrazoliumSalt,NA,57.68,NA,82,10.1016/j.scitotenv.2019.133794
1947,2019,Polystyrene,O,Sphere,None,Commercial,NA,25,NA,NA,NA,NA,A549,5000,H,Human,Lung,Epithelial,Adult,L,24,30,MTS,TetrazoliumSalt,NA,40.752,NA,82,10.1016/j.scitotenv.2019.133794
1948,2019,Polystyrene,O,Sphere,None,Commercial,NA,70,NA,NA,NA,NA,A549,5000,H,Human,Lung,Epithelial,Adult,L,24,10,MTS,TetrazoliumSalt,NA,109.71,NA,82,10.1016/j.scitotenv.2019.133794
1949,2019,Polystyrene,O,Sphere,None,Commercial,NA,70,NA,NA,NA,NA,A549,5000,H,Human,Lung,Epithelial,Adult,L,24,30,MTS,TetrazoliumSalt,NA,98.058,NA,82,10.1016/j.scitotenv.2019.133794
1950,2019,Polystyrene,O,Sphere,None,Commercial,NA,70,NA,NA,NA,NA,A549,5000,H,Human,Lung,Epithelial,Adult,L,24,60,MTS,TetrazoliumSalt,NA,102.91,NA,82,10.1016/j.scitotenv.2019.133794
1951,2019,Polystyrene,O,Sphere,None,Commercial,NA,70,NA,NA,NA,NA,A549,5000,H,Human,Lung,Epithelial,Adult,L,24,100,MTS,TetrazoliumSalt,NA,101.94,NA,82,10.1016/j.scitotenv.2019.133794
1952,2019,Polystyrene,O,Sphere,None,Commercial,NA,70,NA,NA,NA,NA,A549,5000,H,Human,Lung,Epithelial,Adult,L,24,160,MTS,TetrazoliumSalt,NA,70.388,NA,82,10.1016/j.scitotenv.2019.133794
1953,2019,Polystyrene,O,Sphere,None,Commercial,NA,70,NA,NA,NA,NA,A549,5000,H,Human,Lung,Epithelial,Adult,L,24,220,MTS,TetrazoliumSalt,NA,33.252,NA,82,10.1016/j.scitotenv.2019.133794
1954,2019,Polystyrene,O,Sphere,None,Commercial,NA,70,NA,NA,NA,NA,A549,5000,H,Human,Lung,Epithelial,Adult,L,24,300,MTS,TetrazoliumSalt,NA,8.7379,NA,82,10.1016/j.scitotenv.2019.133794
1955,2011,Polystyrene,O,Sphere,NH2,Commercial,Positive,50,61.45,NA,36.6,3.6,HeLa,5000,H,Human,Cervix,Epithelial,Adult,L,24,5,CCK-8,TetrazoliumSalt,NA,95.144,0.199,83,10.1016/j.biomaterials.2011.07.037
1956,2011,Polystyrene,O,Sphere,NH2,Commercial,Positive,100,99.33,NA,45.8,4.2,HeLa,5000,H,Human,Cervix,Epithelial,Adult,L,24,5,CCK-8,TetrazoliumSalt,NA,92.716,0.122,83,10.1016/j.biomaterials.2011.07.037
1957,2011,Polystyrene,O,Sphere,NH2,Commercial,Positive,500,450.2,NA,37.9,5.6,HeLa,5000,H,Human,Cervix,Epithelial,Adult,L,24,5,CCK-8,TetrazoliumSalt,NA,97.572,0.079,83,10.1016/j.biomaterials.2011.07.037
1958,2011,Polystyrene,O,Sphere,NH2,Commercial,Positive,50,61.45,NA,36.6,3.6,HeLa,5000,H,Human,Cervix,Epithelial,Adult,L,48,5,CCK-8,TetrazoliumSalt,NA,78.756,0.199,83,10.1016/j.biomaterials.2011.07.037
1959,2011,Polystyrene,O,Sphere,NH2,Commercial,Positive,100,99.33,NA,45.8,4.2,HeLa,5000,H,Human,Cervix,Epithelial,Adult,L,48,5,CCK-8,TetrazoliumSalt,NA,83.612,0.122,83,10.1016/j.biomaterials.2011.07.037
1960,2011,Polystyrene,O,Sphere,NH2,Commercial,Positive,500,450.2,NA,37.9,5.6,HeLa,5000,H,Human,Cervix,Epithelial,Adult,L,48,5,CCK-8,TetrazoliumSalt,NA,86.343,0.079,83,10.1016/j.biomaterials.2011.07.037
1961,2011,Polystyrene,O,Sphere,NH2,Commercial,Positive,50,61.45,NA,36.6,3.6,HeLa,5000,H,Human,Cervix,Epithelial,Adult,L,72,5,CCK-8,TetrazoliumSalt,NA,19.575,0.199,83,10.1016/j.biomaterials.2011.07.037
1962,2011,Polystyrene,O,Sphere,NH2,Commercial,Positive,100,99.33,NA,45.8,4.2,HeLa,5000,H,Human,Cervix,Epithelial,Adult,L,72,5,CCK-8,TetrazoliumSalt,NA,36.571,0.122,83,10.1016/j.biomaterials.2011.07.037
1963,2011,Polystyrene,O,Sphere,NH2,Commercial,Positive,500,450.2,NA,37.9,5.6,HeLa,5000,H,Human,Cervix,Epithelial,Adult,L,72,5,CCK-8,TetrazoliumSalt,NA,61.76,0.079,83,10.1016/j.biomaterials.2011.07.037
1964,2011,Polystyrene,O,Sphere,NH2,Commercial,Positive,50,61.45,NA,36.6,3.6,HeLa,5000,H,Human,Cervix,Epithelial,Adult,L,24,50,CCK-8,TetrazoliumSalt,NA,59.781,0.199,83,10.1016/j.biomaterials.2011.07.037
1965,2011,Polystyrene,O,Sphere,NH2,Commercial,Positive,100,99.33,NA,45.8,4.2,HeLa,5000,H,Human,Cervix,Epithelial,Adult,L,24,50,CCK-8,TetrazoliumSalt,NA,51.017,0.122,83,10.1016/j.biomaterials.2011.07.037
1966,2011,Polystyrene,O,Sphere,NH2,Commercial,Positive,500,450.2,NA,37.9,5.6,HeLa,5000,H,Human,Cervix,Epithelial,Adult,L,24,50,CCK-8,TetrazoliumSalt,NA,80.125,0.079,83,10.1016/j.biomaterials.2011.07.037
1967,2011,Polystyrene,O,Sphere,NH2,Commercial,Positive,50,61.45,NA,36.6,3.6,HeLa,5000,H,Human,Cervix,Epithelial,Adult,L,48,50,CCK-8,TetrazoliumSalt,NA,10.016,0.199,83,10.1016/j.biomaterials.2011.07.037
1968,2011,Polystyrene,O,Sphere,NH2,Commercial,Positive,100,99.33,NA,45.8,4.2,HeLa,5000,H,Human,Cervix,Epithelial,Adult,L,48,50,CCK-8,TetrazoliumSalt,NA,21.127,0.122,83,10.1016/j.biomaterials.2011.07.037
1969,2011,Polystyrene,O,Sphere,NH2,Commercial,Positive,500,450.2,NA,37.9,5.6,HeLa,5000,H,Human,Cervix,Epithelial,Adult,L,48,50,CCK-8,TetrazoliumSalt,NA,38.654,0.079,83,10.1016/j.biomaterials.2011.07.037
1970,2011,Polystyrene,O,Sphere,NH2,Commercial,Positive,50,61.45,NA,36.6,3.6,HeLa,5000,H,Human,Cervix,Epithelial,Adult,L,72,50,CCK-8,TetrazoliumSalt,NA,1.5649,0.199,83,10.1016/j.biomaterials.2011.07.037
1971,2011,Polystyrene,O,Sphere,NH2,Commercial,Positive,100,99.33,NA,45.8,4.2,HeLa,5000,H,Human,Cervix,Epithelial,Adult,L,72,50,CCK-8,TetrazoliumSalt,NA,10.016,0.122,83,10.1016/j.biomaterials.2011.07.037
1972,2011,Polystyrene,O,Sphere,NH2,Commercial,Positive,500,450.2,NA,37.9,5.6,HeLa,5000,H,Human,Cervix,Epithelial,Adult,L,72,50,CCK-8,TetrazoliumSalt,NA,6.4163,0.079,83,10.1016/j.biomaterials.2011.07.037
1973,2011,Polystyrene,O,Sphere,COOH,Commercial,Negative,50,57.14,NA,-9,-23.6,HeLa,5000,H,Human,Cervix,Epithelial,Adult,L,24,5,CCK-8,TetrazoliumSalt,NA,99.055,0.084,83,10.1016/j.biomaterials.2011.07.037
1974,2011,Polystyrene,O,Sphere,COOH,Commercial,Negative,100,124.4,NA,-34,-23.7,HeLa,5000,H,Human,Cervix,Epithelial,Adult,L,24,5,CCK-8,TetrazoliumSalt,NA,97.165,0.093,83,10.1016/j.biomaterials.2011.07.037
1975,2011,Polystyrene,O,Sphere,COOH,Commercial,Negative,500,465.3,NA,-38.5,-21.9,HeLa,5000,H,Human,Cervix,Epithelial,Adult,L,24,5,CCK-8,TetrazoliumSalt,NA,97.165,0.038,83,10.1016/j.biomaterials.2011.07.037
1976,2011,Polystyrene,O,Sphere,COOH,Commercial,Negative,50,57.14,NA,-9,-23.6,HeLa,5000,H,Human,Cervix,Epithelial,Adult,L,48,5,CCK-8,TetrazoliumSalt,NA,105.98,0.084,83,10.1016/j.biomaterials.2011.07.037
1977,2011,Polystyrene,O,Sphere,COOH,Commercial,Negative,100,124.4,NA,-34,-23.7,HeLa,5000,H,Human,Cervix,Epithelial,Adult,L,48,5,CCK-8,TetrazoliumSalt,NA,102.2,0.093,83,10.1016/j.biomaterials.2011.07.037
1978,2011,Polystyrene,O,Sphere,COOH,Commercial,Negative,500,465.3,NA,-38.5,-21.9,HeLa,5000,H,Human,Cervix,Epithelial,Adult,L,48,5,CCK-8,TetrazoliumSalt,NA,105.35,0.038,83,10.1016/j.biomaterials.2011.07.037
1979,2011,Polystyrene,O,Sphere,COOH,Commercial,Negative,50,57.14,NA,-9,-23.6,HeLa,5000,H,Human,Cervix,Epithelial,Adult,L,72,5,CCK-8,TetrazoliumSalt,NA,102.52,0.084,83,10.1016/j.biomaterials.2011.07.037
1980,2011,Polystyrene,O,Sphere,COOH,Commercial,Negative,100,124.4,NA,-34,-23.7,HeLa,5000,H,Human,Cervix,Epithelial,Adult,L,72,5,CCK-8,TetrazoliumSalt,NA,103.31,0.093,83,10.1016/j.biomaterials.2011.07.037
1981,2011,Polystyrene,O,Sphere,COOH,Commercial,Negative,500,465.3,NA,-38.5,-21.9,HeLa,5000,H,Human,Cervix,Epithelial,Adult,L,72,5,CCK-8,TetrazoliumSalt,NA,105.35,0.038,83,10.1016/j.biomaterials.2011.07.037
1982,2011,Polystyrene,O,Sphere,COOH,Commercial,Negative,50,57.14,NA,-9,-23.6,HeLa,5000,H,Human,Cervix,Epithelial,Adult,L,24,50,CCK-8,TetrazoliumSalt,NA,99.073,0.084,83,10.1016/j.biomaterials.2011.07.037
1983,2011,Polystyrene,O,Sphere,COOH,Commercial,Negative,100,124.4,NA,-34,-23.7,HeLa,5000,H,Human,Cervix,Epithelial,Adult,L,24,50,CCK-8,TetrazoliumSalt,NA,99.536,0.093,83,10.1016/j.biomaterials.2011.07.037
1984,2011,Polystyrene,O,Sphere,COOH,Commercial,Negative,500,465.3,NA,-38.5,-21.9,HeLa,5000,H,Human,Cervix,Epithelial,Adult,L,24,50,CCK-8,TetrazoliumSalt,NA,97.527,0.038,83,10.1016/j.biomaterials.2011.07.037
1985,2011,Polystyrene,O,Sphere,COOH,Commercial,Negative,50,57.14,NA,-9,-23.6,HeLa,5000,H,Human,Cervix,Epithelial,Adult,L,48,50,CCK-8,TetrazoliumSalt,NA,97.836,0.084,83,10.1016/j.biomaterials.2011.07.037
1986,2011,Polystyrene,O,Sphere,COOH,Commercial,Negative,100,124.4,NA,-34,-23.7,HeLa,5000,H,Human,Cervix,Epithelial,Adult,L,48,50,CCK-8,TetrazoliumSalt,NA,99.073,0.093,83,10.1016/j.biomaterials.2011.07.037
1987,2011,Polystyrene,O,Sphere,COOH,Commercial,Negative,500,465.3,NA,-38.5,-21.9,HeLa,5000,H,Human,Cervix,Epithelial,Adult,L,48,50,CCK-8,TetrazoliumSalt,NA,96.291,0.038,83,10.1016/j.biomaterials.2011.07.037
1988,2011,Polystyrene,O,Sphere,COOH,Commercial,Negative,50,57.14,NA,-9,-23.6,HeLa,5000,H,Human,Cervix,Epithelial,Adult,L,72,50,CCK-8,TetrazoliumSalt,NA,98.609,0.084,83,10.1016/j.biomaterials.2011.07.037
1989,2011,Polystyrene,O,Sphere,COOH,Commercial,Negative,100,124.4,NA,-34,-23.7,HeLa,5000,H,Human,Cervix,Epithelial,Adult,L,72,50,CCK-8,TetrazoliumSalt,NA,102.16,0.093,83,10.1016/j.biomaterials.2011.07.037
1990,2011,Polystyrene,O,Sphere,COOH,Commercial,Negative,500,465.3,NA,-38.5,-21.9,HeLa,5000,H,Human,Cervix,Epithelial,Adult,L,72,50,CCK-8,TetrazoliumSalt,NA,99.845,0.038,83,10.1016/j.biomaterials.2011.07.037
1991,2011,Polystyrene,O,Sphere,NH2,Commercial,Positive,50,61.45,NA,36.6,3.7,NIH3T3,5000,A,Mouse,Embryo,Fibroblast,Embryonic,L,24,5,CCK-8,TetrazoliumSalt,NA,77.165,0.199,83,10.1016/j.biomaterials.2011.07.037
1992,2011,Polystyrene,O,Sphere,NH2,Commercial,Positive,100,99.33,NA,45.8,4.2,NIH3T3,5000,A,Mouse,Embryo,Fibroblast,Embryonic,L,24,5,CCK-8,TetrazoliumSalt,NA,90.551,0.122,83,10.1016/j.biomaterials.2011.07.037
1993,2011,Polystyrene,O,Sphere,NH2,Commercial,Positive,500,450.2,NA,37.9,5.6,NIH3T3,5000,A,Mouse,Embryo,Fibroblast,Embryonic,L,24,5,CCK-8,TetrazoliumSalt,NA,109.13,0.079,83,10.1016/j.biomaterials.2011.07.037
1994,2011,Polystyrene,O,Sphere,NH2,Commercial,Positive,50,61.45,NA,36.6,3.7,NIH3T3,5000,A,Mouse,Embryo,Fibroblast,Embryonic,L,48,5,CCK-8,TetrazoliumSalt,NA,43.937,0.199,83,10.1016/j.biomaterials.2011.07.037
1995,2011,Polystyrene,O,Sphere,NH2,Commercial,Positive,100,99.33,NA,45.8,4.2,NIH3T3,5000,A,Mouse,Embryo,Fibroblast,Embryonic,L,48,5,CCK-8,TetrazoliumSalt,NA,61.417,0.122,83,10.1016/j.biomaterials.2011.07.037
1996,2011,Polystyrene,O,Sphere,NH2,Commercial,Positive,500,450.2,NA,37.9,5.6,NIH3T3,5000,A,Mouse,Embryo,Fibroblast,Embryonic,L,48,5,CCK-8,TetrazoliumSalt,NA,58.268,0.079,83,10.1016/j.biomaterials.2011.07.037
1997,2011,Polystyrene,O,Sphere,NH2,Commercial,Positive,50,61.45,NA,36.6,3.7,NIH3T3,5000,A,Mouse,Embryo,Fibroblast,Embryonic,L,72,5,CCK-8,TetrazoliumSalt,NA,7.4016,0.199,83,10.1016/j.biomaterials.2011.07.037
1998,2011,Polystyrene,O,Sphere,NH2,Commercial,Positive,100,99.33,NA,45.8,4.2,NIH3T3,5000,A,Mouse,Embryo,Fibroblast,Embryonic,L,72,5,CCK-8,TetrazoliumSalt,NA,20.315,0.122,83,10.1016/j.biomaterials.2011.07.037
1999,2011,Polystyrene,O,Sphere,NH2,Commercial,Positive,500,450.2,NA,37.9,5.6,NIH3T3,5000,A,Mouse,Embryo,Fibroblast,Embryonic,L,72,5,CCK-8,TetrazoliumSalt,NA,20.787,0.079,83,10.1016/j.biomaterials.2011.07.037
2000,2011,Polystyrene,O,Sphere,NH2,Commercial,Positive,50,61.45,NA,36.6,3.7,NIH3T3,5000,A,Mouse,Embryo,Fibroblast,Embryonic,L,24,50,CCK-8,TetrazoliumSalt,NA,0,0.199,83,10.1016/j.biomaterials.2011.07.037
2001,2011,Polystyrene,O,Sphere,NH2,Commercial,Positive,100,99.33,NA,45.8,4.2,NIH3T3,5000,A,Mouse,Embryo,Fibroblast,Embryonic,L,24,50,CCK-8,TetrazoliumSalt,NA,17.638,0.122,83,10.1016/j.biomaterials.2011.07.037
2002,2011,Polystyrene,O,Sphere,NH2,Commercial,Positive,500,450.2,NA,37.9,5.6,NIH3T3,5000,A,Mouse,Embryo,Fibroblast,Embryonic,L,24,50,CCK-8,TetrazoliumSalt,NA,3.8344,0.079,83,10.1016/j.biomaterials.2011.07.037
2003,2011,Polystyrene,O,Sphere,NH2,Commercial,Positive,50,61.45,NA,36.6,3.7,NIH3T3,5000,A,Mouse,Embryo,Fibroblast,Embryonic,L,48,50,CCK-8,TetrazoliumSalt,NA,0,0.199,83,10.1016/j.biomaterials.2011.07.037
2004,2011,Polystyrene,O,Sphere,NH2,Commercial,Positive,100,99.33,NA,45.8,4.2,NIH3T3,5000,A,Mouse,Embryo,Fibroblast,Embryonic,L,48,50,CCK-8,TetrazoliumSalt,NA,3.0675,0.122,83,10.1016/j.biomaterials.2011.07.037
2005,2011,Polystyrene,O,Sphere,NH2,Commercial,Positive,500,450.2,NA,37.9,5.6,NIH3T3,5000,A,Mouse,Embryo,Fibroblast,Embryonic,L,48,50,CCK-8,TetrazoliumSalt,NA,6.7485,0.079,83,10.1016/j.biomaterials.2011.07.037
2006,2011,Polystyrene,O,Sphere,NH2,Commercial,Positive,50,61.45,NA,36.6,3.7,NIH3T3,5000,A,Mouse,Embryo,Fibroblast,Embryonic,L,72,50,CCK-8,TetrazoliumSalt,NA,0,0.199,83,10.1016/j.biomaterials.2011.07.037
2007,2011,Polystyrene,O,Sphere,NH2,Commercial,Positive,100,99.33,NA,45.8,4.2,NIH3T3,5000,A,Mouse,Embryo,Fibroblast,Embryonic,L,72,50,CCK-8,TetrazoliumSalt,NA,0.46012,0.122,83,10.1016/j.biomaterials.2011.07.037
2008,2011,Polystyrene,O,Sphere,NH2,Commercial,Positive,500,450.2,NA,37.9,5.6,NIH3T3,5000,A,Mouse,Embryo,Fibroblast,Embryonic,L,72,50,CCK-8,TetrazoliumSalt,NA,0.92025,0.079,83,10.1016/j.biomaterials.2011.07.037
2009,2011,Polystyrene,O,Sphere,COOH,Commercial,Negative,50,57.14,NA,-9,-23.6,NIH3T3,5000,A,Mouse,Embryo,Fibroblast,Embryonic,L,24,5,CCK-8,TetrazoliumSalt,NA,102.43,0.084,83,10.1016/j.biomaterials.2011.07.037
2010,2011,Polystyrene,O,Sphere,COOH,Commercial,Negative,100,124.4,NA,-34,-23.7,NIH3T3,5000,A,Mouse,Embryo,Fibroblast,Embryonic,L,24,5,CCK-8,TetrazoliumSalt,NA,97.568,0.093,83,10.1016/j.biomaterials.2011.07.037
2011,2011,Polystyrene,O,Sphere,COOH,Commercial,Negative,500,465.3,NA,-38.5,-21.9,NIH3T3,5000,A,Mouse,Embryo,Fibroblast,Embryonic,L,24,5,CCK-8,TetrazoliumSalt,NA,110.49,0.038,83,10.1016/j.biomaterials.2011.07.037
2012,2011,Polystyrene,O,Sphere,COOH,Commercial,Negative,50,57.14,NA,-9,-23.6,NIH3T3,5000,A,Mouse,Embryo,Fibroblast,Embryonic,L,48,5,CCK-8,TetrazoliumSalt,NA,89.818,0.084,83,10.1016/j.biomaterials.2011.07.037
2013,2011,Polystyrene,O,Sphere,COOH,Commercial,Negative,100,124.4,NA,-34,-23.7,NIH3T3,5000,A,Mouse,Embryo,Fibroblast,Embryonic,L,48,5,CCK-8,TetrazoliumSalt,NA,84.498,0.093,83,10.1016/j.biomaterials.2011.07.037
2014,2011,Polystyrene,O,Sphere,COOH,Commercial,Negative,500,465.3,NA,-38.5,-21.9,NIH3T3,5000,A,Mouse,Embryo,Fibroblast,Embryonic,L,48,5,CCK-8,TetrazoliumSalt,NA,86.93,0.038,83,10.1016/j.biomaterials.2011.07.037
2015,2011,Polystyrene,O,Sphere,COOH,Commercial,Negative,50,57.14,NA,-9,-23.6,NIH3T3,5000,A,Mouse,Embryo,Fibroblast,Embryonic,L,72,5,CCK-8,TetrazoliumSalt,NA,113.83,0.084,83,10.1016/j.biomaterials.2011.07.037
2016,2011,Polystyrene,O,Sphere,COOH,Commercial,Negative,100,124.4,NA,-34,-23.7,NIH3T3,5000,A,Mouse,Embryo,Fibroblast,Embryonic,L,72,5,CCK-8,TetrazoliumSalt,NA,91.033,0.093,83,10.1016/j.biomaterials.2011.07.037
2017,2011,Polystyrene,O,Sphere,COOH,Commercial,Negative,500,465.3,NA,-38.5,-21.9,NIH3T3,5000,A,Mouse,Embryo,Fibroblast,Embryonic,L,72,5,CCK-8,TetrazoliumSalt,NA,99.088,0.038,83,10.1016/j.biomaterials.2011.07.037
2018,2011,Polystyrene,O,Sphere,COOH,Commercial,Negative,50,57.14,NA,-9,-23.6,NIH3T3,5000,A,Mouse,Embryo,Fibroblast,Embryonic,L,24,50,CCK-8,TetrazoliumSalt,NA,117.37,0.084,83,10.1016/j.biomaterials.2011.07.037
2019,2011,Polystyrene,O,Sphere,COOH,Commercial,Negative,100,124.4,NA,-34,-23.7,NIH3T3,5000,A,Mouse,Embryo,Fibroblast,Embryonic,L,24,50,CCK-8,TetrazoliumSalt,NA,83.234,0.093,83,10.1016/j.biomaterials.2011.07.037
2020,2011,Polystyrene,O,Sphere,COOH,Commercial,Negative,500,465.3,NA,-38.5,-21.9,NIH3T3,5000,A,Mouse,Embryo,Fibroblast,Embryonic,L,24,50,CCK-8,TetrazoliumSalt,NA,85.629,0.038,83,10.1016/j.biomaterials.2011.07.037
2021,2011,Polystyrene,O,Sphere,COOH,Commercial,Negative,50,57.14,NA,-9,-23.6,NIH3T3,5000,A,Mouse,Embryo,Fibroblast,Embryonic,L,48,50,CCK-8,TetrazoliumSalt,NA,106.89,0.084,83,10.1016/j.biomaterials.2011.07.037
2022,2011,Polystyrene,O,Sphere,COOH,Commercial,Negative,100,124.4,NA,-34,-23.7,NIH3T3,5000,A,Mouse,Embryo,Fibroblast,Embryonic,L,48,50,CCK-8,TetrazoliumSalt,NA,66.467,0.093,83,10.1016/j.biomaterials.2011.07.037
2023,2011,Polystyrene,O,Sphere,COOH,Commercial,Negative,500,465.3,NA,-38.5,-21.9,NIH3T3,5000,A,Mouse,Embryo,Fibroblast,Embryonic,L,48,50,CCK-8,TetrazoliumSalt,NA,66.916,0.038,83,10.1016/j.biomaterials.2011.07.037
2024,2011,Polystyrene,O,Sphere,COOH,Commercial,Negative,50,57.14,NA,-9,-23.6,NIH3T3,5000,A,Mouse,Embryo,Fibroblast,Embryonic,L,72,50,CCK-8,TetrazoliumSalt,NA,110.03,0.084,83,10.1016/j.biomaterials.2011.07.037
2025,2011,Polystyrene,O,Sphere,COOH,Commercial,Negative,100,124.4,NA,-34,-23.7,NIH3T3,5000,A,Mouse,Embryo,Fibroblast,Embryonic,L,72,50,CCK-8,TetrazoliumSalt,NA,54.641,0.093,83,10.1016/j.biomaterials.2011.07.037
2026,2011,Polystyrene,O,Sphere,COOH,Commercial,Negative,500,465.3,NA,-38.5,-21.9,NIH3T3,5000,A,Mouse,Embryo,Fibroblast,Embryonic,L,72,50,CCK-8,TetrazoliumSalt,NA,57.036,0.038,83,10.1016/j.biomaterials.2011.07.037
2027,2019,ZnO,I,Sphere,None,Commercial,NA,20,NA,37.77,NA,NA,HepG2,10000,H,Human,Liver,Epithelial,Adult,L,24,4,MTT,TetrazoliumSalt,NA,98.097,NA,84,10.1016/j.ecoenv.2018.12.096
2028,2019,ZnO,I,Sphere,None,Commercial,NA,20,NA,37.77,NA,NA,HepG2,10000,H,Human,Liver,Epithelial,Adult,L,24,8,MTT,TetrazoliumSalt,NA,87.408,NA,84,10.1016/j.ecoenv.2018.12.096
2029,2019,ZnO,I,Sphere,None,Commercial,NA,20,NA,37.77,NA,NA,HepG2,10000,H,Human,Liver,Epithelial,Adult,L,24,16,MTT,TetrazoliumSalt,NA,68.96,NA,84,10.1016/j.ecoenv.2018.12.096
2030,2019,ZnO,I,Sphere,None,Commercial,NA,20,NA,37.77,NA,NA,HepG2,10000,H,Human,Liver,Epithelial,Adult,L,24,40,MTT,TetrazoliumSalt,NA,40.556,NA,84,10.1016/j.ecoenv.2018.12.096
2031,2019,ZnO,I,Sphere,None,Commercial,NA,20,NA,37.77,NA,NA,HepG2,10000,H,Human,Liver,Epithelial,Adult,L,24,80,MTT,TetrazoliumSalt,NA,24.89,NA,84,10.1016/j.ecoenv.2018.12.096
2032,2019,ZnO,I,Sphere,None,Commercial,NA,20,NA,37.77,NA,NA,HepG2,10000,H,Human,Liver,Epithelial,Adult,L,24,160,MTT,TetrazoliumSalt,NA,21.669,NA,84,10.1016/j.ecoenv.2018.12.096
2033,2019,ZnO,I,Sphere,None,Commercial,NA,90,NA,102.2,NA,NA,HepG2,10000,H,Human,Liver,Epithelial,Adult,L,24,4,MTT,TetrazoliumSalt,NA,99.56,NA,84,10.1016/j.ecoenv.2018.12.096
2034,2019,ZnO,I,Sphere,None,Commercial,NA,90,NA,102.2,NA,NA,HepG2,10000,H,Human,Liver,Epithelial,Adult,L,24,8,MTT,TetrazoliumSalt,NA,95.748,NA,84,10.1016/j.ecoenv.2018.12.096
2035,2019,ZnO,I,Sphere,None,Commercial,NA,90,NA,102.2,NA,NA,HepG2,10000,H,Human,Liver,Epithelial,Adult,L,24,16,MTT,TetrazoliumSalt,NA,79.912,NA,84,10.1016/j.ecoenv.2018.12.096
2036,2019,ZnO,I,Sphere,None,Commercial,NA,90,NA,102.2,NA,NA,HepG2,10000,H,Human,Liver,Epithelial,Adult,L,24,40,MTT,TetrazoliumSalt,NA,48.68,NA,84,10.1016/j.ecoenv.2018.12.096
2037,2019,ZnO,I,Sphere,None,Commercial,NA,90,NA,102.2,NA,NA,HepG2,10000,H,Human,Liver,Epithelial,Adult,L,24,80,MTT,TetrazoliumSalt,NA,29.472,NA,84,10.1016/j.ecoenv.2018.12.096
2038,2019,ZnO,I,Sphere,None,Commercial,NA,90,NA,102.2,NA,NA,HepG2,10000,H,Human,Liver,Epithelial,Adult,L,24,160,MTT,TetrazoliumSalt,NA,23.607,NA,84,10.1016/j.ecoenv.2018.12.096
2039,2019,ZnO,I,Sphere,None,Commercial,NA,200,NA,222,NA,NA,HepG2,10000,H,Human,Liver,Epithelial,Adult,L,24,4,MTT,TetrazoliumSalt,NA,99.854,NA,84,10.1016/j.ecoenv.2018.12.096
2040,2019,ZnO,I,Sphere,None,Commercial,NA,200,NA,222,NA,NA,HepG2,10000,H,Human,Liver,Epithelial,Adult,L,24,8,MTT,TetrazoliumSalt,NA,92.982,NA,84,10.1016/j.ecoenv.2018.12.096
2041,2019,ZnO,I,Sphere,None,Commercial,NA,200,NA,222,NA,NA,HepG2,10000,H,Human,Liver,Epithelial,Adult,L,24,16,MTT,TetrazoliumSalt,NA,80.994,NA,84,10.1016/j.ecoenv.2018.12.096
2042,2019,ZnO,I,Sphere,None,Commercial,NA,200,NA,222,NA,NA,HepG2,10000,H,Human,Liver,Epithelial,Adult,L,24,40,MTT,TetrazoliumSalt,NA,63.596,NA,84,10.1016/j.ecoenv.2018.12.096
2043,2019,ZnO,I,Sphere,None,Commercial,NA,200,NA,222,NA,NA,HepG2,10000,H,Human,Liver,Epithelial,Adult,L,24,80,MTT,TetrazoliumSalt,NA,60.234,NA,84,10.1016/j.ecoenv.2018.12.096
2044,2019,ZnO,I,Sphere,None,Commercial,NA,200,NA,222,NA,NA,HepG2,10000,H,Human,Liver,Epithelial,Adult,L,24,160,MTT,TetrazoliumSalt,NA,57.018,NA,84,10.1016/j.ecoenv.2018.12.096
2045,2012,SiO2,I,Sphere,None,Commercial,Negative,15,NA,14.6,NA,-59.7,HaCat,NA,H,Human,Skin,Keratinocyte,Adult,L,24,5,CCK-8,TetrazoliumSalt,NA,89.58,NA,85,10.1007/s11033-011-1287-z
2046,2012,SiO2,I,Sphere,None,Commercial,Negative,30,NA,20.4,NA,-63.31,HaCat,NA,H,Human,Skin,Keratinocyte,Adult,L,24,5,CCK-8,TetrazoliumSalt,NA,94.698,NA,85,10.1007/s11033-011-1287-z
2047,2012,SiO2,I,Sphere,None,Commercial,Negative,100,NA,169.2,NA,-14.37,HaCat,NA,H,Human,Skin,Keratinocyte,Adult,L,24,5,CCK-8,TetrazoliumSalt,NA,98.355,NA,85,10.1007/s11033-011-1287-z
2048,2012,SiO2,I,Sphere,None,Commercial,Negative,15,NA,14.6,NA,-59.7,HaCat,NA,H,Human,Skin,Keratinocyte,Adult,L,24,10,CCK-8,TetrazoliumSalt,NA,85.192,NA,85,10.1007/s11033-011-1287-z
2049,2012,SiO2,I,Sphere,None,Commercial,Negative,30,NA,20.4,NA,-63.31,HaCat,NA,H,Human,Skin,Keratinocyte,Adult,L,24,10,CCK-8,TetrazoliumSalt,NA,91.59,NA,85,10.1007/s11033-011-1287-z
2050,2012,SiO2,I,Sphere,None,Commercial,Negative,100,NA,169.2,NA,-14.37,HaCat,NA,H,Human,Skin,Keratinocyte,Adult,L,24,10,CCK-8,TetrazoliumSalt,NA,94.15,NA,85,10.1007/s11033-011-1287-z
2051,2012,SiO2,I,Sphere,None,Commercial,Negative,15,NA,14.6,NA,-59.7,HaCat,NA,H,Human,Skin,Keratinocyte,Adult,L,24,20,CCK-8,TetrazoliumSalt,NA,30.713,NA,85,10.1007/s11033-011-1287-z
2052,2012,SiO2,I,Sphere,None,Commercial,Negative,30,NA,20.4,NA,-63.31,HaCat,NA,H,Human,Skin,Keratinocyte,Adult,L,24,20,CCK-8,TetrazoliumSalt,NA,74.771,NA,85,10.1007/s11033-011-1287-z
2053,2012,SiO2,I,Sphere,None,Commercial,Negative,100,NA,169.2,NA,-14.37,HaCat,NA,H,Human,Skin,Keratinocyte,Adult,L,24,20,CCK-8,TetrazoliumSalt,NA,93.967,NA,85,10.1007/s11033-011-1287-z
2054,2012,SiO2,I,Sphere,None,Commercial,Negative,15,NA,14.6,NA,-59.7,HaCat,NA,H,Human,Skin,Keratinocyte,Adult,L,24,40,CCK-8,TetrazoliumSalt,NA,20.841,NA,85,10.1007/s11033-011-1287-z
2055,2012,SiO2,I,Sphere,None,Commercial,Negative,30,NA,20.4,NA,-63.31,HaCat,NA,H,Human,Skin,Keratinocyte,Adult,L,24,40,CCK-8,TetrazoliumSalt,NA,22.121,NA,85,10.1007/s11033-011-1287-z
2056,2012,SiO2,I,Sphere,None,Commercial,Negative,100,NA,169.2,NA,-14.37,HaCat,NA,H,Human,Skin,Keratinocyte,Adult,L,24,40,CCK-8,TetrazoliumSalt,NA,28.702,NA,85,10.1007/s11033-011-1287-z
2057,2012,SiO2,I,Sphere,None,Commercial,Negative,15,NA,14.6,NA,-59.7,HaCat,NA,H,Human,Skin,Keratinocyte,Adult,L,24,50,CCK-8,TetrazoliumSalt,NA,10.238,NA,85,10.1007/s11033-011-1287-z
2058,2012,SiO2,I,Sphere,None,Commercial,Negative,30,NA,20.4,NA,-63.31,HaCat,NA,H,Human,Skin,Keratinocyte,Adult,L,24,50,CCK-8,TetrazoliumSalt,NA,19.927,NA,85,10.1007/s11033-011-1287-z
2059,2012,SiO2,I,Sphere,None,Commercial,Negative,100,NA,169.2,NA,-14.37,HaCat,NA,H,Human,Skin,Keratinocyte,Adult,L,24,50,CCK-8,TetrazoliumSalt,NA,20.841,NA,85,10.1007/s11033-011-1287-z
2060,2012,SiO2,I,Sphere,None,Commercial,Negative,15,NA,14.6,NA,-59.7,HaCat,NA,H,Human,Skin,Keratinocyte,Adult,L,24,60,CCK-8,TetrazoliumSalt,NA,7.8611,NA,85,10.1007/s11033-011-1287-z
2061,2012,SiO2,I,Sphere,None,Commercial,Negative,30,NA,20.4,NA,-63.31,HaCat,NA,H,Human,Skin,Keratinocyte,Adult,L,24,60,CCK-8,TetrazoliumSalt,NA,16.453,NA,85,10.1007/s11033-011-1287-z
2062,2012,SiO2,I,Sphere,None,Commercial,Negative,100,NA,169.2,NA,-14.37,HaCat,NA,H,Human,Skin,Keratinocyte,Adult,L,24,60,CCK-8,TetrazoliumSalt,NA,17.185,NA,85,10.1007/s11033-011-1287-z
2063,2012,SiO2,I,Sphere,None,Commercial,Negative,15,NA,14.6,NA,-59.7,HaCat,NA,H,Human,Skin,Keratinocyte,Adult,L,24,80,CCK-8,TetrazoliumSalt,NA,7.6782,NA,85,10.1007/s11033-011-1287-z
2064,2012,SiO2,I,Sphere,None,Commercial,Negative,30,NA,20.4,NA,-63.31,HaCat,NA,H,Human,Skin,Keratinocyte,Adult,L,24,80,CCK-8,TetrazoliumSalt,NA,10.969,NA,85,10.1007/s11033-011-1287-z
2065,2012,SiO2,I,Sphere,None,Commercial,Negative,100,NA,169.2,NA,-14.37,HaCat,NA,H,Human,Skin,Keratinocyte,Adult,L,24,80,CCK-8,TetrazoliumSalt,NA,11.335,NA,85,10.1007/s11033-011-1287-z
2066,2012,SiO2,I,Sphere,None,Commercial,Negative,15,NA,14.6,NA,-59.7,HaCat,NA,H,Human,Skin,Keratinocyte,Adult,L,24,100,CCK-8,TetrazoliumSalt,NA,7.4954,NA,85,10.1007/s11033-011-1287-z
2067,2012,SiO2,I,Sphere,None,Commercial,Negative,30,NA,20.4,NA,-63.31,HaCat,NA,H,Human,Skin,Keratinocyte,Adult,L,24,100,CCK-8,TetrazoliumSalt,NA,7.6782,NA,85,10.1007/s11033-011-1287-z
2068,2012,SiO2,I,Sphere,None,Commercial,Negative,100,NA,169.2,NA,-14.37,HaCat,NA,H,Human,Skin,Keratinocyte,Adult,L,24,100,CCK-8,TetrazoliumSalt,NA,9.5064,NA,85,10.1007/s11033-011-1287-z
2069,2018,Au,I,Sphere,Citrate,Chemical Reduction,Negative,14.5,4.9,NA,-158,NA,PBMC,500000,H,Human,Blood,Lymphoblast,Adult,P,24,15,MTT,TetrazoliumSalt,NA,71.03,NA,86,10.1007/s11051-018-4406-0
2070,2018,Au,I,Sphere,CyA,Chemical Reduction,Positive,6.5,8,NA,88,NA,PBMC,500000,H,Human,Blood,Lymphoblast,Adult,P,24,15,MTT,TetrazoliumSalt,NA,75.567,NA,86,10.1007/s11051-018-4406-0
2071,2018,Au,I,Sphere,GSH,Chemical Reduction,Negative,3.8,3.6,NA,-140,NA,PBMC,500000,H,Human,Blood,Lymphoblast,Adult,P,24,15,MTT,TetrazoliumSalt,NA,72.251,NA,86,10.1007/s11051-018-4406-0
2072,2018,Au,I,Sphere,Citrate,Chemical Reduction,Negative,7,6.9,NA,-99,NA,PBMC,500000,H,Human,Blood,Lymphoblast,Adult,P,24,15,MTT,TetrazoliumSalt,NA,83.072,NA,86,10.1007/s11051-018-4406-0
2073,2018,Au,I,Sphere,Citrate,Chemical Reduction,Negative,14.5,4.9,NA,-158,NA,PBMC,500000,H,Human,Blood,Lymphoblast,Adult,P,24,1.5,MTT,TetrazoliumSalt,NA,87.053,NA,86,10.1007/s11051-018-4406-0
2074,2018,Au,I,Sphere,CyA,Chemical Reduction,Positive,6.5,8,NA,88,NA,PBMC,500000,H,Human,Blood,Lymphoblast,Adult,P,24,1.5,MTT,TetrazoliumSalt,NA,99.319,NA,86,10.1007/s11051-018-4406-0
2075,2018,Au,I,Sphere,GSH,Chemical Reduction,Negative,3.8,3.6,NA,-140,NA,PBMC,500000,H,Human,Blood,Lymphoblast,Adult,P,24,1.5,MTT,TetrazoliumSalt,NA,102.21,NA,86,10.1007/s11051-018-4406-0
2076,2018,Au,I,Sphere,Citrate,Chemical Reduction,Negative,7,6.9,NA,-99,NA,PBMC,500000,H,Human,Blood,Lymphoblast,Adult,P,24,1.5,MTT,TetrazoliumSalt,NA,85.349,NA,86,10.1007/s11051-018-4406-0
2077,2018,Au,I,Sphere,Citrate,Chemical Reduction,Negative,14.5,4.9,NA,-158,NA,Jurkat,500000,H,Human,Blood,Lymphoblast,Adult,L,24,15,MTT,TetrazoliumSalt,NA,93.309,NA,86,10.1007/s11051-018-4406-0
2078,2018,Au,I,Sphere,CyA,Chemical Reduction,Positive,6.5,8,NA,88,NA,Jurkat,500000,H,Human,Blood,Lymphoblast,Adult,L,24,15,MTT,TetrazoliumSalt,NA,83.457,NA,86,10.1007/s11051-018-4406-0
2079,2018,Au,I,Sphere,GSH,Chemical Reduction,Negative,3.8,3.6,NA,-140,NA,Jurkat,500000,H,Human,Blood,Lymphoblast,Adult,L,24,15,MTT,TetrazoliumSalt,NA,47.026,NA,86,10.1007/s11051-018-4406-0
2080,2018,Au,I,Sphere,Citrate,Chemical Reduction,Negative,7,6.9,NA,-99,NA,Jurkat,500000,H,Human,Blood,Lymphoblast,Adult,L,24,15,MTT,TetrazoliumSalt,NA,56.506,NA,86,10.1007/s11051-018-4406-0
2081,2018,Au,I,Sphere,Citrate,Chemical Reduction,Negative,14.5,4.9,NA,-158,NA,Jurkat,500000,H,Human,Blood,Lymphoblast,Adult,L,24,1.5,MTT,TetrazoliumSalt,NA,99.13,NA,86,10.1007/s11051-018-4406-0
2082,2018,Au,I,Sphere,CyA,Chemical Reduction,Positive,6.5,8,NA,88,NA,Jurkat,500000,H,Human,Blood,Lymphoblast,Adult,L,24,1.5,MTT,TetrazoliumSalt,NA,94.261,NA,86,10.1007/s11051-018-4406-0
2083,2018,Au,I,Sphere,GSH,Chemical Reduction,Negative,3.8,3.6,NA,-140,NA,Jurkat,500000,H,Human,Blood,Lymphoblast,Adult,L,24,1.5,MTT,TetrazoliumSalt,NA,89.391,NA,86,10.1007/s11051-018-4406-0
2084,2018,Au,I,Sphere,Citrate,Chemical Reduction,Negative,7,6.9,NA,-99,NA,Jurkat,500000,H,Human,Blood,Lymphoblast,Adult,L,24,1.5,MTT,TetrazoliumSalt,NA,89.391,NA,86,10.1007/s11051-018-4406-0
2085,2019,Au,I,Sphere,None,Commercial,Negative,5,NA,13.5,-10.33,-5.88,HepG2,NA,H,Human,Liver,Epithelial,Adult,L,72,1.67,MTT,TetrazoliumSalt,NA,102.43,NA,87,10.2147/IJN.S214008
2086,2019,Au,I,Sphere,None,Commercial,Negative,5,NA,13.5,-10.33,-5.88,HepG2,NA,H,Human,Liver,Epithelial,Adult,L,72,2.5,MTT,TetrazoliumSalt,NA,109.53,NA,87,10.2147/IJN.S214008
2087,2019,Au,I,Sphere,None,Commercial,Negative,5,NA,13.5,-10.33,-5.88,HepG2,NA,H,Human,Liver,Epithelial,Adult,L,72,5,MTT,TetrazoliumSalt,NA,116.63,NA,87,10.2147/IJN.S214008
2088,2019,Au,I,Sphere,None,Commercial,Negative,5,NA,13.5,-10.33,-5.88,HepG2,NA,H,Human,Liver,Epithelial,Adult,L,72,6.25,MTT,TetrazoliumSalt,NA,106.09,NA,87,10.2147/IJN.S214008
2089,2019,Au,I,Sphere,None,Commercial,Negative,5,NA,13.5,-10.33,-5.88,HepG2,NA,H,Human,Liver,Epithelial,Adult,L,72,12.5,MTT,TetrazoliumSalt,NA,81.47,NA,87,10.2147/IJN.S214008
2090,2019,Au,I,Sphere,None,Commercial,Negative,20,NA,26.5,-4.58,-4.46,HepG2,NA,H,Human,Liver,Epithelial,Adult,L,72,1.67,MTT,TetrazoliumSalt,NA,98.377,NA,87,10.2147/IJN.S214008
2091,2019,Au,I,Sphere,None,Commercial,Negative,20,NA,26.5,-4.58,-4.46,HepG2,NA,H,Human,Liver,Epithelial,Adult,L,72,2.5,MTT,TetrazoliumSalt,NA,101.01,NA,87,10.2147/IJN.S214008
2092,2019,Au,I,Sphere,None,Commercial,Negative,20,NA,26.5,-4.58,-4.46,HepG2,NA,H,Human,Liver,Epithelial,Adult,L,72,5,MTT,TetrazoliumSalt,NA,106.49,NA,87,10.2147/IJN.S214008
2093,2019,Au,I,Sphere,None,Commercial,Negative,20,NA,26.5,-4.58,-4.46,HepG2,NA,H,Human,Liver,Epithelial,Adult,L,72,6.25,MTT,TetrazoliumSalt,NA,107.91,NA,87,10.2147/IJN.S214008
2094,2019,Au,I,Sphere,None,Commercial,Negative,20,NA,26.5,-4.58,-4.46,HepG2,NA,H,Human,Liver,Epithelial,Adult,L,72,12.5,MTT,TetrazoliumSalt,NA,98.377,NA,87,10.2147/IJN.S214008
2095,2019,Au,I,Sphere,None,Commercial,Negative,50,NA,57,-12.32,-9.84,HepG2,NA,H,Human,Liver,Epithelial,Adult,L,72,1.67,MTT,TetrazoliumSalt,NA,102.43,NA,87,10.2147/IJN.S214008
2096,2019,Au,I,Sphere,None,Commercial,Negative,50,NA,57,-12.32,-9.84,HepG2,NA,H,Human,Liver,Epithelial,Adult,L,72,2.5,MTT,TetrazoliumSalt,NA,102.43,NA,87,10.2147/IJN.S214008
2097,2019,Au,I,Sphere,None,Commercial,Negative,50,NA,57,-12.32,-9.84,HepG2,NA,H,Human,Liver,Epithelial,Adult,L,72,5,MTT,TetrazoliumSalt,NA,102.03,NA,87,10.2147/IJN.S214008
2098,2019,Au,I,Sphere,None,Commercial,Negative,50,NA,57,-12.32,-9.84,HepG2,NA,H,Human,Liver,Epithelial,Adult,L,72,6.25,MTT,TetrazoliumSalt,NA,98.377,NA,87,10.2147/IJN.S214008
2099,2019,Au,I,Sphere,None,Commercial,Negative,50,NA,57,-12.32,-9.84,HepG2,NA,H,Human,Liver,Epithelial,Adult,L,72,12.5,MTT,TetrazoliumSalt,NA,96.349,NA,87,10.2147/IJN.S214008
2100,2019,Au,I,Sphere,None,Commercial,Negative,5,NA,13.5,-10.33,-5.88,L-02,NA,H,Human,Liver,Epithelial,Embryonic,L,72,1.67,MTT,TetrazoliumSalt,NA,73.333,NA,87,10.2147/IJN.S214008
2101,2019,Au,I,Sphere,None,Commercial,Negative,5,NA,13.5,-10.33,-5.88,L-02,NA,H,Human,Liver,Epithelial,Embryonic,L,72,2.5,MTT,TetrazoliumSalt,NA,33.725,NA,87,10.2147/IJN.S214008
2102,2019,Au,I,Sphere,None,Commercial,Negative,5,NA,13.5,-10.33,-5.88,L-02,NA,H,Human,Liver,Epithelial,Embryonic,L,72,5,MTT,TetrazoliumSalt,NA,20.784,NA,87,10.2147/IJN.S214008
2103,2019,Au,I,Sphere,None,Commercial,Negative,5,NA,13.5,-10.33,-5.88,L-02,NA,H,Human,Liver,Epithelial,Embryonic,L,72,6.25,MTT,TetrazoliumSalt,NA,10,NA,87,10.2147/IJN.S214008
2104,2019,Au,I,Sphere,None,Commercial,Negative,5,NA,13.5,-10.33,-5.88,L-02,NA,H,Human,Liver,Epithelial,Embryonic,L,72,12.5,MTT,TetrazoliumSalt,NA,6.6667,NA,87,10.2147/IJN.S214008
2105,2019,Au,I,Sphere,None,Commercial,Negative,20,NA,26.5,-4.58,-4.46,L-02,NA,H,Human,Liver,Epithelial,Embryonic,L,72,1.67,MTT,TetrazoliumSalt,NA,92.745,NA,87,10.2147/IJN.S214008
2106,2019,Au,I,Sphere,None,Commercial,Negative,20,NA,26.5,-4.58,-4.46,L-02,NA,H,Human,Liver,Epithelial,Embryonic,L,72,2.5,MTT,TetrazoliumSalt,NA,92.549,NA,87,10.2147/IJN.S214008
2107,2019,Au,I,Sphere,None,Commercial,Negative,20,NA,26.5,-4.58,-4.46,L-02,NA,H,Human,Liver,Epithelial,Embryonic,L,72,5,MTT,TetrazoliumSalt,NA,93.137,NA,87,10.2147/IJN.S214008
2108,2019,Au,I,Sphere,None,Commercial,Negative,20,NA,26.5,-4.58,-4.46,L-02,NA,H,Human,Liver,Epithelial,Embryonic,L,72,6.25,MTT,TetrazoliumSalt,NA,91.569,NA,87,10.2147/IJN.S214008
2109,2019,Au,I,Sphere,None,Commercial,Negative,20,NA,26.5,-4.58,-4.46,L-02,NA,H,Human,Liver,Epithelial,Embryonic,L,72,12.5,MTT,TetrazoliumSalt,NA,94.706,NA,87,10.2147/IJN.S214008
2110,2019,Au,I,Sphere,None,Commercial,Negative,50,NA,57,-12.32,-9.84,L-02,NA,H,Human,Liver,Epithelial,Embryonic,L,72,1.67,MTT,TetrazoliumSalt,NA,99.216,NA,87,10.2147/IJN.S214008
2111,2019,Au,I,Sphere,None,Commercial,Negative,50,NA,57,-12.32,-9.84,L-02,NA,H,Human,Liver,Epithelial,Embryonic,L,72,2.5,MTT,TetrazoliumSalt,NA,96.078,NA,87,10.2147/IJN.S214008
2112,2019,Au,I,Sphere,None,Commercial,Negative,50,NA,57,-12.32,-9.84,L-02,NA,H,Human,Liver,Epithelial,Embryonic,L,72,5,MTT,TetrazoliumSalt,NA,95.686,NA,87,10.2147/IJN.S214008
2113,2019,Au,I,Sphere,None,Commercial,Negative,50,NA,57,-12.32,-9.84,L-02,NA,H,Human,Liver,Epithelial,Embryonic,L,72,6.25,MTT,TetrazoliumSalt,NA,96.471,NA,87,10.2147/IJN.S214008
2114,2019,Au,I,Sphere,None,Commercial,Negative,50,NA,57,-12.32,-9.84,L-02,NA,H,Human,Liver,Epithelial,Embryonic,L,72,12.5,MTT,TetrazoliumSalt,NA,93.137,NA,87,10.2147/IJN.S214008
2115,2014,Au,I,Sphere,Citrate,Chemical Reduction,NA,5,NA,NA,NA,NA,A549,2000,H,Human,Lung,Epithelial,Adult,L,24,50,CCK-8,TetrazoliumSalt,NA,99.758,NA,88,10.1371/journal.pone.0099175
2116,2014,Au,I,Sphere,Citrate,Chemical Reduction,NA,10,NA,NA,NA,NA,A549,2000,H,Human,Lung,Epithelial,Adult,L,24,50,CCK-8,TetrazoliumSalt,NA,102.17,NA,88,10.1371/journal.pone.0099175
2117,2014,Au,I,Sphere,Citrate,Chemical Reduction,NA,20,NA,NA,NA,NA,A549,2000,H,Human,Lung,Epithelial,Adult,L,24,50,CCK-8,TetrazoliumSalt,NA,107.97,NA,88,10.1371/journal.pone.0099175
2118,2014,Au,I,Sphere,Citrate,Chemical Reduction,NA,40,NA,NA,NA,NA,A549,2000,H,Human,Lung,Epithelial,Adult,L,24,50,CCK-8,TetrazoliumSalt,NA,113.53,NA,88,10.1371/journal.pone.0099175
2119,2014,Au,I,Sphere,Citrate,Chemical Reduction,NA,5,NA,NA,NA,NA,A549,2000,H,Human,Lung,Epithelial,Adult,L,48,50,CCK-8,TetrazoliumSalt,NA,85.99,NA,88,10.1371/journal.pone.0099175
2120,2014,Au,I,Sphere,Citrate,Chemical Reduction,NA,10,NA,NA,NA,NA,A549,2000,H,Human,Lung,Epithelial,Adult,L,48,50,CCK-8,TetrazoliumSalt,NA,102.17,NA,88,10.1371/journal.pone.0099175
2121,2014,Au,I,Sphere,Citrate,Chemical Reduction,NA,20,NA,NA,NA,NA,A549,2000,H,Human,Lung,Epithelial,Adult,L,48,50,CCK-8,TetrazoliumSalt,NA,105.31,NA,88,10.1371/journal.pone.0099175
2122,2014,Au,I,Sphere,Citrate,Chemical Reduction,NA,40,NA,NA,NA,NA,A549,2000,H,Human,Lung,Epithelial,Adult,L,48,50,CCK-8,TetrazoliumSalt,NA,112.56,NA,88,10.1371/journal.pone.0099175
2123,2014,Au,I,Sphere,Citrate,Chemical Reduction,NA,5,NA,NA,NA,NA,A549,2000,H,Human,Lung,Epithelial,Adult,L,72,50,CCK-8,TetrazoliumSalt,NA,70.29,NA,88,10.1371/journal.pone.0099175
2124,2014,Au,I,Sphere,Citrate,Chemical Reduction,NA,10,NA,NA,NA,NA,A549,2000,H,Human,Lung,Epithelial,Adult,L,72,50,CCK-8,TetrazoliumSalt,NA,100.97,NA,88,10.1371/journal.pone.0099175
2125,2014,Au,I,Sphere,Citrate,Chemical Reduction,NA,20,NA,NA,NA,NA,A549,2000,H,Human,Lung,Epithelial,Adult,L,72,50,CCK-8,TetrazoliumSalt,NA,107.73,NA,88,10.1371/journal.pone.0099175
2126,2014,Au,I,Sphere,Citrate,Chemical Reduction,NA,40,NA,NA,NA,NA,A549,2000,H,Human,Lung,Epithelial,Adult,L,72,50,CCK-8,TetrazoliumSalt,NA,117.63,NA,88,10.1371/journal.pone.0099175
2127,2014,Au,I,Sphere,Citrate,Chemical Reduction,NA,5,NA,NA,NA,NA,95D,2000,H,Human,Lung,Epithelial,Adult,L,24,50,CCK-8,TetrazoliumSalt,NA,62.53,NA,88,10.1371/journal.pone.0099175
2128,2014,Au,I,Sphere,Citrate,Chemical Reduction,NA,10,NA,NA,NA,NA,95D,2000,H,Human,Lung,Epithelial,Adult,L,24,50,CCK-8,TetrazoliumSalt,NA,106.21,NA,88,10.1371/journal.pone.0099175
2129,2014,Au,I,Sphere,Citrate,Chemical Reduction,NA,20,NA,NA,NA,NA,95D,2000,H,Human,Lung,Epithelial,Adult,L,24,50,CCK-8,TetrazoliumSalt,NA,108.59,NA,88,10.1371/journal.pone.0099175
2130,2014,Au,I,Sphere,Citrate,Chemical Reduction,NA,40,NA,NA,NA,NA,95D,2000,H,Human,Lung,Epithelial,Adult,L,24,50,CCK-8,TetrazoliumSalt,NA,108.59,NA,88,10.1371/journal.pone.0099175
2131,2014,Au,I,Sphere,Citrate,Chemical Reduction,NA,5,NA,NA,NA,NA,95D,2000,H,Human,Lung,Epithelial,Adult,L,48,50,CCK-8,TetrazoliumSalt,NA,63.246,NA,88,10.1371/journal.pone.0099175
2132,2014,Au,I,Sphere,Citrate,Chemical Reduction,NA,10,NA,NA,NA,NA,95D,2000,H,Human,Lung,Epithelial,Adult,L,48,50,CCK-8,TetrazoliumSalt,NA,102.63,NA,88,10.1371/journal.pone.0099175
