Repository: reylaboratories/Dataset

File: S0_Raw Dataset.csv (part 11 of 23)
No,Year,Material,Type,Shape,Coat/Functional Group,Synthesis_Method,Surface_Charge,Diameter (nm),Size_in_Water (nm),Size_in_Medium (nm),Zeta_in_Water (mV),Zeta_in_Medium (mV),Cell_Type,No_of_Cells (cells/well),Human_Animal,Cell_Source,Cell_Tissue,Cell_Morphology,Cell_Age,Cell Line_Primary Cell,Time (hr),Concentration (ug/ml),Test,Test_Indicator,Aspect_Ratio,Cell_Viability (%),PDI,Article_ID,DOI
2133,2014,Au,I,Sphere,Citrate,Chemical Reduction,NA,20,NA,NA,NA,NA,95D,2000,H,Human,Lung,Epithelial,Adult,L,48,50,CCK-8,TetrazoliumSalt,NA,107.88,NA,88,10.1371/journal.pone.0099175
2134,2014,Au,I,Sphere,Citrate,Chemical Reduction,NA,40,NA,NA,NA,NA,95D,2000,H,Human,Lung,Epithelial,Adult,L,48,50,CCK-8,TetrazoliumSalt,NA,106.44,NA,88,10.1371/journal.pone.0099175
2135,2014,Au,I,Sphere,Citrate,Chemical Reduction,NA,5,NA,NA,NA,NA,95D,2000,H,Human,Lung,Epithelial,Adult,L,72,50,CCK-8,TetrazoliumSalt,NA,65.394,NA,88,10.1371/journal.pone.0099175
2136,2014,Au,I,Sphere,Citrate,Chemical Reduction,NA,10,NA,NA,NA,NA,95D,2000,H,Human,Lung,Epithelial,Adult,L,72,50,CCK-8,TetrazoliumSalt,NA,99.523,NA,88,10.1371/journal.pone.0099175
2137,2014,Au,I,Sphere,Citrate,Chemical Reduction,NA,20,NA,NA,NA,NA,95D,2000,H,Human,Lung,Epithelial,Adult,L,72,50,CCK-8,TetrazoliumSalt,NA,103.1,NA,88,10.1371/journal.pone.0099175
2138,2014,Au,I,Sphere,Citrate,Chemical Reduction,NA,40,NA,NA,NA,NA,95D,2000,H,Human,Lung,Epithelial,Adult,L,72,50,CCK-8,TetrazoliumSalt,NA,105.49,NA,88,10.1371/journal.pone.0099175
2139,2013,Ag,I,Sphere,None,Commercial,Negative,65,182.7,NA,-30,NA,A549,5000,H,Human,Lung,Epithelial,Adult,L,24,25,MTT,TetrazoliumSalt,NA,92.269,NA,89,10.1016/j.tiv.2012.08.021
2140,2013,Ag,I,Sphere,None,Commercial,Negative,65,182.7,NA,-30,NA,A549,5000,H,Human,Lung,Epithelial,Adult,L,24,50,MTT,TetrazoliumSalt,NA,81.345,NA,89,10.1016/j.tiv.2012.08.021
2141,2013,Ag,I,Sphere,None,Commercial,Negative,65,182.7,NA,-30,NA,A549,5000,H,Human,Lung,Epithelial,Adult,L,24,100,MTT,TetrazoliumSalt,NA,76.975,NA,89,10.1016/j.tiv.2012.08.021
2142,2013,Ag,I,Sphere,None,Commercial,Negative,65,182.7,NA,-30,NA,A549,5000,H,Human,Lung,Epithelial,Adult,L,24,200,MTT,TetrazoliumSalt,NA,67.563,NA,89,10.1016/j.tiv.2012.08.021
2143,2013,Ag,I,Sphere,None,Commercial,Negative,65,182.7,NA,-30,NA,A549,5000,H,Human,Lung,Epithelial,Adult,L,48,25,MTT,TetrazoliumSalt,NA,90.588,NA,89,10.1016/j.tiv.2012.08.021
2144,2013,Ag,I,Sphere,None,Commercial,Negative,65,182.7,NA,-30,NA,A549,5000,H,Human,Lung,Epithelial,Adult,L,48,50,MTT,TetrazoliumSalt,NA,74.286,NA,89,10.1016/j.tiv.2012.08.021
2145,2013,Ag,I,Sphere,None,Commercial,Negative,65,182.7,NA,-30,NA,A549,5000,H,Human,Lung,Epithelial,Adult,L,48,100,MTT,TetrazoliumSalt,NA,60.168,NA,89,10.1016/j.tiv.2012.08.021
2146,2013,Ag,I,Sphere,None,Commercial,Negative,65,182.7,NA,-30,NA,A549,5000,H,Human,Lung,Epithelial,Adult,L,48,200,MTT,TetrazoliumSalt,NA,48.235,NA,89,10.1016/j.tiv.2012.08.021
2147,2010,ZnO,I,Rod,None,Commercial,NA,173.48,NA,NA,NA,NA,Ana-1,10000,A,Mouse,BoneMarrow,Macrophage,Adult,L,24,2.5,CCK-8,TetrazoliumSalt,1.97,96.998,NA,90,10.1016/j.toxlet.2010.10.003
2148,2010,ZnO,I,Rod,None,Commercial,NA,173.48,NA,NA,NA,NA,Ana-1,10000,A,Mouse,BoneMarrow,Macrophage,Adult,L,24,5,CCK-8,TetrazoliumSalt,1.97,94.934,NA,90,10.1016/j.toxlet.2010.10.003
2149,2010,ZnO,I,Rod,None,Commercial,NA,173.48,NA,NA,NA,NA,Ana-1,10000,A,Mouse,BoneMarrow,Macrophage,Adult,L,24,10,CCK-8,TetrazoliumSalt,1.97,88.743,NA,90,10.1016/j.toxlet.2010.10.003
2150,2010,ZnO,I,Rod,None,Commercial,NA,173.48,NA,NA,NA,NA,Ana-1,10000,A,Mouse,BoneMarrow,Macrophage,Adult,L,24,20,CCK-8,TetrazoliumSalt,1.97,62.477,NA,90,10.1016/j.toxlet.2010.10.003
2151,2010,ZnO,I,Rod,None,Commercial,NA,173.48,NA,NA,NA,NA,Ana-1,10000,A,Mouse,BoneMarrow,Macrophage,Adult,L,24,40,CCK-8,TetrazoliumSalt,1.97,48.593,NA,90,10.1016/j.toxlet.2010.10.003
2152,2010,ZnO,I,Rod,None,Commercial,NA,173.48,NA,NA,NA,NA,Ana-1,10000,A,Mouse,BoneMarrow,Macrophage,Adult,L,24,80,CCK-8,TetrazoliumSalt,1.97,35.084,NA,90,10.1016/j.toxlet.2010.10.003
2153,2010,ZnO,I,Rod,None,Commercial,NA,173.48,NA,NA,NA,NA,Ana-1,10000,A,Mouse,BoneMarrow,Macrophage,Adult,L,24,100,CCK-8,TetrazoliumSalt,1.97,35.084,NA,90,10.1016/j.toxlet.2010.10.003
2154,2010,ZnO,I,Rod,None,Commercial,NA,60.21,NA,NA,NA,NA,Ana-1,10000,A,Mouse,BoneMarrow,Macrophage,Adult,L,24,2.5,CCK-8,TetrazoliumSalt,1.79,96.811,NA,90,10.1016/j.toxlet.2010.10.003
2155,2010,ZnO,I,Rod,None,Commercial,NA,60.21,NA,NA,NA,NA,Ana-1,10000,A,Mouse,BoneMarrow,Macrophage,Adult,L,24,5,CCK-8,TetrazoliumSalt,1.79,92.495,NA,90,10.1016/j.toxlet.2010.10.003
2156,2010,ZnO,I,Rod,None,Commercial,NA,60.21,NA,NA,NA,NA,Ana-1,10000,A,Mouse,BoneMarrow,Macrophage,Adult,L,24,10,CCK-8,TetrazoliumSalt,1.79,81.614,NA,90,10.1016/j.toxlet.2010.10.003
2157,2010,ZnO,I,Rod,None,Commercial,NA,60.21,NA,NA,NA,NA,Ana-1,10000,A,Mouse,BoneMarrow,Macrophage,Adult,L,24,20,CCK-8,TetrazoliumSalt,1.79,68.48,NA,90,10.1016/j.toxlet.2010.10.003
2158,2010,ZnO,I,Rod,None,Commercial,NA,60.21,NA,NA,NA,NA,Ana-1,10000,A,Mouse,BoneMarrow,Macrophage,Adult,L,24,40,CCK-8,TetrazoliumSalt,1.79,40.525,NA,90,10.1016/j.toxlet.2010.10.003
2159,2010,ZnO,I,Rod,None,Commercial,NA,60.21,NA,NA,NA,NA,Ana-1,10000,A,Mouse,BoneMarrow,Macrophage,Adult,L,24,80,CCK-8,TetrazoliumSalt,1.79,38.837,NA,90,10.1016/j.toxlet.2010.10.003
2160,2010,ZnO,I,Rod,None,Commercial,NA,60.21,NA,NA,NA,NA,Ana-1,10000,A,Mouse,BoneMarrow,Macrophage,Adult,L,24,100,CCK-8,TetrazoliumSalt,1.79,36.21,NA,90,10.1016/j.toxlet.2010.10.003
2161,2010,ZnO,I,Rod,None,Commercial,NA,40.44,NA,NA,NA,NA,Ana-1,10000,A,Mouse,BoneMarrow,Macrophage,Adult,L,24,2.5,CCK-8,TetrazoliumSalt,1.75,93.996,NA,90,10.1016/j.toxlet.2010.10.003
2162,2010,ZnO,I,Rod,None,Commercial,NA,40.44,NA,NA,NA,NA,Ana-1,10000,A,Mouse,BoneMarrow,Macrophage,Adult,L,24,5,CCK-8,TetrazoliumSalt,1.75,90.619,NA,90,10.1016/j.toxlet.2010.10.003
2163,2010,ZnO,I,Rod,None,Commercial,NA,40.44,NA,NA,NA,NA,Ana-1,10000,A,Mouse,BoneMarrow,Macrophage,Adult,L,24,10,CCK-8,TetrazoliumSalt,1.75,85.741,NA,90,10.1016/j.toxlet.2010.10.003
2164,2010,ZnO,I,Rod,None,Commercial,NA,40.44,NA,NA,NA,NA,Ana-1,10000,A,Mouse,BoneMarrow,Macrophage,Adult,L,24,20,CCK-8,TetrazoliumSalt,1.75,67.167,NA,90,10.1016/j.toxlet.2010.10.003
2165,2010,ZnO,I,Rod,None,Commercial,NA,40.44,NA,NA,NA,NA,Ana-1,10000,A,Mouse,BoneMarrow,Macrophage,Adult,L,24,40,CCK-8,TetrazoliumSalt,1.75,40.901,NA,90,10.1016/j.toxlet.2010.10.003
2166,2010,ZnO,I,Rod,None,Commercial,NA,40.44,NA,NA,NA,NA,Ana-1,10000,A,Mouse,BoneMarrow,Macrophage,Adult,L,24,80,CCK-8,TetrazoliumSalt,1.75,33.021,NA,90,10.1016/j.toxlet.2010.10.003
2167,2010,ZnO,I,Rod,None,Commercial,NA,40.44,NA,NA,NA,NA,Ana-1,10000,A,Mouse,BoneMarrow,Macrophage,Adult,L,24,100,CCK-8,TetrazoliumSalt,1.75,34.522,NA,90,10.1016/j.toxlet.2010.10.003
2168,2010,ZnO,I,Sphere,None,Commercial,NA,18.76,NA,NA,NA,NA,Ana-1,10000,A,Mouse,BoneMarrow,Macrophage,Adult,L,24,2.5,CCK-8,TetrazoliumSalt,NA,90.807,NA,90,10.1016/j.toxlet.2010.10.003
2169,2010,ZnO,I,Sphere,None,Commercial,NA,18.76,NA,NA,NA,NA,Ana-1,10000,A,Mouse,BoneMarrow,Macrophage,Adult,L,24,5,CCK-8,TetrazoliumSalt,NA,83.677,NA,90,10.1016/j.toxlet.2010.10.003
2170,2010,ZnO,I,Sphere,None,Commercial,NA,18.76,NA,NA,NA,NA,Ana-1,10000,A,Mouse,BoneMarrow,Macrophage,Adult,L,24,10,CCK-8,TetrazoliumSalt,NA,79.362,NA,90,10.1016/j.toxlet.2010.10.003
2171,2010,ZnO,I,Sphere,None,Commercial,NA,18.76,NA,NA,NA,NA,Ana-1,10000,A,Mouse,BoneMarrow,Macrophage,Adult,L,24,20,CCK-8,TetrazoliumSalt,NA,67.73,NA,90,10.1016/j.toxlet.2010.10.003
2172,2010,ZnO,I,Sphere,None,Commercial,NA,18.76,NA,NA,NA,NA,Ana-1,10000,A,Mouse,BoneMarrow,Macrophage,Adult,L,24,40,CCK-8,TetrazoliumSalt,NA,36.023,NA,90,10.1016/j.toxlet.2010.10.003
2173,2010,ZnO,I,Sphere,None,Commercial,NA,18.76,NA,NA,NA,NA,Ana-1,10000,A,Mouse,BoneMarrow,Macrophage,Adult,L,24,80,CCK-8,TetrazoliumSalt,NA,29.268,NA,90,10.1016/j.toxlet.2010.10.003
2174,2010,ZnO,I,Sphere,None,Commercial,NA,18.76,NA,NA,NA,NA,Ana-1,10000,A,Mouse,BoneMarrow,Macrophage,Adult,L,24,100,CCK-8,TetrazoliumSalt,NA,24.578,NA,90,10.1016/j.toxlet.2010.10.003
2175,2012,TiO2,I,Sphere,None,Commercial,NA,15,72.3,165.5,NA,NA,HEK293,100000,H,Human,Kidney,Epithelial,Embryonic,L,24,50,MTT,TetrazoliumSalt,NA,92,NA,91,10.1007/s12010-012-9699-3
2176,2012,TiO2,I,Sphere,None,Commercial,NA,15,72.3,165.5,NA,NA,HEK293,100000,H,Human,Kidney,Epithelial,Embryonic,L,24,100,MTT,TetrazoliumSalt,NA,85.4,NA,91,10.1007/s12010-012-9699-3
2177,2012,TiO2,I,Sphere,None,Commercial,NA,15,72.3,165.5,NA,NA,HEK293,100000,H,Human,Kidney,Epithelial,Embryonic,L,24,200,MTT,TetrazoliumSalt,NA,66.4,NA,91,10.1007/s12010-012-9699-3
2178,2012,TiO2,I,Sphere,None,Commercial,NA,15,72.3,165.5,NA,NA,HEK293,100000,H,Human,Kidney,Epithelial,Embryonic,L,48,50,MTT,TetrazoliumSalt,NA,85.2,NA,91,10.1007/s12010-012-9699-3
2179,2012,TiO2,I,Sphere,None,Commercial,NA,15,72.3,165.5,NA,NA,HEK293,100000,H,Human,Kidney,Epithelial,Embryonic,L,48,100,MTT,TetrazoliumSalt,NA,69.1,NA,91,10.1007/s12010-012-9699-3
2180,2012,TiO2,I,Sphere,None,Commercial,NA,15,72.3,165.5,NA,NA,HEK293,100000,H,Human,Kidney,Epithelial,Embryonic,L,48,200,MTT,TetrazoliumSalt,NA,44.8,NA,91,10.1007/s12010-012-9699-3
2181,2012,TiO2,I,Sphere,None,Commercial,NA,15,72.3,165.5,NA,NA,HEK293,100000,H,Human,Kidney,Epithelial,Embryonic,L,72,50,MTT,TetrazoliumSalt,NA,79.1,NA,91,10.1007/s12010-012-9699-3
2182,2012,TiO2,I,Sphere,None,Commercial,NA,15,72.3,165.5,NA,NA,HEK293,100000,H,Human,Kidney,Epithelial,Embryonic,L,72,100,MTT,TetrazoliumSalt,NA,63.3,NA,91,10.1007/s12010-012-9699-3
2183,2012,TiO2,I,Sphere,None,Commercial,NA,15,72.3,165.5,NA,NA,HEK293,100000,H,Human,Kidney,Epithelial,Embryonic,L,72,200,MTT,TetrazoliumSalt,NA,32.7,NA,91,10.1007/s12010-012-9699-3
2184,2016,TiO2,I,Round,None,Commercial,Negative,24,44,342,NA,-11.2,A549,NA,H,Human,Lung,Epithelial,Adult,L,24,1,MTT,TetrazoliumSalt,NA,104.88,0.146,92,10.3109/17435390.2016.1141338
2185,2016,TiO2,I,Round,None,Commercial,Negative,24,44,342,NA,-11.2,A549,NA,H,Human,Lung,Epithelial,Adult,L,24,2.5,MTT,TetrazoliumSalt,NA,101.8,0.146,92,10.3109/17435390.2016.1141338
2186,2016,TiO2,I,Round,None,Commercial,Negative,24,44,342,NA,-11.2,A549,NA,H,Human,Lung,Epithelial,Adult,L,24,5,MTT,TetrazoliumSalt,NA,101.8,0.146,92,10.3109/17435390.2016.1141338
2187,2016,TiO2,I,Round,None,Commercial,Negative,24,44,342,NA,-11.2,A549,NA,H,Human,Lung,Epithelial,Adult,L,24,10,MTT,TetrazoliumSalt,NA,105.66,0.146,92,10.3109/17435390.2016.1141338
2188,2016,TiO2,I,Round,None,Commercial,Negative,24,44,342,NA,-11.2,A549,NA,H,Human,Lung,Epithelial,Adult,L,24,50,MTT,TetrazoliumSalt,NA,91.517,0.146,92,10.3109/17435390.2016.1141338
2189,2011,Ni,I,Sphere,None,Commercial,NA,65.17,NA,176,NA,NA,A549,10000,H,Human,Lung,Epithelial,Adult,L,24,1,MTT,TetrazoliumSalt,NA,94.962,NA,93,10.1016/j.tiv.2011.02.015
2190,2011,Ni,I,Sphere,None,Commercial,NA,65.17,NA,176,NA,NA,A549,10000,H,Human,Lung,Epithelial,Adult,L,24,2,MTT,TetrazoliumSalt,NA,73.056,NA,93,10.1016/j.tiv.2011.02.015
2191,2011,Ni,I,Sphere,None,Commercial,NA,65.17,NA,176,NA,NA,A549,10000,H,Human,Lung,Epithelial,Adult,L,24,5,MTT,TetrazoliumSalt,NA,56.079,NA,93,10.1016/j.tiv.2011.02.015
2192,2011,Ni,I,Sphere,None,Commercial,NA,65.17,NA,176,NA,NA,A549,10000,H,Human,Lung,Epithelial,Adult,L,24,10,MTT,TetrazoliumSalt,NA,38.116,NA,93,10.1016/j.tiv.2011.02.015
2193,2011,Ni,I,Sphere,None,Commercial,NA,65.17,NA,176,NA,NA,A549,10000,H,Human,Lung,Epithelial,Adult,L,24,25,MTT,TetrazoliumSalt,NA,21.139,NA,93,10.1016/j.tiv.2011.02.015
2194,2011,Ni,I,Sphere,None,Commercial,NA,65.17,NA,176,NA,NA,A549,10000,H,Human,Lung,Epithelial,Adult,L,48,1,MTT,TetrazoliumSalt,NA,92.662,NA,93,10.1016/j.tiv.2011.02.015
2195,2011,Ni,I,Sphere,None,Commercial,NA,65.17,NA,176,NA,NA,A549,10000,H,Human,Lung,Epithelial,Adult,L,48,2,MTT,TetrazoliumSalt,NA,60.789,NA,93,10.1016/j.tiv.2011.02.015
2196,2011,Ni,I,Sphere,None,Commercial,NA,65.17,NA,176,NA,NA,A549,10000,H,Human,Lung,Epithelial,Adult,L,48,5,MTT,TetrazoliumSalt,NA,44.907,NA,93,10.1016/j.tiv.2011.02.015
2197,2011,Ni,I,Sphere,None,Commercial,NA,65.17,NA,176,NA,NA,A549,10000,H,Human,Lung,Epithelial,Adult,L,48,10,MTT,TetrazoliumSalt,NA,28.478,NA,93,10.1016/j.tiv.2011.02.015
2198,2011,Ni,I,Sphere,None,Commercial,NA,65.17,NA,176,NA,NA,A549,10000,H,Human,Lung,Epithelial,Adult,L,48,25,MTT,TetrazoliumSalt,NA,12.486,NA,93,10.1016/j.tiv.2011.02.015
2199,2015,Chitosan,O,Sphere,None,Ionotropic Gelation Method,Positive,NA,164,NA,63.2,NA,MBMC,10000,A,Mouse,BoneMarrow,Spindle,Adult,P,24,31.25,MTT,TetrazoliumSalt,NA,101.15,0.393,94,10.1016/j.fct.2015.05.017
2200,2015,Chitosan,O,Sphere,None,Ionotropic Gelation Method,Positive,NA,164,NA,63.2,NA,MBMC,10000,A,Mouse,BoneMarrow,Spindle,Adult,P,24,62.5,MTT,TetrazoliumSalt,NA,100,0.393,94,10.1016/j.fct.2015.05.017
2201,2015,Chitosan,O,Sphere,None,Ionotropic Gelation Method,Positive,NA,164,NA,63.2,NA,MBMC,10000,A,Mouse,BoneMarrow,Spindle,Adult,P,24,125,MTT,TetrazoliumSalt,NA,102.87,0.393,94,10.1016/j.fct.2015.05.017
2202,2015,Chitosan,O,Sphere,None,Ionotropic Gelation Method,Positive,NA,164,NA,63.2,NA,MBMC,10000,A,Mouse,BoneMarrow,Spindle,Adult,P,24,250,MTT,TetrazoliumSalt,NA,107.47,0.393,94,10.1016/j.fct.2015.05.017
2203,2015,Chitosan,O,Sphere,None,Ionotropic Gelation Method,Positive,NA,164,NA,63.2,NA,MBMC,10000,A,Mouse,BoneMarrow,Spindle,Adult,P,24,500,MTT,TetrazoliumSalt,NA,107.47,0.393,94,10.1016/j.fct.2015.05.017
2204,2015,Chitosan,O,Sphere,None,Ionotropic Gelation Method,Positive,NA,164,NA,63.2,NA,MBMC,10000,A,Mouse,BoneMarrow,Spindle,Adult,P,24,750,MTT,TetrazoliumSalt,NA,110.54,0.393,94,10.1016/j.fct.2015.05.017
2205,2015,Chitosan,O,Sphere,None,Ionotropic Gelation Method,Positive,NA,164,NA,63.2,NA,MBMC,10000,A,Mouse,BoneMarrow,Spindle,Adult,P,24,1000,MTT,TetrazoliumSalt,NA,82.95,0.393,94,10.1016/j.fct.2015.05.017
2206,2015,Chitosan,O,Sphere,None,Ionotropic Gelation Method,Positive,NA,164,NA,63.2,NA,MBMC,10000,A,Mouse,BoneMarrow,Spindle,Adult,P,48,31.25,MTT,TetrazoliumSalt,NA,101.15,0.393,94,10.1016/j.fct.2015.05.017
2207,2015,Chitosan,O,Sphere,None,Ionotropic Gelation Method,Positive,NA,164,NA,63.2,NA,MBMC,10000,A,Mouse,BoneMarrow,Spindle,Adult,P,48,62.5,MTT,TetrazoliumSalt,NA,100,0.393,94,10.1016/j.fct.2015.05.017
2208,2015,Chitosan,O,Sphere,None,Ionotropic Gelation Method,Positive,NA,164,NA,63.2,NA,MBMC,10000,A,Mouse,BoneMarrow,Spindle,Adult,P,48,125,MTT,TetrazoliumSalt,NA,97.318,0.393,94,10.1016/j.fct.2015.05.017
2209,2015,Chitosan,O,Sphere,None,Ionotropic Gelation Method,Positive,NA,164,NA,63.2,NA,MBMC,10000,A,Mouse,BoneMarrow,Spindle,Adult,P,48,250,MTT,TetrazoliumSalt,NA,98.659,0.393,94,10.1016/j.fct.2015.05.017
2210,2015,Chitosan,O,Sphere,None,Ionotropic Gelation Method,Positive,NA,164,NA,63.2,NA,MBMC,10000,A,Mouse,BoneMarrow,Spindle,Adult,P,48,500,MTT,TetrazoliumSalt,NA,105.36,0.393,94,10.1016/j.fct.2015.05.017
2211,2015,Chitosan,O,Sphere,None,Ionotropic Gelation Method,Positive,NA,164,NA,63.2,NA,MBMC,10000,A,Mouse,BoneMarrow,Spindle,Adult,P,48,750,MTT,TetrazoliumSalt,NA,77.011,0.393,94,10.1016/j.fct.2015.05.017
2212,2015,Chitosan,O,Sphere,None,Ionotropic Gelation Method,Positive,NA,164,NA,63.2,NA,MBMC,10000,A,Mouse,BoneMarrow,Spindle,Adult,P,48,1000,MTT,TetrazoliumSalt,NA,29.885,0.393,94,10.1016/j.fct.2015.05.017
2213,2015,Chitosan,O,Sphere,None,Ionotropic Gelation Method,Positive,NA,164,NA,63.2,NA,MBMC,10000,A,Mouse,BoneMarrow,Spindle,Adult,P,72,31.25,MTT,TetrazoliumSalt,NA,98.659,0.393,94,10.1016/j.fct.2015.05.017
2214,2015,Chitosan,O,Sphere,None,Ionotropic Gelation Method,Positive,NA,164,NA,63.2,NA,MBMC,10000,A,Mouse,BoneMarrow,Spindle,Adult,P,72,62.5,MTT,TetrazoliumSalt,NA,100.77,0.393,94,10.1016/j.fct.2015.05.017
2215,2015,Chitosan,O,Sphere,None,Ionotropic Gelation Method,Positive,NA,164,NA,63.2,NA,MBMC,10000,A,Mouse,BoneMarrow,Spindle,Adult,P,72,125,MTT,TetrazoliumSalt,NA,105.36,0.393,94,10.1016/j.fct.2015.05.017
2216,2015,Chitosan,O,Sphere,None,Ionotropic Gelation Method,Positive,NA,164,NA,63.2,NA,MBMC,10000,A,Mouse,BoneMarrow,Spindle,Adult,P,72,250,MTT,TetrazoliumSalt,NA,112.26,0.393,94,10.1016/j.fct.2015.05.017
2217,2015,Chitosan,O,Sphere,None,Ionotropic Gelation Method,Positive,NA,164,NA,63.2,NA,MBMC,10000,A,Mouse,BoneMarrow,Spindle,Adult,P,72,500,MTT,TetrazoliumSalt,NA,120.31,0.393,94,10.1016/j.fct.2015.05.017
2218,2015,Chitosan,O,Sphere,None,Ionotropic Gelation Method,Positive,NA,164,NA,63.2,NA,MBMC,10000,A,Mouse,BoneMarrow,Spindle,Adult,P,72,750,MTT,TetrazoliumSalt,NA,77.011,0.393,94,10.1016/j.fct.2015.05.017
2219,2015,Chitosan,O,Sphere,None,Ionotropic Gelation Method,Positive,NA,164,NA,63.2,NA,MBMC,10000,A,Mouse,BoneMarrow,Spindle,Adult,P,72,1000,MTT,TetrazoliumSalt,NA,27.586,0.393,94,10.1016/j.fct.2015.05.017
2220,2015,Chitosan,O,Irregular,None,Ionotropic Gelation Method,Positive,NA,384.6,NA,62.1,NA,MBMC,10000,A,Mouse,BoneMarrow,Spindle,Adult,P,24,31.25,MTT,TetrazoliumSalt,NA,100.98,0.488,94,10.1016/j.fct.2015.05.017
2221,2015,Chitosan,O,Irregular,None,Ionotropic Gelation Method,Positive,NA,384.6,NA,62.1,NA,MBMC,10000,A,Mouse,BoneMarrow,Spindle,Adult,P,24,62.5,MTT,TetrazoliumSalt,NA,104.32,0.488,94,10.1016/j.fct.2015.05.017
2222,2015,Chitosan,O,Irregular,None,Ionotropic Gelation Method,Positive,NA,384.6,NA,62.1,NA,MBMC,10000,A,Mouse,BoneMarrow,Spindle,Adult,P,24,125,MTT,TetrazoliumSalt,NA,104.32,0.488,94,10.1016/j.fct.2015.05.017
2223,2015,Chitosan,O,Irregular,None,Ionotropic Gelation Method,Positive,NA,384.6,NA,62.1,NA,MBMC,10000,A,Mouse,BoneMarrow,Spindle,Adult,P,24,250,MTT,TetrazoliumSalt,NA,112.77,0.488,94,10.1016/j.fct.2015.05.017
2224,2015,Chitosan,O,Irregular,None,Ionotropic Gelation Method,Positive,NA,384.6,NA,62.1,NA,MBMC,10000,A,Mouse,BoneMarrow,Spindle,Adult,P,24,500,MTT,TetrazoliumSalt,NA,118.86,0.488,94,10.1016/j.fct.2015.05.017
2225,2015,Chitosan,O,Irregular,None,Ionotropic Gelation Method,Positive,NA,384.6,NA,62.1,NA,MBMC,10000,A,Mouse,BoneMarrow,Spindle,Adult,P,24,750,MTT,TetrazoliumSalt,NA,111.59,0.488,94,10.1016/j.fct.2015.05.017
2226,2015,Chitosan,O,Irregular,None,Ionotropic Gelation Method,Positive,NA,384.6,NA,62.1,NA,MBMC,10000,A,Mouse,BoneMarrow,Spindle,Adult,P,24,1000,MTT,TetrazoliumSalt,NA,90.766,0.488,94,10.1016/j.fct.2015.05.017
2227,2015,Chitosan,O,Irregular,None,Ionotropic Gelation Method,Positive,NA,384.6,NA,62.1,NA,MBMC,10000,A,Mouse,BoneMarrow,Spindle,Adult,P,48,31.25,MTT,TetrazoliumSalt,NA,105.11,0.488,94,10.1016/j.fct.2015.05.017
2228,2015,Chitosan,O,Irregular,None,Ionotropic Gelation Method,Positive,NA,384.6,NA,62.1,NA,MBMC,10000,A,Mouse,BoneMarrow,Spindle,Adult,P,48,62.5,MTT,TetrazoliumSalt,NA,103.93,0.488,94,10.1016/j.fct.2015.05.017
2229,2015,Chitosan,O,Irregular,None,Ionotropic Gelation Method,Positive,NA,384.6,NA,62.1,NA,MBMC,10000,A,Mouse,BoneMarrow,Spindle,Adult,P,48,125,MTT,TetrazoliumSalt,NA,103.54,0.488,94,10.1016/j.fct.2015.05.017
2230,2015,Chitosan,O,Irregular,None,Ionotropic Gelation Method,Positive,NA,384.6,NA,62.1,NA,MBMC,10000,A,Mouse,BoneMarrow,Spindle,Adult,P,48,250,MTT,TetrazoliumSalt,NA,105.3,0.488,94,10.1016/j.fct.2015.05.017
2231,2015,Chitosan,O,Irregular,None,Ionotropic Gelation Method,Positive,NA,384.6,NA,62.1,NA,MBMC,10000,A,Mouse,BoneMarrow,Spindle,Adult,P,48,500,MTT,TetrazoliumSalt,NA,109.04,0.488,94,10.1016/j.fct.2015.05.017
2232,2015,Chitosan,O,Irregular,None,Ionotropic Gelation Method,Positive,NA,384.6,NA,62.1,NA,MBMC,10000,A,Mouse,BoneMarrow,Spindle,Adult,P,48,750,MTT,TetrazoliumSalt,NA,129.86,0.488,94,10.1016/j.fct.2015.05.017
2233,2015,Chitosan,O,Irregular,None,Ionotropic Gelation Method,Positive,NA,384.6,NA,62.1,NA,MBMC,10000,A,Mouse,BoneMarrow,Spindle,Adult,P,48,1000,MTT,TetrazoliumSalt,NA,104.32,0.488,94,10.1016/j.fct.2015.05.017
2234,2015,Chitosan,O,Irregular,None,Ionotropic Gelation Method,Positive,NA,384.6,NA,62.1,NA,MBMC,10000,A,Mouse,BoneMarrow,Spindle,Adult,P,72,31.25,MTT,TetrazoliumSalt,NA,106.09,0.488,94,10.1016/j.fct.2015.05.017
2235,2015,Chitosan,O,Irregular,None,Ionotropic Gelation Method,Positive,NA,384.6,NA,62.1,NA,MBMC,10000,A,Mouse,BoneMarrow,Spindle,Adult,P,72,62.5,MTT,TetrazoliumSalt,NA,102.16,0.488,94,10.1016/j.fct.2015.05.017
2236,2015,Chitosan,O,Irregular,None,Ionotropic Gelation Method,Positive,NA,384.6,NA,62.1,NA,MBMC,10000,A,Mouse,BoneMarrow,Spindle,Adult,P,72,125,MTT,TetrazoliumSalt,NA,109.43,0.488,94,10.1016/j.fct.2015.05.017
2237,2015,Chitosan,O,Irregular,None,Ionotropic Gelation Method,Positive,NA,384.6,NA,62.1,NA,MBMC,10000,A,Mouse,BoneMarrow,Spindle,Adult,P,72,250,MTT,TetrazoliumSalt,NA,105.5,0.488,94,10.1016/j.fct.2015.05.017
2238,2015,Chitosan,O,Irregular,None,Ionotropic Gelation Method,Positive,NA,384.6,NA,62.1,NA,MBMC,10000,A,Mouse,BoneMarrow,Spindle,Adult,P,72,500,MTT,TetrazoliumSalt,NA,116.7,0.488,94,10.1016/j.fct.2015.05.017
2239,2015,Chitosan,O,Irregular,None,Ionotropic Gelation Method,Positive,NA,384.6,NA,62.1,NA,MBMC,10000,A,Mouse,BoneMarrow,Spindle,Adult,P,72,750,MTT,TetrazoliumSalt,NA,129.86,0.488,94,10.1016/j.fct.2015.05.017
2240,2015,Chitosan,O,Irregular,None,Ionotropic Gelation Method,Positive,NA,384.6,NA,62.1,NA,MBMC,10000,A,Mouse,BoneMarrow,Spindle,Adult,P,72,1000,MTT,TetrazoliumSalt,NA,112.77,0.488,94,10.1016/j.fct.2015.05.017
2241,2015,Chitosan,O,Irregular,None,Ionotropic Gelation Method,Positive,NA,458.9,NA,72.1,NA,MBMC,10000,A,Mouse,BoneMarrow,Spindle,Adult,P,24,31.25,MTT,TetrazoliumSalt,NA,105.93,0.518,94,10.1016/j.fct.2015.05.017
2242,2015,Chitosan,O,Irregular,None,Ionotropic Gelation Method,Positive,NA,458.9,NA,72.1,NA,MBMC,10000,A,Mouse,BoneMarrow,Spindle,Adult,P,24,62.5,MTT,TetrazoliumSalt,NA,104.63,0.518,94,10.1016/j.fct.2015.05.017
2243,2015,Chitosan,O,Irregular,None,Ionotropic Gelation Method,Positive,NA,458.9,NA,72.1,NA,MBMC,10000,A,Mouse,BoneMarrow,Spindle,Adult,P,24,125,MTT,TetrazoliumSalt,NA,107.22,0.518,94,10.1016/j.fct.2015.05.017
2244,2015,Chitosan,O,Irregular,None,Ionotropic Gelation Method,Positive,NA,458.9,NA,72.1,NA,MBMC,10000,A,Mouse,BoneMarrow,Spindle,Adult,P,24,250,MTT,TetrazoliumSalt,NA,103.7,0.518,94,10.1016/j.fct.2015.05.017
2245,2015,Chitosan,O,Irregular,None,Ionotropic Gelation Method,Positive,NA,458.9,NA,72.1,NA,MBMC,10000,A,Mouse,BoneMarrow,Spindle,Adult,P,24,500,MTT,TetrazoliumSalt,NA,109.26,0.518,94,10.1016/j.fct.2015.05.017
2246,2015,Chitosan,O,Irregular,None,Ionotropic Gelation Method,Positive,NA,458.9,NA,72.1,NA,MBMC,10000,A,Mouse,BoneMarrow,Spindle,Adult,P,24,750,MTT,TetrazoliumSalt,NA,112.78,0.518,94,10.1016/j.fct.2015.05.017
2247,2015,Chitosan,O,Irregular,None,Ionotropic Gelation Method,Positive,NA,458.9,NA,72.1,NA,MBMC,10000,A,Mouse,BoneMarrow,Spindle,Adult,P,24,1000,MTT,TetrazoliumSalt,NA,103.7,0.518,94,10.1016/j.fct.2015.05.017
2248,2015,Chitosan,O,Irregular,None,Ionotropic Gelation Method,Positive,NA,458.9,NA,72.1,NA,MBMC,10000,A,Mouse,BoneMarrow,Spindle,Adult,P,48,31.25,MTT,TetrazoliumSalt,NA,95.185,0.518,94,10.1016/j.fct.2015.05.017
2249,2015,Chitosan,O,Irregular,None,Ionotropic Gelation Method,Positive,NA,458.9,NA,72.1,NA,MBMC,10000,A,Mouse,BoneMarrow,Spindle,Adult,P,48,62.5,MTT,TetrazoliumSalt,NA,98.333,0.518,94,10.1016/j.fct.2015.05.017
2250,2015,Chitosan,O,Irregular,None,Ionotropic Gelation Method,Positive,NA,458.9,NA,72.1,NA,MBMC,10000,A,Mouse,BoneMarrow,Spindle,Adult,P,48,125,MTT,TetrazoliumSalt,NA,96.481,0.518,94,10.1016/j.fct.2015.05.017
2251,2015,Chitosan,O,Irregular,None,Ionotropic Gelation Method,Positive,NA,458.9,NA,72.1,NA,MBMC,10000,A,Mouse,BoneMarrow,Spindle,Adult,P,48,250,MTT,TetrazoliumSalt,NA,96.111,0.518,94,10.1016/j.fct.2015.05.017
2252,2015,Chitosan,O,Irregular,None,Ionotropic Gelation Method,Positive,NA,458.9,NA,72.1,NA,MBMC,10000,A,Mouse,BoneMarrow,Spindle,Adult,P,48,500,MTT,TetrazoliumSalt,NA,99.074,0.518,94,10.1016/j.fct.2015.05.017
2253,2015,Chitosan,O,Irregular,None,Ionotropic Gelation Method,Positive,NA,458.9,NA,72.1,NA,MBMC,10000,A,Mouse,BoneMarrow,Spindle,Adult,P,48,750,MTT,TetrazoliumSalt,NA,115.19,0.518,94,10.1016/j.fct.2015.05.017
2254,2015,Chitosan,O,Irregular,None,Ionotropic Gelation Method,Positive,NA,458.9,NA,72.1,NA,MBMC,10000,A,Mouse,BoneMarrow,Spindle,Adult,P,48,1000,MTT,TetrazoliumSalt,NA,100.74,0.518,94,10.1016/j.fct.2015.05.017
2255,2015,Chitosan,O,Irregular,None,Ionotropic Gelation Method,Positive,NA,458.9,NA,72.1,NA,MBMC,10000,A,Mouse,BoneMarrow,Spindle,Adult,P,72,31.25,MTT,TetrazoliumSalt,NA,102.59,0.518,94,10.1016/j.fct.2015.05.017
2256,2015,Chitosan,O,Irregular,None,Ionotropic Gelation Method,Positive,NA,458.9,NA,72.1,NA,MBMC,10000,A,Mouse,BoneMarrow,Spindle,Adult,P,72,62.5,MTT,TetrazoliumSalt,NA,113.15,0.518,94,10.1016/j.fct.2015.05.017
2257,2015,Chitosan,O,Irregular,None,Ionotropic Gelation Method,Positive,NA,458.9,NA,72.1,NA,MBMC,10000,A,Mouse,BoneMarrow,Spindle,Adult,P,72,125,MTT,TetrazoliumSalt,NA,110.56,0.518,94,10.1016/j.fct.2015.05.017
2258,2015,Chitosan,O,Irregular,None,Ionotropic Gelation Method,Positive,NA,458.9,NA,72.1,NA,MBMC,10000,A,Mouse,BoneMarrow,Spindle,Adult,P,72,250,MTT,TetrazoliumSalt,NA,109.26,0.518,94,10.1016/j.fct.2015.05.017
2259,2015,Chitosan,O,Irregular,None,Ionotropic Gelation Method,Positive,NA,458.9,NA,72.1,NA,MBMC,10000,A,Mouse,BoneMarrow,Spindle,Adult,P,72,500,MTT,TetrazoliumSalt,NA,94.444,0.518,94,10.1016/j.fct.2015.05.017
2260,2015,Chitosan,O,Irregular,None,Ionotropic Gelation Method,Positive,NA,458.9,NA,72.1,NA,MBMC,10000,A,Mouse,BoneMarrow,Spindle,Adult,P,72,750,MTT,TetrazoliumSalt,NA,115.19,0.518,94,10.1016/j.fct.2015.05.017
2261,2015,Chitosan,O,Irregular,None,Ionotropic Gelation Method,Positive,NA,458.9,NA,72.1,NA,MBMC,10000,A,Mouse,BoneMarrow,Spindle,Adult,P,72,1000,MTT,TetrazoliumSalt,NA,100.37,0.518,94,10.1016/j.fct.2015.05.017
2262,2015,Chitosan,O,Irregular,None,Ionotropic Gelation Method,Positive,NA,475.2,NA,71.3,NA,MBMC,10000,A,Mouse,BoneMarrow,Spindle,Adult,P,24,31.25,MTT,TetrazoliumSalt,NA,100.81,0.862,94,10.1016/j.fct.2015.05.017
2263,2015,Chitosan,O,Irregular,None,Ionotropic Gelation Method,Positive,NA,475.2,NA,71.3,NA,MBMC,10000,A,Mouse,BoneMarrow,Spindle,Adult,P,24,62.5,MTT,TetrazoliumSalt,NA,97.769,0.862,94,10.1016/j.fct.2015.05.017
2264,2015,Chitosan,O,Irregular,None,Ionotropic Gelation Method,Positive,NA,475.2,NA,71.3,NA,MBMC,10000,A,Mouse,BoneMarrow,Spindle,Adult,P,24,125,MTT,TetrazoliumSalt,NA,93.915,0.862,94,10.1016/j.fct.2015.05.017
2265,2015,Chitosan,O,Irregular,None,Ionotropic Gelation Method,Positive,NA,475.2,NA,71.3,NA,MBMC,10000,A,Mouse,BoneMarrow,Spindle,Adult,P,24,250,MTT,TetrazoliumSalt,NA,95.74,0.862,94,10.1016/j.fct.2015.05.017
2266,2015,Chitosan,O,Irregular,None,Ionotropic Gelation Method,Positive,NA,475.2,NA,71.3,NA,MBMC,10000,A,Mouse,BoneMarrow,Spindle,Adult,P,24,500,MTT,TetrazoliumSalt,NA,97.769,0.862,94,10.1016/j.fct.2015.05.017
2267,2015,Chitosan,O,Irregular,None,Ionotropic Gelation Method,Positive,NA,475.2,NA,71.3,NA,MBMC,10000,A,Mouse,BoneMarrow,Spindle,Adult,P,24,750,MTT,TetrazoliumSalt,NA,116.02,0.862,94,10.1016/j.fct.2015.05.017
2268,2015,Chitosan,O,Irregular,None,Ionotropic Gelation Method,Positive,NA,475.2,NA,71.3,NA,MBMC,10000,A,Mouse,BoneMarrow,Spindle,Adult,P,24,1000,MTT,TetrazoliumSalt,NA,102.03,0.862,94,10.1016/j.fct.2015.05.017
2269,2015,Chitosan,O,Irregular,None,Ionotropic Gelation Method,Positive,NA,475.2,NA,71.3,NA,MBMC,10000,A,Mouse,BoneMarrow,Spindle,Adult,P,48,31.25,MTT,TetrazoliumSalt,NA,100.41,0.862,94,10.1016/j.fct.2015.05.017
2270,2015,Chitosan,O,Irregular,None,Ionotropic Gelation Method,Positive,NA,475.2,NA,71.3,NA,MBMC,10000,A,Mouse,BoneMarrow,Spindle,Adult,P,48,62.5,MTT,TetrazoliumSalt,NA,100.81,0.862,94,10.1016/j.fct.2015.05.017
2271,2015,Chitosan,O,Irregular,None,Ionotropic Gelation Method,Positive,NA,475.2,NA,71.3,NA,MBMC,10000,A,Mouse,BoneMarrow,Spindle,Adult,P,48,125,MTT,TetrazoliumSalt,NA,99.594,0.862,94,10.1016/j.fct.2015.05.017
2272,2015,Chitosan,O,Irregular,None,Ionotropic Gelation Method,Positive,NA,475.2,NA,71.3,NA,MBMC,10000,A,Mouse,BoneMarrow,Spindle,Adult,P,48,250,MTT,TetrazoliumSalt,NA,102.84,0.862,94,10.1016/j.fct.2015.05.017
2273,2015,Chitosan,O,Irregular,None,Ionotropic Gelation Method,Positive,NA,475.2,NA,71.3,NA,MBMC,10000,A,Mouse,BoneMarrow,Spindle,Adult,P,48,500,MTT,TetrazoliumSalt,NA,102.43,0.862,94,10.1016/j.fct.2015.05.017
2274,2015,Chitosan,O,Irregular,None,Ionotropic Gelation Method,Positive,NA,475.2,NA,71.3,NA,MBMC,10000,A,Mouse,BoneMarrow,Spindle,Adult,P,48,750,MTT,TetrazoliumSalt,NA,106.69,0.862,94,10.1016/j.fct.2015.05.017
2275,2015,Chitosan,O,Irregular,None,Ionotropic Gelation Method,Positive,NA,475.2,NA,71.3,NA,MBMC,10000,A,Mouse,BoneMarrow,Spindle,Adult,P,48,1000,MTT,TetrazoliumSalt,NA,102.43,0.862,94,10.1016/j.fct.2015.05.017
2276,2015,Chitosan,O,Irregular,None,Ionotropic Gelation Method,Positive,NA,475.2,NA,71.3,NA,MBMC,10000,A,Mouse,BoneMarrow,Spindle,Adult,P,72,31.25,MTT,TetrazoliumSalt,NA,94.929,0.862,94,10.1016/j.fct.2015.05.017
2277,2015,Chitosan,O,Irregular,None,Ionotropic Gelation Method,Positive,NA,475.2,NA,71.3,NA,MBMC,10000,A,Mouse,BoneMarrow,Spindle,Adult,P,72,62.5,MTT,TetrazoliumSalt,NA,96.146,0.862,94,10.1016/j.fct.2015.05.017
2278,2015,Chitosan,O,Irregular,None,Ionotropic Gelation Method,Positive,NA,475.2,NA,71.3,NA,MBMC,10000,A,Mouse,BoneMarrow,Spindle,Adult,P,72,125,MTT,TetrazoliumSalt,NA,99.594,0.862,94,10.1016/j.fct.2015.05.017
2279,2015,Chitosan,O,Irregular,None,Ionotropic Gelation Method,Positive,NA,475.2,NA,71.3,NA,MBMC,10000,A,Mouse,BoneMarrow,Spindle,Adult,P,72,250,MTT,TetrazoliumSalt,NA,104.26,0.862,94,10.1016/j.fct.2015.05.017
2280,2015,Chitosan,O,Irregular,None,Ionotropic Gelation Method,Positive,NA,475.2,NA,71.3,NA,MBMC,10000,A,Mouse,BoneMarrow,Spindle,Adult,P,72,500,MTT,TetrazoliumSalt,NA,116.02,0.862,94,10.1016/j.fct.2015.05.017
2281,2015,Chitosan,O,Irregular,None,Ionotropic Gelation Method,Positive,NA,475.2,NA,71.3,NA,MBMC,10000,A,Mouse,BoneMarrow,Spindle,Adult,P,72,750,MTT,TetrazoliumSalt,NA,106.69,0.862,94,10.1016/j.fct.2015.05.017
2282,2015,Chitosan,O,Irregular,None,Ionotropic Gelation Method,Positive,NA,475.2,NA,71.3,NA,MBMC,10000,A,Mouse,BoneMarrow,Spindle,Adult,P,72,1000,MTT,TetrazoliumSalt,NA,118.66,0.862,94,10.1016/j.fct.2015.05.017
2283,2015,Chitosan,O,Irregular,None,Ionotropic Gelation Method,Positive,NA,684.8,NA,74.4,NA,MBMC,10000,A,Mouse,BoneMarrow,Spindle,Adult,P,24,31.25,MTT,TetrazoliumSalt,NA,102.58,0.884,94,10.1016/j.fct.2015.05.017
2284,2015,Chitosan,O,Irregular,None,Ionotropic Gelation Method,Positive,NA,684.8,NA,74.4,NA,MBMC,10000,A,Mouse,BoneMarrow,Spindle,Adult,P,24,62.5,MTT,TetrazoliumSalt,NA,94.841,0.884,94,10.1016/j.fct.2015.05.017
2285,2015,Chitosan,O,Irregular,None,Ionotropic Gelation Method,Positive,NA,684.8,NA,74.4,NA,MBMC,10000,A,Mouse,BoneMarrow,Spindle,Adult,P,24,125,MTT,TetrazoliumSalt,NA,102.98,0.884,94,10.1016/j.fct.2015.05.017
2286,2015,Chitosan,O,Irregular,None,Ionotropic Gelation Method,Positive,NA,684.8,NA,74.4,NA,MBMC,10000,A,Mouse,BoneMarrow,Spindle,Adult,P,24,250,MTT,TetrazoliumSalt,NA,101.79,0.884,94,10.1016/j.fct.2015.05.017
2287,2015,Chitosan,O,Irregular,None,Ionotropic Gelation Method,Positive,NA,684.8,NA,74.4,NA,MBMC,10000,A,Mouse,BoneMarrow,Spindle,Adult,P,24,500,MTT,TetrazoliumSalt,NA,101.79,0.884,94,10.1016/j.fct.2015.05.017
2288,2015,Chitosan,O,Irregular,None,Ionotropic Gelation Method,Positive,NA,684.8,NA,74.4,NA,MBMC,10000,A,Mouse,BoneMarrow,Spindle,Adult,P,24,750,MTT,TetrazoliumSalt,NA,119.25,0.884,94,10.1016/j.fct.2015.05.017
2289,2015,Chitosan,O,Irregular,None,Ionotropic Gelation Method,Positive,NA,684.8,NA,74.4,NA,MBMC,10000,A,Mouse,BoneMarrow,Spindle,Adult,P,24,1000,MTT,TetrazoliumSalt,NA,108.13,0.884,94,10.1016/j.fct.2015.05.017
2290,2015,Chitosan,O,Irregular,None,Ionotropic Gelation Method,Positive,NA,684.8,NA,74.4,NA,MBMC,10000,A,Mouse,BoneMarrow,Spindle,Adult,P,48,31.25,MTT,TetrazoliumSalt,NA,97.421,0.884,94,10.1016/j.fct.2015.05.017
2291,2015,Chitosan,O,Irregular,None,Ionotropic Gelation Method,Positive,NA,684.8,NA,74.4,NA,MBMC,10000,A,Mouse,BoneMarrow,Spindle,Adult,P,48,62.5,MTT,TetrazoliumSalt,NA,96.23,0.884,94,10.1016/j.fct.2015.05.017
2292,2015,Chitosan,O,Irregular,None,Ionotropic Gelation Method,Positive,NA,684.8,NA,74.4,NA,MBMC,10000,A,Mouse,BoneMarrow,Spindle,Adult,P,48,125,MTT,TetrazoliumSalt,NA,95.04,0.884,94,10.1016/j.fct.2015.05.017
2293,2015,Chitosan,O,Irregular,None,Ionotropic Gelation Method,Positive,NA,684.8,NA,74.4,NA,MBMC,10000,A,Mouse,BoneMarrow,Spindle,Adult,P,48,250,MTT,TetrazoliumSalt,NA,105.16,0.884,94,10.1016/j.fct.2015.05.017
2294,2015,Chitosan,O,Irregular,None,Ionotropic Gelation Method,Positive,NA,684.8,NA,74.4,NA,MBMC,10000,A,Mouse,BoneMarrow,Spindle,Adult,P,48,500,MTT,TetrazoliumSalt,NA,105.16,0.884,94,10.1016/j.fct.2015.05.017
2295,2015,Chitosan,O,Irregular,None,Ionotropic Gelation Method,Positive,NA,684.8,NA,74.4,NA,MBMC,10000,A,Mouse,BoneMarrow,Spindle,Adult,P,48,750,MTT,TetrazoliumSalt,NA,101.39,0.884,94,10.1016/j.fct.2015.05.017
2296,2015,Chitosan,O,Irregular,None,Ionotropic Gelation Method,Positive,NA,684.8,NA,74.4,NA,MBMC,10000,A,Mouse,BoneMarrow,Spindle,Adult,P,48,1000,MTT,TetrazoliumSalt,NA,105.56,0.884,94,10.1016/j.fct.2015.05.017
2297,2015,Chitosan,O,Irregular,None,Ionotropic Gelation Method,Positive,NA,684.8,NA,74.4,NA,MBMC,10000,A,Mouse,BoneMarrow,Spindle,Adult,P,72,31.25,MTT,TetrazoliumSalt,NA,107.34,0.884,94,10.1016/j.fct.2015.05.017
2298,2015,Chitosan,O,Irregular,None,Ionotropic Gelation Method,Positive,NA,684.8,NA,74.4,NA,MBMC,10000,A,Mouse,BoneMarrow,Spindle,Adult,P,72,62.5,MTT,TetrazoliumSalt,NA,100.99,0.884,94,10.1016/j.fct.2015.05.017
2299,2015,Chitosan,O,Irregular,None,Ionotropic Gelation Method,Positive,NA,684.8,NA,74.4,NA,MBMC,10000,A,Mouse,BoneMarrow,Spindle,Adult,P,72,125,MTT,TetrazoliumSalt,NA,106.94,0.884,94,10.1016/j.fct.2015.05.017
2300,2015,Chitosan,O,Irregular,None,Ionotropic Gelation Method,Positive,NA,684.8,NA,74.4,NA,MBMC,10000,A,Mouse,BoneMarrow,Spindle,Adult,P,72,250,MTT,TetrazoliumSalt,NA,106.94,0.884,94,10.1016/j.fct.2015.05.017
2301,2015,Chitosan,O,Irregular,None,Ionotropic Gelation Method,Positive,NA,684.8,NA,74.4,NA,MBMC,10000,A,Mouse,BoneMarrow,Spindle,Adult,P,72,500,MTT,TetrazoliumSalt,NA,104.37,0.884,94,10.1016/j.fct.2015.05.017
2302,2015,Chitosan,O,Irregular,None,Ionotropic Gelation Method,Positive,NA,684.8,NA,74.4,NA,MBMC,10000,A,Mouse,BoneMarrow,Spindle,Adult,P,72,750,MTT,TetrazoliumSalt,NA,125.6,0.884,94,10.1016/j.fct.2015.05.017
2303,2015,Chitosan,O,Irregular,None,Ionotropic Gelation Method,Positive,NA,684.8,NA,74.4,NA,MBMC,10000,A,Mouse,BoneMarrow,Spindle,Adult,P,72,1000,MTT,TetrazoliumSalt,NA,123.41,0.884,94,10.1016/j.fct.2015.05.017
2304,2017,QD,I,Sphere,GSH,Commercial,Negative,6.2,20.9,NA,-23.8,NA,HaCat,NA,H,Human,Skin,Keratinocyte,Adult,L,24,NA,MTT,TetrazoliumSalt,NA,101.72,0.44,95,10.1166/jbn.2017.2337
2305,2017,QD,I,Sphere,DHLA,Commercial,Negative,6.2,13.6,NA,-26.2,NA,HaCat,NA,H,Human,Skin,Keratinocyte,Adult,L,24,NA,MTT,TetrazoliumSalt,NA,86.094,0.49,95,10.1166/jbn.2017.2337
2306,2017,QD,I,Sphere,CyA,Commercial,Positive,6.2,15.7,NA,35.3,NA,HaCat,NA,H,Human,Skin,Keratinocyte,Adult,L,24,NA,MTT,TetrazoliumSalt,NA,71.094,0.4,95,10.1166/jbn.2017.2337
2307,2017,QD,I,Sphere,PEI,Commercial,Positive,6.2,26.7,NA,29.8,NA,HaCat,NA,H,Human,Skin,Keratinocyte,Adult,L,24,NA,MTT,TetrazoliumSalt,NA,58.594,0.44,95,10.1166/jbn.2017.2337
2308,2010,Pt,I,Sphere,PVP,Chemical Reduction,Negative,4,13.5,NA,-8,NA,HeLa,5000,H,Human,Cervix,Epithelial,Adult,L,24,25,CellTiterGlo,LuciferaseEnzyme,NA,96.919,NA,96,10.1039/c0nr00204f
2309,2010,Pt,I,Sphere,PVP,Chemical Reduction,Negative,4,13.5,NA,-8,NA,HeLa,5000,H,Human,Cervix,Epithelial,Adult,L,24,50,CellTiterGlo,LuciferaseEnzyme,NA,87.441,NA,96,10.1039/c0nr00204f
2310,2010,Pt,I,Sphere,PVP,Chemical Reduction,Negative,4,13.5,NA,-8,NA,HeLa,5000,H,Human,Cervix,Epithelial,Adult,L,24,100,CellTiterGlo,LuciferaseEnzyme,NA,82.227,NA,96,10.1039/c0nr00204f
2311,2010,Pt,I,Sphere,PVP,Chemical Reduction,Negative,4,13.5,NA,-8,NA,HeLa,5000,H,Human,Cervix,Epithelial,Adult,L,24,200,CellTiterGlo,LuciferaseEnzyme,NA,78.436,NA,96,10.1039/c0nr00204f
2312,2010,Pt,I,Sphere,PVP,Chemical Reduction,Negative,4,13.5,NA,-8,NA,HeLa,5000,H,Human,Cervix,Epithelial,Adult,L,24,400,CellTiterGlo,LuciferaseEnzyme,NA,57.109,NA,96,10.1039/c0nr00204f
2313,2010,Pt,I,Sphere,PVP,Chemical Reduction,Negative,4,13.5,NA,-8,NA,HeLa,5000,H,Human,Cervix,Epithelial,Adult,L,48,25,CellTiterGlo,LuciferaseEnzyme,NA,97.867,NA,96,10.1039/c0nr00204f
2314,2010,Pt,I,Sphere,PVP,Chemical Reduction,Negative,4,13.5,NA,-8,NA,HeLa,5000,H,Human,Cervix,Epithelial,Adult,L,48,50,CellTiterGlo,LuciferaseEnzyme,NA,91.469,NA,96,10.1039/c0nr00204f
2315,2010,Pt,I,Sphere,PVP,Chemical Reduction,Negative,4,13.5,NA,-8,NA,HeLa,5000,H,Human,Cervix,Epithelial,Adult,L,48,100,CellTiterGlo,LuciferaseEnzyme,NA,86.256,NA,96,10.1039/c0nr00204f
2316,2010,Pt,I,Sphere,PVP,Chemical Reduction,Negative,4,13.5,NA,-8,NA,HeLa,5000,H,Human,Cervix,Epithelial,Adult,L,48,200,CellTiterGlo,LuciferaseEnzyme,NA,77.962,NA,96,10.1039/c0nr00204f
2317,2010,Pt,I,Sphere,PVP,Chemical Reduction,Negative,4,13.5,NA,-8,NA,HeLa,5000,H,Human,Cervix,Epithelial,Adult,L,48,400,CellTiterGlo,LuciferaseEnzyme,NA,55.924,NA,96,10.1039/c0nr00204f
2318,2010,Pt,I,Sphere,PVP,Chemical Reduction,Negative,4,13.5,NA,-8,NA,HeLa,5000,H,Human,Cervix,Epithelial,Adult,L,72,25,CellTiterGlo,LuciferaseEnzyme,NA,90.047,NA,96,10.1039/c0nr00204f
2319,2010,Pt,I,Sphere,PVP,Chemical Reduction,Negative,4,13.5,NA,-8,NA,HeLa,5000,H,Human,Cervix,Epithelial,Adult,L,72,50,CellTiterGlo,LuciferaseEnzyme,NA,87.441,NA,96,10.1039/c0nr00204f
2320,2010,Pt,I,Sphere,PVP,Chemical Reduction,Negative,4,13.5,NA,-8,NA,HeLa,5000,H,Human,Cervix,Epithelial,Adult,L,72,100,CellTiterGlo,LuciferaseEnzyme,NA,77.962,NA,96,10.1039/c0nr00204f
2321,2010,Pt,I,Sphere,PVP,Chemical Reduction,Negative,4,13.5,NA,-8,NA,HeLa,5000,H,Human,Cervix,Epithelial,Adult,L,72,200,CellTiterGlo,LuciferaseEnzyme,NA,68.483,NA,96,10.1039/c0nr00204f
2322,2010,Pt,I,Sphere,PVP,Chemical Reduction,Negative,4,13.5,NA,-8,NA,HeLa,5000,H,Human,Cervix,Epithelial,Adult,L,72,400,CellTiterGlo,LuciferaseEnzyme,NA,43.365,NA,96,10.1039/c0nr00204f
2323,2010,Pt,I,Sphere,PVP,Chemical Reduction,Negative,4,13.5,NA,-8,NA,MCF-7,5000,H,Human,Breast,Epithelial,Adult,L,24,25,CellTiterGlo,LuciferaseEnzyme,NA,98.832,NA,96,10.1039/c0nr00204f
2324,2010,Pt,I,Sphere,PVP,Chemical Reduction,Negative,4,13.5,NA,-8,NA,MCF-7,5000,H,Human,Breast,Epithelial,Adult,L,24,50,CellTiterGlo,LuciferaseEnzyme,NA,90.888,NA,96,10.1039/c0nr00204f
2325,2010,Pt,I,Sphere,PVP,Chemical Reduction,Negative,4,13.5,NA,-8,NA,MCF-7,5000,H,Human,Breast,Epithelial,Adult,L,24,100,CellTiterGlo,LuciferaseEnzyme,NA,89.486,NA,96,10.1039/c0nr00204f
2326,2010,Pt,I,Sphere,PVP,Chemical Reduction,Negative,4,13.5,NA,-8,NA,MCF-7,5000,H,Human,Breast,Epithelial,Adult,L,24,200,CellTiterGlo,LuciferaseEnzyme,NA,79.907,NA,96,10.1039/c0nr00204f
2327,2010,Pt,I,Sphere,PVP,Chemical Reduction,Negative,4,13.5,NA,-8,NA,MCF-7,5000,H,Human,Breast,Epithelial,Adult,L,24,400,CellTiterGlo,LuciferaseEnzyme,NA,54.206,NA,96,10.1039/c0nr00204f
2328,2010,Pt,I,Sphere,PVP,Chemical Reduction,Negative,4,13.5,NA,-8,NA,MCF-7,5000,H,Human,Breast,Epithelial,Adult,L,48,25,CellTiterGlo,LuciferaseEnzyme,NA,96.262,NA,96,10.1039/c0nr00204f
2329,2010,Pt,I,Sphere,PVP,Chemical Reduction,Negative,4,13.5,NA,-8,NA,MCF-7,5000,H,Human,Breast,Epithelial,Adult,L,48,50,CellTiterGlo,LuciferaseEnzyme,NA,89.486,NA,96,10.1039/c0nr00204f
2330,2010,Pt,I,Sphere,PVP,Chemical Reduction,Negative,4,13.5,NA,-8,NA,MCF-7,5000,H,Human,Breast,Epithelial,Adult,L,48,100,CellTiterGlo,LuciferaseEnzyme,NA,84.112,NA,96,10.1039/c0nr00204f
2331,2010,Pt,I,Sphere,PVP,Chemical Reduction,Negative,4,13.5,NA,-8,NA,MCF-7,5000,H,Human,Breast,Epithelial,Adult,L,48,200,CellTiterGlo,LuciferaseEnzyme,NA,78.972,NA,96,10.1039/c0nr00204f
2332,2010,Pt,I,Sphere,PVP,Chemical Reduction,Negative,4,13.5,NA,-8,NA,MCF-7,5000,H,Human,Breast,Epithelial,Adult,L,48,400,CellTiterGlo,LuciferaseEnzyme,NA,54.673,NA,96,10.1039/c0nr00204f
2333,2010,Pt,I,Sphere,PVP,Chemical Reduction,Negative,4,13.5,NA,-8,NA,MCF-7,5000,H,Human,Breast,Epithelial,Adult,L,72,25,CellTiterGlo,LuciferaseEnzyme,NA,98.131,NA,96,10.1039/c0nr00204f
2334,2010,Pt,I,Sphere,PVP,Chemical Reduction,Negative,4,13.5,NA,-8,NA,MCF-7,5000,H,Human,Breast,Epithelial,Adult,L,72,50,CellTiterGlo,LuciferaseEnzyme,NA,88.318,NA,96,10.1039/c0nr00204f
2335,2010,Pt,I,Sphere,PVP,Chemical Reduction,Negative,4,13.5,NA,-8,NA,MCF-7,5000,H,Human,Breast,Epithelial,Adult,L,72,100,CellTiterGlo,LuciferaseEnzyme,NA,85.28,NA,96,10.1039/c0nr00204f
2336,2010,Pt,I,Sphere,PVP,Chemical Reduction,Negative,4,13.5,NA,-8,NA,MCF-7,5000,H,Human,Breast,Epithelial,Adult,L,72,200,CellTiterGlo,LuciferaseEnzyme,NA,65.187,NA,96,10.1039/c0nr00204f
