Repository: reylaboratories/Dataset

File: S0_Raw Dataset.csv (part 12 of 23)
No,Year,Material,Type,Shape,Coat/Functional Group,Synthesis_Method,Surface_Charge,Diameter (nm),Size_in_Water (nm),Size_in_Medium (nm),Zeta_in_Water (mV),Zeta_in_Medium (mV),Cell_Type,No_of_Cells (cells/well),Human_Animal,Cell_Source,Cell_Tissue,Cell_Morphology,Cell_Age,Cell Line_Primary Cell,Time (hr),Concentration (ug/ml),Test,Test_Indicator,Aspect_Ratio,Cell_Viability (%),PDI,Article_ID,DOI
2337,2010,Pt,I,Sphere,PVP,Chemical Reduction,Negative,4,13.5,NA,-8,NA,MCF-7,5000,H,Human,Breast,Epithelial,Adult,L,72,400,CellTiterGlo,LuciferaseEnzyme,NA,47.897,NA,96,10.1039/c0nr00204f
2338,2010,Pt,I,Sphere,PVP,Chemical Reduction,Negative,4,13.5,NA,-8,NA,IMR90,5000,H,Human,Lung,Fibroblast,Adult,L,24,25,CellTiterGlo,LuciferaseEnzyme,NA,98.293,NA,96,10.1039/c0nr00204f
2339,2010,Pt,I,Sphere,PVP,Chemical Reduction,Negative,4,13.5,NA,-8,NA,IMR90,5000,H,Human,Lung,Fibroblast,Adult,L,24,50,CellTiterGlo,LuciferaseEnzyme,NA,93.902,NA,96,10.1039/c0nr00204f
2340,2010,Pt,I,Sphere,PVP,Chemical Reduction,Negative,4,13.5,NA,-8,NA,IMR90,5000,H,Human,Lung,Fibroblast,Adult,L,24,100,CellTiterGlo,LuciferaseEnzyme,NA,87.317,NA,96,10.1039/c0nr00204f
2341,2010,Pt,I,Sphere,PVP,Chemical Reduction,Negative,4,13.5,NA,-8,NA,IMR90,5000,H,Human,Lung,Fibroblast,Adult,L,24,200,CellTiterGlo,LuciferaseEnzyme,NA,79.268,NA,96,10.1039/c0nr00204f
2342,2010,Pt,I,Sphere,PVP,Chemical Reduction,Negative,4,13.5,NA,-8,NA,IMR90,5000,H,Human,Lung,Fibroblast,Adult,L,24,400,CellTiterGlo,LuciferaseEnzyme,NA,50,NA,96,10.1039/c0nr00204f
2343,2010,Pt,I,Sphere,PVP,Chemical Reduction,Negative,4,13.5,NA,-8,NA,IMR90,5000,H,Human,Lung,Fibroblast,Adult,L,48,25,CellTiterGlo,LuciferaseEnzyme,NA,92.927,NA,96,10.1039/c0nr00204f
2344,2010,Pt,I,Sphere,PVP,Chemical Reduction,Negative,4,13.5,NA,-8,NA,IMR90,5000,H,Human,Lung,Fibroblast,Adult,L,48,50,CellTiterGlo,LuciferaseEnzyme,NA,95.61,NA,96,10.1039/c0nr00204f
2345,2010,Pt,I,Sphere,PVP,Chemical Reduction,Negative,4,13.5,NA,-8,NA,IMR90,5000,H,Human,Lung,Fibroblast,Adult,L,48,100,CellTiterGlo,LuciferaseEnzyme,NA,91.951,NA,96,10.1039/c0nr00204f
2346,2010,Pt,I,Sphere,PVP,Chemical Reduction,Negative,4,13.5,NA,-8,NA,IMR90,5000,H,Human,Lung,Fibroblast,Adult,L,48,200,CellTiterGlo,LuciferaseEnzyme,NA,74.878,NA,96,10.1039/c0nr00204f
2347,2010,Pt,I,Sphere,PVP,Chemical Reduction,Negative,4,13.5,NA,-8,NA,IMR90,5000,H,Human,Lung,Fibroblast,Adult,L,48,400,CellTiterGlo,LuciferaseEnzyme,NA,54.39,NA,96,10.1039/c0nr00204f
2348,2010,Pt,I,Sphere,PVP,Chemical Reduction,Negative,4,13.5,NA,-8,NA,IMR90,5000,H,Human,Lung,Fibroblast,Adult,L,72,25,CellTiterGlo,LuciferaseEnzyme,NA,91.951,NA,96,10.1039/c0nr00204f
2349,2010,Pt,I,Sphere,PVP,Chemical Reduction,Negative,4,13.5,NA,-8,NA,IMR90,5000,H,Human,Lung,Fibroblast,Adult,L,72,50,CellTiterGlo,LuciferaseEnzyme,NA,76.585,NA,96,10.1039/c0nr00204f
2350,2010,Pt,I,Sphere,PVP,Chemical Reduction,Negative,4,13.5,NA,-8,NA,IMR90,5000,H,Human,Lung,Fibroblast,Adult,L,72,100,CellTiterGlo,LuciferaseEnzyme,NA,70.488,NA,96,10.1039/c0nr00204f
2351,2010,Pt,I,Sphere,PVP,Chemical Reduction,Negative,4,13.5,NA,-8,NA,IMR90,5000,H,Human,Lung,Fibroblast,Adult,L,72,200,CellTiterGlo,LuciferaseEnzyme,NA,70.488,NA,96,10.1039/c0nr00204f
2352,2010,Pt,I,Sphere,PVP,Chemical Reduction,Negative,4,13.5,NA,-8,NA,IMR90,5000,H,Human,Lung,Fibroblast,Adult,L,72,400,CellTiterGlo,LuciferaseEnzyme,NA,41.951,NA,96,10.1039/c0nr00204f
2353,2010,Pt,I,Sphere,FA,Chemical Reduction,Negative,12.5,91.3,NA,-40.5,NA,HeLa,5000,H,Human,Cervix,Epithelial,Adult,L,24,25,CellTiterGlo,LuciferaseEnzyme,NA,83.575,NA,96,10.1039/c0nr00204f
2354,2010,Pt,I,Sphere,FA,Chemical Reduction,Negative,12.5,91.3,NA,-40.5,NA,HeLa,5000,H,Human,Cervix,Epithelial,Adult,L,24,50,CellTiterGlo,LuciferaseEnzyme,NA,77.536,NA,96,10.1039/c0nr00204f
2355,2010,Pt,I,Sphere,FA,Chemical Reduction,Negative,12.5,91.3,NA,-40.5,NA,HeLa,5000,H,Human,Cervix,Epithelial,Adult,L,24,100,CellTiterGlo,LuciferaseEnzyme,NA,69.324,NA,96,10.1039/c0nr00204f
2356,2010,Pt,I,Sphere,FA,Chemical Reduction,Negative,12.5,91.3,NA,-40.5,NA,HeLa,5000,H,Human,Cervix,Epithelial,Adult,L,24,200,CellTiterGlo,LuciferaseEnzyme,NA,50.242,NA,96,10.1039/c0nr00204f
2357,2010,Pt,I,Sphere,FA,Chemical Reduction,Negative,12.5,91.3,NA,-40.5,NA,HeLa,5000,H,Human,Cervix,Epithelial,Adult,L,24,400,CellTiterGlo,LuciferaseEnzyme,NA,35.024,NA,96,10.1039/c0nr00204f
2358,2010,Pt,I,Sphere,FA,Chemical Reduction,Negative,12.5,91.3,NA,-40.5,NA,HeLa,5000,H,Human,Cervix,Epithelial,Adult,L,48,25,CellTiterGlo,LuciferaseEnzyme,NA,80.918,NA,96,10.1039/c0nr00204f
2359,2010,Pt,I,Sphere,FA,Chemical Reduction,Negative,12.5,91.3,NA,-40.5,NA,HeLa,5000,H,Human,Cervix,Epithelial,Adult,L,48,50,CellTiterGlo,LuciferaseEnzyme,NA,70.048,NA,96,10.1039/c0nr00204f
2360,2010,Pt,I,Sphere,FA,Chemical Reduction,Negative,12.5,91.3,NA,-40.5,NA,HeLa,5000,H,Human,Cervix,Epithelial,Adult,L,48,100,CellTiterGlo,LuciferaseEnzyme,NA,58.454,NA,96,10.1039/c0nr00204f
2361,2010,Pt,I,Sphere,FA,Chemical Reduction,Negative,12.5,91.3,NA,-40.5,NA,HeLa,5000,H,Human,Cervix,Epithelial,Adult,L,48,200,CellTiterGlo,LuciferaseEnzyme,NA,44.203,NA,96,10.1039/c0nr00204f
2362,2010,Pt,I,Sphere,FA,Chemical Reduction,Negative,12.5,91.3,NA,-40.5,NA,HeLa,5000,H,Human,Cervix,Epithelial,Adult,L,48,400,CellTiterGlo,LuciferaseEnzyme,NA,29.952,NA,96,10.1039/c0nr00204f
2363,2010,Pt,I,Sphere,FA,Chemical Reduction,Negative,12.5,91.3,NA,-40.5,NA,HeLa,5000,H,Human,Cervix,Epithelial,Adult,L,72,25,CellTiterGlo,LuciferaseEnzyme,NA,66.667,NA,96,10.1039/c0nr00204f
2364,2010,Pt,I,Sphere,FA,Chemical Reduction,Negative,12.5,91.3,NA,-40.5,NA,HeLa,5000,H,Human,Cervix,Epithelial,Adult,L,72,50,CellTiterGlo,LuciferaseEnzyme,NA,54.831,NA,96,10.1039/c0nr00204f
2365,2010,Pt,I,Sphere,FA,Chemical Reduction,Negative,12.5,91.3,NA,-40.5,NA,HeLa,5000,H,Human,Cervix,Epithelial,Adult,L,72,100,CellTiterGlo,LuciferaseEnzyme,NA,44.928,NA,96,10.1039/c0nr00204f
2366,2010,Pt,I,Sphere,FA,Chemical Reduction,Negative,12.5,91.3,NA,-40.5,NA,HeLa,5000,H,Human,Cervix,Epithelial,Adult,L,72,200,CellTiterGlo,LuciferaseEnzyme,NA,31.643,NA,96,10.1039/c0nr00204f
2367,2010,Pt,I,Sphere,FA,Chemical Reduction,Negative,12.5,91.3,NA,-40.5,NA,HeLa,5000,H,Human,Cervix,Epithelial,Adult,L,72,400,CellTiterGlo,LuciferaseEnzyme,NA,19.807,NA,96,10.1039/c0nr00204f
2368,2010,Pt,I,Sphere,FA,Chemical Reduction,Negative,12.5,91.3,NA,-40.5,NA,MCF-7,5000,H,Human,Breast,Epithelial,Adult,L,24,25,CellTiterGlo,LuciferaseEnzyme,NA,78.385,NA,96,10.1039/c0nr00204f
2369,2010,Pt,I,Sphere,FA,Chemical Reduction,Negative,12.5,91.3,NA,-40.5,NA,MCF-7,5000,H,Human,Breast,Epithelial,Adult,L,24,50,CellTiterGlo,LuciferaseEnzyme,NA,64.371,NA,96,10.1039/c0nr00204f
2370,2010,Pt,I,Sphere,FA,Chemical Reduction,Negative,12.5,91.3,NA,-40.5,NA,MCF-7,5000,H,Human,Breast,Epithelial,Adult,L,24,100,CellTiterGlo,LuciferaseEnzyme,NA,47.506,NA,96,10.1039/c0nr00204f
2371,2010,Pt,I,Sphere,FA,Chemical Reduction,Negative,12.5,91.3,NA,-40.5,NA,MCF-7,5000,H,Human,Breast,Epithelial,Adult,L,24,200,CellTiterGlo,LuciferaseEnzyme,NA,34.204,NA,96,10.1039/c0nr00204f
2372,2010,Pt,I,Sphere,FA,Chemical Reduction,Negative,12.5,91.3,NA,-40.5,NA,MCF-7,5000,H,Human,Breast,Epithelial,Adult,L,24,400,CellTiterGlo,LuciferaseEnzyme,NA,19.002,NA,96,10.1039/c0nr00204f
2373,2010,Pt,I,Sphere,FA,Chemical Reduction,Negative,12.5,91.3,NA,-40.5,NA,MCF-7,5000,H,Human,Breast,Epithelial,Adult,L,48,25,CellTiterGlo,LuciferaseEnzyme,NA,65.321,NA,96,10.1039/c0nr00204f
2374,2010,Pt,I,Sphere,FA,Chemical Reduction,Negative,12.5,91.3,NA,-40.5,NA,MCF-7,5000,H,Human,Breast,Epithelial,Adult,L,48,50,CellTiterGlo,LuciferaseEnzyme,NA,50.356,NA,96,10.1039/c0nr00204f
2375,2010,Pt,I,Sphere,FA,Chemical Reduction,Negative,12.5,91.3,NA,-40.5,NA,MCF-7,5000,H,Human,Breast,Epithelial,Adult,L,48,100,CellTiterGlo,LuciferaseEnzyme,NA,37.53,NA,96,10.1039/c0nr00204f
2376,2010,Pt,I,Sphere,FA,Chemical Reduction,Negative,12.5,91.3,NA,-40.5,NA,MCF-7,5000,H,Human,Breast,Epithelial,Adult,L,48,200,CellTiterGlo,LuciferaseEnzyme,NA,26.128,NA,96,10.1039/c0nr00204f
2377,2010,Pt,I,Sphere,FA,Chemical Reduction,Negative,12.5,91.3,NA,-40.5,NA,MCF-7,5000,H,Human,Breast,Epithelial,Adult,L,48,400,CellTiterGlo,LuciferaseEnzyme,NA,16.865,NA,96,10.1039/c0nr00204f
2378,2010,Pt,I,Sphere,FA,Chemical Reduction,Negative,12.5,91.3,NA,-40.5,NA,MCF-7,5000,H,Human,Breast,Epithelial,Adult,L,72,25,CellTiterGlo,LuciferaseEnzyme,NA,44.893,NA,96,10.1039/c0nr00204f
2379,2010,Pt,I,Sphere,FA,Chemical Reduction,Negative,12.5,91.3,NA,-40.5,NA,MCF-7,5000,H,Human,Breast,Epithelial,Adult,L,72,50,CellTiterGlo,LuciferaseEnzyme,NA,34.204,NA,96,10.1039/c0nr00204f
2380,2010,Pt,I,Sphere,FA,Chemical Reduction,Negative,12.5,91.3,NA,-40.5,NA,MCF-7,5000,H,Human,Breast,Epithelial,Adult,L,72,100,CellTiterGlo,LuciferaseEnzyme,NA,24.466,NA,96,10.1039/c0nr00204f
2381,2010,Pt,I,Sphere,FA,Chemical Reduction,Negative,12.5,91.3,NA,-40.5,NA,MCF-7,5000,H,Human,Breast,Epithelial,Adult,L,72,200,CellTiterGlo,LuciferaseEnzyme,NA,16.39,NA,96,10.1039/c0nr00204f
2382,2010,Pt,I,Sphere,FA,Chemical Reduction,Negative,12.5,91.3,NA,-40.5,NA,MCF-7,5000,H,Human,Breast,Epithelial,Adult,L,72,400,CellTiterGlo,LuciferaseEnzyme,NA,11.164,NA,96,10.1039/c0nr00204f
2383,2010,Pt,I,Sphere,FA,Chemical Reduction,Negative,12.5,91.3,NA,-40.5,NA,IMR90,5000,H,Human,Lung,Fibroblast,Adult,L,24,25,CellTiterGlo,LuciferaseEnzyme,NA,79.426,NA,96,10.1039/c0nr00204f
2384,2010,Pt,I,Sphere,FA,Chemical Reduction,Negative,12.5,91.3,NA,-40.5,NA,IMR90,5000,H,Human,Lung,Fibroblast,Adult,L,24,50,CellTiterGlo,LuciferaseEnzyme,NA,59.809,NA,96,10.1039/c0nr00204f
2385,2010,Pt,I,Sphere,FA,Chemical Reduction,Negative,12.5,91.3,NA,-40.5,NA,IMR90,5000,H,Human,Lung,Fibroblast,Adult,L,24,100,CellTiterGlo,LuciferaseEnzyme,NA,50.239,NA,96,10.1039/c0nr00204f
2386,2010,Pt,I,Sphere,FA,Chemical Reduction,Negative,12.5,91.3,NA,-40.5,NA,IMR90,5000,H,Human,Lung,Fibroblast,Adult,L,24,200,CellTiterGlo,LuciferaseEnzyme,NA,33.971,NA,96,10.1039/c0nr00204f
2387,2010,Pt,I,Sphere,FA,Chemical Reduction,Negative,12.5,91.3,NA,-40.5,NA,IMR90,5000,H,Human,Lung,Fibroblast,Adult,L,24,400,CellTiterGlo,LuciferaseEnzyme,NA,19.856,NA,96,10.1039/c0nr00204f
2388,2010,Pt,I,Sphere,FA,Chemical Reduction,Negative,12.5,91.3,NA,-40.5,NA,IMR90,5000,H,Human,Lung,Fibroblast,Adult,L,48,25,CellTiterGlo,LuciferaseEnzyme,NA,59.809,NA,96,10.1039/c0nr00204f
2389,2010,Pt,I,Sphere,FA,Chemical Reduction,Negative,12.5,91.3,NA,-40.5,NA,IMR90,5000,H,Human,Lung,Fibroblast,Adult,L,48,50,CellTiterGlo,LuciferaseEnzyme,NA,48.086,NA,96,10.1039/c0nr00204f
2390,2010,Pt,I,Sphere,FA,Chemical Reduction,Negative,12.5,91.3,NA,-40.5,NA,IMR90,5000,H,Human,Lung,Fibroblast,Adult,L,48,100,CellTiterGlo,LuciferaseEnzyme,NA,39.234,NA,96,10.1039/c0nr00204f
2391,2010,Pt,I,Sphere,FA,Chemical Reduction,Negative,12.5,91.3,NA,-40.5,NA,IMR90,5000,H,Human,Lung,Fibroblast,Adult,L,48,200,CellTiterGlo,LuciferaseEnzyme,NA,29.665,NA,96,10.1039/c0nr00204f
2392,2010,Pt,I,Sphere,FA,Chemical Reduction,Negative,12.5,91.3,NA,-40.5,NA,IMR90,5000,H,Human,Lung,Fibroblast,Adult,L,48,400,CellTiterGlo,LuciferaseEnzyme,NA,16.029,NA,96,10.1039/c0nr00204f
2393,2010,Pt,I,Sphere,FA,Chemical Reduction,Negative,12.5,91.3,NA,-40.5,NA,IMR90,5000,H,Human,Lung,Fibroblast,Adult,L,72,25,CellTiterGlo,LuciferaseEnzyme,NA,45.215,NA,96,10.1039/c0nr00204f
2394,2010,Pt,I,Sphere,FA,Chemical Reduction,Negative,12.5,91.3,NA,-40.5,NA,IMR90,5000,H,Human,Lung,Fibroblast,Adult,L,72,50,CellTiterGlo,LuciferaseEnzyme,NA,38.278,NA,96,10.1039/c0nr00204f
2395,2010,Pt,I,Sphere,FA,Chemical Reduction,Negative,12.5,91.3,NA,-40.5,NA,IMR90,5000,H,Human,Lung,Fibroblast,Adult,L,72,100,CellTiterGlo,LuciferaseEnzyme,NA,29.665,NA,96,10.1039/c0nr00204f
2396,2010,Pt,I,Sphere,FA,Chemical Reduction,Negative,12.5,91.3,NA,-40.5,NA,IMR90,5000,H,Human,Lung,Fibroblast,Adult,L,72,200,CellTiterGlo,LuciferaseEnzyme,NA,23.206,NA,96,10.1039/c0nr00204f
2397,2010,Pt,I,Sphere,FA,Chemical Reduction,Negative,12.5,91.3,NA,-40.5,NA,IMR90,5000,H,Human,Lung,Fibroblast,Adult,L,72,400,CellTiterGlo,LuciferaseEnzyme,NA,14.593,NA,96,10.1039/c0nr00204f
2398,2018,IronOxide,I,Sphere,PEI,Commercial,Positive,10,17.2,NA,29.28,NA,RAW264.7,NA,A,Mouse,Ascites,Monocyte/Macrophage,Adult,L,48,3.125,MTS,TetrazoliumSalt,NA,98.282,0.192,97,10.1038/s41598-018-19628-z
2399,2018,IronOxide,I,Sphere,PEI,Commercial,Positive,10,17.2,NA,29.28,NA,RAW264.7,NA,A,Mouse,Ascites,Monocyte/Macrophage,Adult,L,48,6.25,MTS,TetrazoliumSalt,NA,82.646,0.192,97,10.1038/s41598-018-19628-z
2400,2018,IronOxide,I,Sphere,PEI,Commercial,Positive,10,17.2,NA,29.28,NA,RAW264.7,NA,A,Mouse,Ascites,Monocyte/Macrophage,Adult,L,48,12.5,MTS,TetrazoliumSalt,NA,15.636,0.192,97,10.1038/s41598-018-19628-z
2401,2018,IronOxide,I,Sphere,PEI,Commercial,Positive,10,17.2,NA,29.28,NA,RAW264.7,NA,A,Mouse,Ascites,Monocyte/Macrophage,Adult,L,48,25,MTS,TetrazoliumSalt,NA,5.4983,0.192,97,10.1038/s41598-018-19628-z
2402,2018,IronOxide,I,Sphere,PEI,Commercial,Positive,10,17.2,NA,29.28,NA,RAW264.7,NA,A,Mouse,Ascites,Monocyte/Macrophage,Adult,L,48,50,MTS,TetrazoliumSalt,NA,2.921,0.192,97,10.1038/s41598-018-19628-z
2403,2018,IronOxide,I,Sphere,PEI,Commercial,Positive,10,17.2,NA,29.28,NA,RAW264.7,NA,A,Mouse,Ascites,Monocyte/Macrophage,Adult,L,48,100,MTS,TetrazoliumSalt,NA,1.2027,0.192,97,10.1038/s41598-018-19628-z
2404,2018,IronOxide,I,Sphere,PEG,Commercial,Neutral,10,16.5,NA,-0.52,NA,RAW264.7,NA,A,Mouse,Ascites,Monocyte/Macrophage,Adult,L,48,3.125,MTS,TetrazoliumSalt,NA,100.86,0.163,97,10.1038/s41598-018-19628-z
2405,2018,IronOxide,I,Sphere,PEG,Commercial,Neutral,10,16.5,NA,-0.52,NA,RAW264.7,NA,A,Mouse,Ascites,Monocyte/Macrophage,Adult,L,48,6.25,MTS,TetrazoliumSalt,NA,101.89,0.163,97,10.1038/s41598-018-19628-z
2406,2018,IronOxide,I,Sphere,PEG,Commercial,Neutral,10,16.5,NA,-0.52,NA,RAW264.7,NA,A,Mouse,Ascites,Monocyte/Macrophage,Adult,L,48,12.5,MTS,TetrazoliumSalt,NA,103.78,0.163,97,10.1038/s41598-018-19628-z
2407,2018,IronOxide,I,Sphere,PEG,Commercial,Neutral,10,16.5,NA,-0.52,NA,RAW264.7,NA,A,Mouse,Ascites,Monocyte/Macrophage,Adult,L,48,25,MTS,TetrazoliumSalt,NA,101.2,0.163,97,10.1038/s41598-018-19628-z
2408,2018,IronOxide,I,Sphere,PEG,Commercial,Neutral,10,16.5,NA,-0.52,NA,RAW264.7,NA,A,Mouse,Ascites,Monocyte/Macrophage,Adult,L,48,50,MTS,TetrazoliumSalt,NA,83.333,0.163,97,10.1038/s41598-018-19628-z
2409,2018,IronOxide,I,Sphere,PEG,Commercial,Neutral,10,16.5,NA,-0.52,NA,RAW264.7,NA,A,Mouse,Ascites,Monocyte/Macrophage,Adult,L,48,100,MTS,TetrazoliumSalt,NA,56.701,0.163,97,10.1038/s41598-018-19628-z
2410,2018,IronOxide,I,Sphere,PEG,Commercial,Neutral,30,35.8,NA,-0.52,NA,RAW264.7,NA,A,Mouse,Ascites,Monocyte/Macrophage,Adult,L,48,3.125,MTS,TetrazoliumSalt,NA,97.595,0.105,97,10.1038/s41598-018-19628-z
2411,2018,IronOxide,I,Sphere,PEG,Commercial,Neutral,30,35.8,NA,-0.52,NA,RAW264.7,NA,A,Mouse,Ascites,Monocyte/Macrophage,Adult,L,48,6.25,MTS,TetrazoliumSalt,NA,97.079,0.105,97,10.1038/s41598-018-19628-z
2412,2018,IronOxide,I,Sphere,PEG,Commercial,Neutral,30,35.8,NA,-0.52,NA,RAW264.7,NA,A,Mouse,Ascites,Monocyte/Macrophage,Adult,L,48,12.5,MTS,TetrazoliumSalt,NA,103.26,0.105,97,10.1038/s41598-018-19628-z
2413,2018,IronOxide,I,Sphere,PEG,Commercial,Neutral,30,35.8,NA,-0.52,NA,RAW264.7,NA,A,Mouse,Ascites,Monocyte/Macrophage,Adult,L,48,25,MTS,TetrazoliumSalt,NA,107.73,0.105,97,10.1038/s41598-018-19628-z
2414,2018,IronOxide,I,Sphere,PEG,Commercial,Neutral,30,35.8,NA,-0.52,NA,RAW264.7,NA,A,Mouse,Ascites,Monocyte/Macrophage,Adult,L,48,50,MTS,TetrazoliumSalt,NA,88.144,0.105,97,10.1038/s41598-018-19628-z
2415,2018,IronOxide,I,Sphere,PEG,Commercial,Neutral,30,35.8,NA,-0.52,NA,RAW264.7,NA,A,Mouse,Ascites,Monocyte/Macrophage,Adult,L,48,100,MTS,TetrazoliumSalt,NA,73.196,0.105,97,10.1038/s41598-018-19628-z
2416,2018,IronOxide,I,Sphere,PEI,Commercial,Positive,10,17.2,NA,29.28,NA,SKOV-3,NA,H,Human,Ovary,Epithelial,Adult,L,48,3.125,MTS,TetrazoliumSalt,NA,70.872,0.192,97,10.1038/s41598-018-19628-z
2417,2018,IronOxide,I,Sphere,PEI,Commercial,Positive,10,17.2,NA,29.28,NA,SKOV-3,NA,H,Human,Ovary,Epithelial,Adult,L,48,6.25,MTS,TetrazoliumSalt,NA,8.9054,0.192,97,10.1038/s41598-018-19628-z
2418,2018,IronOxide,I,Sphere,PEI,Commercial,Positive,10,17.2,NA,29.28,NA,SKOV-3,NA,H,Human,Ovary,Epithelial,Adult,L,48,12.5,MTS,TetrazoliumSalt,NA,7.0501,0.192,97,10.1038/s41598-018-19628-z
2419,2018,IronOxide,I,Sphere,PEI,Commercial,Positive,10,17.2,NA,29.28,NA,SKOV-3,NA,H,Human,Ovary,Epithelial,Adult,L,48,25,MTS,TetrazoliumSalt,NA,3.525,0.192,97,10.1038/s41598-018-19628-z
2420,2018,IronOxide,I,Sphere,PEI,Commercial,Positive,10,17.2,NA,29.28,NA,SKOV-3,NA,H,Human,Ovary,Epithelial,Adult,L,48,50,MTS,TetrazoliumSalt,NA,2.7829,0.192,97,10.1038/s41598-018-19628-z
2421,2018,IronOxide,I,Sphere,PEI,Commercial,Positive,10,17.2,NA,29.28,NA,SKOV-3,NA,H,Human,Ovary,Epithelial,Adult,L,48,100,MTS,TetrazoliumSalt,NA,1.4842,0.192,97,10.1038/s41598-018-19628-z
2422,2018,IronOxide,I,Sphere,PEG,Commercial,Neutral,10,16.5,NA,-0.52,NA,SKOV-3,NA,H,Human,Ovary,Epithelial,Adult,L,48,3.125,MTS,TetrazoliumSalt,NA,101.11,0.163,97,10.1038/s41598-018-19628-z
2423,2018,IronOxide,I,Sphere,PEG,Commercial,Neutral,10,16.5,NA,-0.52,NA,SKOV-3,NA,H,Human,Ovary,Epithelial,Adult,L,48,6.25,MTS,TetrazoliumSalt,NA,102.23,0.163,97,10.1038/s41598-018-19628-z
2424,2018,IronOxide,I,Sphere,PEG,Commercial,Neutral,10,16.5,NA,-0.52,NA,SKOV-3,NA,H,Human,Ovary,Epithelial,Adult,L,48,12.5,MTS,TetrazoliumSalt,NA,105.38,0.163,97,10.1038/s41598-018-19628-z
2425,2018,IronOxide,I,Sphere,PEG,Commercial,Neutral,10,16.5,NA,-0.52,NA,SKOV-3,NA,H,Human,Ovary,Epithelial,Adult,L,48,25,MTS,TetrazoliumSalt,NA,91.466,0.163,97,10.1038/s41598-018-19628-z
2426,2018,IronOxide,I,Sphere,PEG,Commercial,Neutral,10,16.5,NA,-0.52,NA,SKOV-3,NA,H,Human,Ovary,Epithelial,Adult,L,48,50,MTS,TetrazoliumSalt,NA,77.922,0.163,97,10.1038/s41598-018-19628-z
2427,2018,IronOxide,I,Sphere,PEG,Commercial,Neutral,10,16.5,NA,-0.52,NA,SKOV-3,NA,H,Human,Ovary,Epithelial,Adult,L,48,100,MTS,TetrazoliumSalt,NA,56.215,0.163,97,10.1038/s41598-018-19628-z
2428,2018,IronOxide,I,Sphere,PEG,Commercial,Neutral,30,35.8,NA,-0.52,NA,SKOV-3,NA,H,Human,Ovary,Epithelial,Adult,L,48,3.125,MTS,TetrazoliumSalt,NA,98.33,0.105,97,10.1038/s41598-018-19628-z
2429,2018,IronOxide,I,Sphere,PEG,Commercial,Neutral,30,35.8,NA,-0.52,NA,SKOV-3,NA,H,Human,Ovary,Epithelial,Adult,L,48,6.25,MTS,TetrazoliumSalt,NA,99.629,0.105,97,10.1038/s41598-018-19628-z
2430,2018,IronOxide,I,Sphere,PEG,Commercial,Neutral,30,35.8,NA,-0.52,NA,SKOV-3,NA,H,Human,Ovary,Epithelial,Adult,L,48,12.5,MTS,TetrazoliumSalt,NA,100,0.105,97,10.1038/s41598-018-19628-z
2431,2018,IronOxide,I,Sphere,PEG,Commercial,Neutral,30,35.8,NA,-0.52,NA,SKOV-3,NA,H,Human,Ovary,Epithelial,Adult,L,48,25,MTS,TetrazoliumSalt,NA,98.887,0.105,97,10.1038/s41598-018-19628-z
2432,2018,IronOxide,I,Sphere,PEG,Commercial,Neutral,30,35.8,NA,-0.52,NA,SKOV-3,NA,H,Human,Ovary,Epithelial,Adult,L,48,50,MTS,TetrazoliumSalt,NA,82.56,0.105,97,10.1038/s41598-018-19628-z
2433,2018,IronOxide,I,Sphere,PEG,Commercial,Neutral,30,35.8,NA,-0.52,NA,SKOV-3,NA,H,Human,Ovary,Epithelial,Adult,L,48,100,MTS,TetrazoliumSalt,NA,66.605,0.105,97,10.1038/s41598-018-19628-z
2434,2011,MgO,I,Sphere,None,Commercial,Positive,39.2,NA,639,NA,11.6,HCMEC,50000,H,Human,Heart,Epithelial,Adult,P,12,0.001,MTT,TetrazoliumSalt,NA,97.03,NA,98,10.1007/s10565-011-9191-9
2435,2011,MgO,I,Sphere,None,Commercial,Positive,39.2,NA,639,NA,11.6,HCMEC,50000,H,Human,Heart,Epithelial,Adult,P,12,0.01,MTT,TetrazoliumSalt,NA,100,NA,98,10.1007/s10565-011-9191-9
2436,2011,MgO,I,Sphere,None,Commercial,Positive,39.2,NA,639,NA,11.6,HCMEC,50000,H,Human,Heart,Epithelial,Adult,P,12,0.1,MTT,TetrazoliumSalt,NA,100,NA,98,10.1007/s10565-011-9191-9
2437,2011,MgO,I,Sphere,None,Commercial,Positive,39.2,NA,639,NA,11.6,HCMEC,50000,H,Human,Heart,Epithelial,Adult,P,12,1,MTT,TetrazoliumSalt,NA,97.03,NA,98,10.1007/s10565-011-9191-9
2438,2011,MgO,I,Sphere,None,Commercial,Positive,39.2,NA,639,NA,11.6,HCMEC,50000,H,Human,Heart,Epithelial,Adult,P,12,5,MTT,TetrazoliumSalt,NA,93.399,NA,98,10.1007/s10565-011-9191-9
2439,2011,MgO,I,Sphere,None,Commercial,Positive,39.2,NA,639,NA,11.6,HCMEC,50000,H,Human,Heart,Epithelial,Adult,P,12,10,MTT,TetrazoliumSalt,NA,93.399,NA,98,10.1007/s10565-011-9191-9
2440,2011,MgO,I,Sphere,None,Commercial,Positive,39.2,NA,639,NA,11.6,HCMEC,50000,H,Human,Heart,Epithelial,Adult,P,12,20,MTT,TetrazoliumSalt,NA,92.739,NA,98,10.1007/s10565-011-9191-9
2441,2011,MgO,I,Sphere,None,Commercial,Positive,39.2,NA,639,NA,11.6,HCMEC,50000,H,Human,Heart,Epithelial,Adult,P,12,50,MTT,TetrazoliumSalt,NA,86.799,NA,98,10.1007/s10565-011-9191-9
2442,2011,MgO,I,Sphere,None,Commercial,Positive,39.2,NA,639,NA,11.6,HCMEC,50000,H,Human,Heart,Epithelial,Adult,P,12,100,MTT,TetrazoliumSalt,NA,73.597,NA,98,10.1007/s10565-011-9191-9
2443,2011,Al2O3,I,Sphere,None,Commercial,Positive,39.7,NA,267,NA,36.3,HCMEC,50000,H,Human,Heart,Epithelial,Adult,P,12,0.001,MTT,TetrazoliumSalt,NA,96.37,NA,98,10.1007/s10565-011-9191-9
2444,2011,Al2O3,I,Sphere,None,Commercial,Positive,39.7,NA,267,NA,36.3,HCMEC,50000,H,Human,Heart,Epithelial,Adult,P,12,0.01,MTT,TetrazoliumSalt,NA,95.05,NA,98,10.1007/s10565-011-9191-9
2445,2011,Al2O3,I,Sphere,None,Commercial,Positive,39.7,NA,267,NA,36.3,HCMEC,50000,H,Human,Heart,Epithelial,Adult,P,12,0.1,MTT,TetrazoliumSalt,NA,97.69,NA,98,10.1007/s10565-011-9191-9
2446,2011,Al2O3,I,Sphere,None,Commercial,Positive,39.7,NA,267,NA,36.3,HCMEC,50000,H,Human,Heart,Epithelial,Adult,P,12,1,MTT,TetrazoliumSalt,NA,99.67,NA,98,10.1007/s10565-011-9191-9
2447,2011,Al2O3,I,Sphere,None,Commercial,Positive,39.7,NA,267,NA,36.3,HCMEC,50000,H,Human,Heart,Epithelial,Adult,P,12,5,MTT,TetrazoliumSalt,NA,95.38,NA,98,10.1007/s10565-011-9191-9
2448,2011,Al2O3,I,Sphere,None,Commercial,Positive,39.7,NA,267,NA,36.3,HCMEC,50000,H,Human,Heart,Epithelial,Adult,P,12,10,MTT,TetrazoliumSalt,NA,96.37,NA,98,10.1007/s10565-011-9191-9
2449,2011,Al2O3,I,Sphere,None,Commercial,Positive,39.7,NA,267,NA,36.3,HCMEC,50000,H,Human,Heart,Epithelial,Adult,P,12,20,MTT,TetrazoliumSalt,NA,94.719,NA,98,10.1007/s10565-011-9191-9
2450,2011,Al2O3,I,Sphere,None,Commercial,Positive,39.7,NA,267,NA,36.3,HCMEC,50000,H,Human,Heart,Epithelial,Adult,P,12,50,MTT,TetrazoliumSalt,NA,97.03,NA,98,10.1007/s10565-011-9191-9
2451,2011,Al2O3,I,Sphere,None,Commercial,Positive,39.7,NA,267,NA,36.3,HCMEC,50000,H,Human,Heart,Epithelial,Adult,P,12,100,MTT,TetrazoliumSalt,NA,91.749,NA,98,10.1007/s10565-011-9191-9
2452,2011,CuO,I,Sphere,None,Commercial,Positive,46.3,NA,239,NA,42.8,HCMEC,50000,H,Human,Heart,Epithelial,Adult,P,12,0.001,MTT,TetrazoliumSalt,NA,98.02,NA,98,10.1007/s10565-011-9191-9
2453,2011,CuO,I,Sphere,None,Commercial,Positive,46.3,NA,239,NA,42.8,HCMEC,50000,H,Human,Heart,Epithelial,Adult,P,12,0.01,MTT,TetrazoliumSalt,NA,95.71,NA,98,10.1007/s10565-011-9191-9
2454,2011,CuO,I,Sphere,None,Commercial,Positive,46.3,NA,239,NA,42.8,HCMEC,50000,H,Human,Heart,Epithelial,Adult,P,12,0.1,MTT,TetrazoliumSalt,NA,96.04,NA,98,10.1007/s10565-011-9191-9
2455,2011,CuO,I,Sphere,None,Commercial,Positive,46.3,NA,239,NA,42.8,HCMEC,50000,H,Human,Heart,Epithelial,Adult,P,12,1,MTT,TetrazoliumSalt,NA,99.01,NA,98,10.1007/s10565-011-9191-9
2456,2011,CuO,I,Sphere,None,Commercial,Positive,46.3,NA,239,NA,42.8,HCMEC,50000,H,Human,Heart,Epithelial,Adult,P,12,5,MTT,TetrazoliumSalt,NA,82.838,NA,98,10.1007/s10565-011-9191-9
2457,2011,CuO,I,Sphere,None,Commercial,Positive,46.3,NA,239,NA,42.8,HCMEC,50000,H,Human,Heart,Epithelial,Adult,P,12,10,MTT,TetrazoliumSalt,NA,63.366,NA,98,10.1007/s10565-011-9191-9
2458,2011,CuO,I,Sphere,None,Commercial,Positive,46.3,NA,239,NA,42.8,HCMEC,50000,H,Human,Heart,Epithelial,Adult,P,12,20,MTT,TetrazoliumSalt,NA,45.215,NA,98,10.1007/s10565-011-9191-9
2459,2011,CuO,I,Sphere,None,Commercial,Positive,46.3,NA,239,NA,42.8,HCMEC,50000,H,Human,Heart,Epithelial,Adult,P,12,50,MTT,TetrazoliumSalt,NA,16.172,NA,98,10.1007/s10565-011-9191-9
2460,2011,CuO,I,Sphere,None,Commercial,Positive,46.3,NA,239,NA,42.8,HCMEC,50000,H,Human,Heart,Epithelial,Adult,P,12,100,MTT,TetrazoliumSalt,NA,14.191,NA,98,10.1007/s10565-011-9191-9
2461,2011,ZnO,I,Sphere,None,Commercial,Positive,45.3,NA,310,NA,32.7,HCMEC,50000,H,Human,Heart,Epithelial,Adult,P,12,0.001,MTT,TetrazoliumSalt,NA,95.724,NA,98,10.1007/s10565-011-9191-9
2462,2011,ZnO,I,Sphere,None,Commercial,Positive,45.3,NA,310,NA,32.7,HCMEC,50000,H,Human,Heart,Epithelial,Adult,P,12,0.01,MTT,TetrazoliumSalt,NA,97.368,NA,98,10.1007/s10565-011-9191-9
2463,2011,ZnO,I,Sphere,None,Commercial,Positive,45.3,NA,310,NA,32.7,HCMEC,50000,H,Human,Heart,Epithelial,Adult,P,12,0.1,MTT,TetrazoliumSalt,NA,100.33,NA,98,10.1007/s10565-011-9191-9
2464,2011,ZnO,I,Sphere,None,Commercial,Positive,45.3,NA,310,NA,32.7,HCMEC,50000,H,Human,Heart,Epithelial,Adult,P,12,1,MTT,TetrazoliumSalt,NA,98.355,NA,98,10.1007/s10565-011-9191-9
2465,2011,ZnO,I,Sphere,None,Commercial,Positive,45.3,NA,310,NA,32.7,HCMEC,50000,H,Human,Heart,Epithelial,Adult,P,12,5,MTT,TetrazoliumSalt,NA,91.776,NA,98,10.1007/s10565-011-9191-9
2466,2011,ZnO,I,Sphere,None,Commercial,Positive,45.3,NA,310,NA,32.7,HCMEC,50000,H,Human,Heart,Epithelial,Adult,P,12,10,MTT,TetrazoliumSalt,NA,75,NA,98,10.1007/s10565-011-9191-9
2467,2011,ZnO,I,Sphere,None,Commercial,Positive,45.3,NA,310,NA,32.7,HCMEC,50000,H,Human,Heart,Epithelial,Adult,P,12,20,MTT,TetrazoliumSalt,NA,63.816,NA,98,10.1007/s10565-011-9191-9
2468,2011,ZnO,I,Sphere,None,Commercial,Positive,45.3,NA,310,NA,32.7,HCMEC,50000,H,Human,Heart,Epithelial,Adult,P,12,50,MTT,TetrazoliumSalt,NA,36.184,NA,98,10.1007/s10565-011-9191-9
2469,2011,ZnO,I,Sphere,None,Commercial,Positive,45.3,NA,310,NA,32.7,HCMEC,50000,H,Human,Heart,Epithelial,Adult,P,12,100,MTT,TetrazoliumSalt,NA,33.224,NA,98,10.1007/s10565-011-9191-9
2470,2011,IronOxide,I,Sphere,None,Commercial,Negative,42.5,NA,957,NA,-8.2,HCMEC,50000,H,Human,Heart,Epithelial,Adult,P,12,0.001,MTT,TetrazoliumSalt,NA,95.066,NA,98,10.1007/s10565-011-9191-9
2471,2011,IronOxide,I,Sphere,None,Commercial,Negative,42.5,NA,957,NA,-8.2,HCMEC,50000,H,Human,Heart,Epithelial,Adult,P,12,0.01,MTT,TetrazoliumSalt,NA,95.066,NA,98,10.1007/s10565-011-9191-9
2472,2011,IronOxide,I,Sphere,None,Commercial,Negative,42.5,NA,957,NA,-8.2,HCMEC,50000,H,Human,Heart,Epithelial,Adult,P,12,0.1,MTT,TetrazoliumSalt,NA,97.039,NA,98,10.1007/s10565-011-9191-9
2473,2011,IronOxide,I,Sphere,None,Commercial,Negative,42.5,NA,957,NA,-8.2,HCMEC,50000,H,Human,Heart,Epithelial,Adult,P,12,1,MTT,TetrazoliumSalt,NA,97.039,NA,98,10.1007/s10565-011-9191-9
2474,2011,IronOxide,I,Sphere,None,Commercial,Negative,42.5,NA,957,NA,-8.2,HCMEC,50000,H,Human,Heart,Epithelial,Adult,P,12,5,MTT,TetrazoliumSalt,NA,99.013,NA,98,10.1007/s10565-011-9191-9
2475,2011,IronOxide,I,Sphere,None,Commercial,Negative,42.5,NA,957,NA,-8.2,HCMEC,50000,H,Human,Heart,Epithelial,Adult,P,12,10,MTT,TetrazoliumSalt,NA,99.013,NA,98,10.1007/s10565-011-9191-9
2476,2011,IronOxide,I,Sphere,None,Commercial,Negative,42.5,NA,957,NA,-8.2,HCMEC,50000,H,Human,Heart,Epithelial,Adult,P,12,20,MTT,TetrazoliumSalt,NA,96.711,NA,98,10.1007/s10565-011-9191-9
2477,2011,IronOxide,I,Sphere,None,Commercial,Negative,42.5,NA,957,NA,-8.2,HCMEC,50000,H,Human,Heart,Epithelial,Adult,P,12,50,MTT,TetrazoliumSalt,NA,98.355,NA,98,10.1007/s10565-011-9191-9
2478,2011,IronOxide,I,Sphere,None,Commercial,Negative,42.5,NA,957,NA,-8.2,HCMEC,50000,H,Human,Heart,Epithelial,Adult,P,12,100,MTT,TetrazoliumSalt,NA,95.724,NA,98,10.1007/s10565-011-9191-9
2479,2011,IronOxide,I,Sphere,None,Commercial,Positive,46.8,NA,1025,NA,1.7,HCMEC,50000,H,Human,Heart,Epithelial,Adult,P,12,0.001,MTT,TetrazoliumSalt,NA,99.013,NA,98,10.1007/s10565-011-9191-9
2480,2011,IronOxide,I,Sphere,None,Commercial,Positive,46.8,NA,1025,NA,1.7,HCMEC,50000,H,Human,Heart,Epithelial,Adult,P,12,0.01,MTT,TetrazoliumSalt,NA,95.395,NA,98,10.1007/s10565-011-9191-9
2481,2011,IronOxide,I,Sphere,None,Commercial,Positive,46.8,NA,1025,NA,1.7,HCMEC,50000,H,Human,Heart,Epithelial,Adult,P,12,0.1,MTT,TetrazoliumSalt,NA,98.355,NA,98,10.1007/s10565-011-9191-9
2482,2011,IronOxide,I,Sphere,None,Commercial,Positive,46.8,NA,1025,NA,1.7,HCMEC,50000,H,Human,Heart,Epithelial,Adult,P,12,1,MTT,TetrazoliumSalt,NA,100.33,NA,98,10.1007/s10565-011-9191-9
2483,2011,IronOxide,I,Sphere,None,Commercial,Positive,46.8,NA,1025,NA,1.7,HCMEC,50000,H,Human,Heart,Epithelial,Adult,P,12,5,MTT,TetrazoliumSalt,NA,97.039,NA,98,10.1007/s10565-011-9191-9
2484,2011,IronOxide,I,Sphere,None,Commercial,Positive,46.8,NA,1025,NA,1.7,HCMEC,50000,H,Human,Heart,Epithelial,Adult,P,12,10,MTT,TetrazoliumSalt,NA,100,NA,98,10.1007/s10565-011-9191-9
2485,2011,IronOxide,I,Sphere,None,Commercial,Positive,46.8,NA,1025,NA,1.7,HCMEC,50000,H,Human,Heart,Epithelial,Adult,P,12,20,MTT,TetrazoliumSalt,NA,97.039,NA,98,10.1007/s10565-011-9191-9
2486,2011,IronOxide,I,Sphere,None,Commercial,Positive,46.8,NA,1025,NA,1.7,HCMEC,50000,H,Human,Heart,Epithelial,Adult,P,12,50,MTT,TetrazoliumSalt,NA,99.013,NA,98,10.1007/s10565-011-9191-9
2487,2011,IronOxide,I,Sphere,None,Commercial,Positive,46.8,NA,1025,NA,1.7,HCMEC,50000,H,Human,Heart,Epithelial,Adult,P,12,100,MTT,TetrazoliumSalt,NA,97.039,NA,98,10.1007/s10565-011-9191-9
2488,2011,MgO,I,Sphere,None,Commercial,Positive,39.2,NA,639,NA,11.6,HCMEC,50000,H,Human,Heart,Epithelial,Adult,P,24,0.001,MTT,TetrazoliumSalt,NA,99.016,NA,98,10.1007/s10565-011-9191-9
2489,2011,MgO,I,Sphere,None,Commercial,Positive,39.2,NA,639,NA,11.6,HCMEC,50000,H,Human,Heart,Epithelial,Adult,P,24,0.01,MTT,TetrazoliumSalt,NA,98.361,NA,98,10.1007/s10565-011-9191-9
2490,2011,MgO,I,Sphere,None,Commercial,Positive,39.2,NA,639,NA,11.6,HCMEC,50000,H,Human,Heart,Epithelial,Adult,P,24,0.1,MTT,TetrazoliumSalt,NA,98.361,NA,98,10.1007/s10565-011-9191-9
2491,2011,MgO,I,Sphere,None,Commercial,Positive,39.2,NA,639,NA,11.6,HCMEC,50000,H,Human,Heart,Epithelial,Adult,P,24,1,MTT,TetrazoliumSalt,NA,95.41,NA,98,10.1007/s10565-011-9191-9
2492,2011,MgO,I,Sphere,None,Commercial,Positive,39.2,NA,639,NA,11.6,HCMEC,50000,H,Human,Heart,Epithelial,Adult,P,24,5,MTT,TetrazoliumSalt,NA,87.213,NA,98,10.1007/s10565-011-9191-9
2493,2011,MgO,I,Sphere,None,Commercial,Positive,39.2,NA,639,NA,11.6,HCMEC,50000,H,Human,Heart,Epithelial,Adult,P,24,10,MTT,TetrazoliumSalt,NA,85.246,NA,98,10.1007/s10565-011-9191-9
2494,2011,MgO,I,Sphere,None,Commercial,Positive,39.2,NA,639,NA,11.6,HCMEC,50000,H,Human,Heart,Epithelial,Adult,P,24,20,MTT,TetrazoliumSalt,NA,82.295,NA,98,10.1007/s10565-011-9191-9
2495,2011,MgO,I,Sphere,None,Commercial,Positive,39.2,NA,639,NA,11.6,HCMEC,50000,H,Human,Heart,Epithelial,Adult,P,24,50,MTT,TetrazoliumSalt,NA,72.131,NA,98,10.1007/s10565-011-9191-9
2496,2011,MgO,I,Sphere,None,Commercial,Positive,39.2,NA,639,NA,11.6,HCMEC,50000,H,Human,Heart,Epithelial,Adult,P,24,100,MTT,TetrazoliumSalt,NA,62.623,NA,98,10.1007/s10565-011-9191-9
2497,2011,Al2O3,I,Sphere,None,Commercial,Positive,39.7,NA,267,NA,36.3,HCMEC,50000,H,Human,Heart,Epithelial,Adult,P,24,0.001,MTT,TetrazoliumSalt,NA,92.459,NA,98,10.1007/s10565-011-9191-9
2498,2011,Al2O3,I,Sphere,None,Commercial,Positive,39.7,NA,267,NA,36.3,HCMEC,50000,H,Human,Heart,Epithelial,Adult,P,24,0.01,MTT,TetrazoliumSalt,NA,96.066,NA,98,10.1007/s10565-011-9191-9
2499,2011,Al2O3,I,Sphere,None,Commercial,Positive,39.7,NA,267,NA,36.3,HCMEC,50000,H,Human,Heart,Epithelial,Adult,P,24,0.1,MTT,TetrazoliumSalt,NA,93.77,NA,98,10.1007/s10565-011-9191-9
2500,2011,Al2O3,I,Sphere,None,Commercial,Positive,39.7,NA,267,NA,36.3,HCMEC,50000,H,Human,Heart,Epithelial,Adult,P,24,1,MTT,TetrazoliumSalt,NA,97.377,NA,98,10.1007/s10565-011-9191-9
2501,2011,Al2O3,I,Sphere,None,Commercial,Positive,39.7,NA,267,NA,36.3,HCMEC,50000,H,Human,Heart,Epithelial,Adult,P,24,5,MTT,TetrazoliumSalt,NA,94.426,NA,98,10.1007/s10565-011-9191-9
2502,2011,Al2O3,I,Sphere,None,Commercial,Positive,39.7,NA,267,NA,36.3,HCMEC,50000,H,Human,Heart,Epithelial,Adult,P,24,10,MTT,TetrazoliumSalt,NA,95.738,NA,98,10.1007/s10565-011-9191-9
2503,2011,Al2O3,I,Sphere,None,Commercial,Positive,39.7,NA,267,NA,36.3,HCMEC,50000,H,Human,Heart,Epithelial,Adult,P,24,20,MTT,TetrazoliumSalt,NA,91.803,NA,98,10.1007/s10565-011-9191-9
2504,2011,Al2O3,I,Sphere,None,Commercial,Positive,39.7,NA,267,NA,36.3,HCMEC,50000,H,Human,Heart,Epithelial,Adult,P,24,50,MTT,TetrazoliumSalt,NA,91.803,NA,98,10.1007/s10565-011-9191-9
2505,2011,Al2O3,I,Sphere,None,Commercial,Positive,39.7,NA,267,NA,36.3,HCMEC,50000,H,Human,Heart,Epithelial,Adult,P,24,100,MTT,TetrazoliumSalt,NA,82.295,NA,98,10.1007/s10565-011-9191-9
2506,2011,CuO,I,Sphere,None,Commercial,Positive,46.3,NA,239,NA,42.8,HCMEC,50000,H,Human,Heart,Epithelial,Adult,P,24,0.001,MTT,TetrazoliumSalt,NA,95.738,NA,98,10.1007/s10565-011-9191-9
2507,2011,CuO,I,Sphere,None,Commercial,Positive,46.3,NA,239,NA,42.8,HCMEC,50000,H,Human,Heart,Epithelial,Adult,P,24,0.01,MTT,TetrazoliumSalt,NA,99.672,NA,98,10.1007/s10565-011-9191-9
2508,2011,CuO,I,Sphere,None,Commercial,Positive,46.3,NA,239,NA,42.8,HCMEC,50000,H,Human,Heart,Epithelial,Adult,P,24,0.1,MTT,TetrazoliumSalt,NA,95.082,NA,98,10.1007/s10565-011-9191-9
2509,2011,CuO,I,Sphere,None,Commercial,Positive,46.3,NA,239,NA,42.8,HCMEC,50000,H,Human,Heart,Epithelial,Adult,P,24,1,MTT,TetrazoliumSalt,NA,96.066,NA,98,10.1007/s10565-011-9191-9
2510,2011,CuO,I,Sphere,None,Commercial,Positive,46.3,NA,239,NA,42.8,HCMEC,50000,H,Human,Heart,Epithelial,Adult,P,24,5,MTT,TetrazoliumSalt,NA,74.754,NA,98,10.1007/s10565-011-9191-9
2511,2011,CuO,I,Sphere,None,Commercial,Positive,46.3,NA,239,NA,42.8,HCMEC,50000,H,Human,Heart,Epithelial,Adult,P,24,10,MTT,TetrazoliumSalt,NA,42.951,NA,98,10.1007/s10565-011-9191-9
2512,2011,CuO,I,Sphere,None,Commercial,Positive,46.3,NA,239,NA,42.8,HCMEC,50000,H,Human,Heart,Epithelial,Adult,P,24,20,MTT,TetrazoliumSalt,NA,14.426,NA,98,10.1007/s10565-011-9191-9
2513,2011,CuO,I,Sphere,None,Commercial,Positive,46.3,NA,239,NA,42.8,HCMEC,50000,H,Human,Heart,Epithelial,Adult,P,24,50,MTT,TetrazoliumSalt,NA,12.787,NA,98,10.1007/s10565-011-9191-9
2514,2011,CuO,I,Sphere,None,Commercial,Positive,46.3,NA,239,NA,42.8,HCMEC,50000,H,Human,Heart,Epithelial,Adult,P,24,100,MTT,TetrazoliumSalt,NA,12.787,NA,98,10.1007/s10565-011-9191-9
2515,2011,ZnO,I,Sphere,None,Commercial,Positive,45.3,NA,310,NA,32.7,HCMEC,50000,H,Human,Heart,Epithelial,Adult,P,24,0.001,MTT,TetrazoliumSalt,NA,92.131,NA,98,10.1007/s10565-011-9191-9
2516,2011,ZnO,I,Sphere,None,Commercial,Positive,45.3,NA,310,NA,32.7,HCMEC,50000,H,Human,Heart,Epithelial,Adult,P,24,0.01,MTT,TetrazoliumSalt,NA,97.705,NA,98,10.1007/s10565-011-9191-9
2517,2011,ZnO,I,Sphere,None,Commercial,Positive,45.3,NA,310,NA,32.7,HCMEC,50000,H,Human,Heart,Epithelial,Adult,P,24,0.1,MTT,TetrazoliumSalt,NA,96.066,NA,98,10.1007/s10565-011-9191-9
2518,2011,ZnO,I,Sphere,None,Commercial,Positive,45.3,NA,310,NA,32.7,HCMEC,50000,H,Human,Heart,Epithelial,Adult,P,24,1,MTT,TetrazoliumSalt,NA,97.049,NA,98,10.1007/s10565-011-9191-9
2519,2011,ZnO,I,Sphere,None,Commercial,Positive,45.3,NA,310,NA,32.7,HCMEC,50000,H,Human,Heart,Epithelial,Adult,P,24,5,MTT,TetrazoliumSalt,NA,71.475,NA,98,10.1007/s10565-011-9191-9
2520,2011,ZnO,I,Sphere,None,Commercial,Positive,45.3,NA,310,NA,32.7,HCMEC,50000,H,Human,Heart,Epithelial,Adult,P,24,10,MTT,TetrazoliumSalt,NA,60.984,NA,98,10.1007/s10565-011-9191-9
2521,2011,ZnO,I,Sphere,None,Commercial,Positive,45.3,NA,310,NA,32.7,HCMEC,50000,H,Human,Heart,Epithelial,Adult,P,24,20,MTT,TetrazoliumSalt,NA,42.623,NA,98,10.1007/s10565-011-9191-9
2522,2011,ZnO,I,Sphere,None,Commercial,Positive,45.3,NA,310,NA,32.7,HCMEC,50000,H,Human,Heart,Epithelial,Adult,P,24,50,MTT,TetrazoliumSalt,NA,27.869,NA,98,10.1007/s10565-011-9191-9
2523,2011,ZnO,I,Sphere,None,Commercial,Positive,45.3,NA,310,NA,32.7,HCMEC,50000,H,Human,Heart,Epithelial,Adult,P,24,100,MTT,TetrazoliumSalt,NA,21.639,NA,98,10.1007/s10565-011-9191-9
2524,2011,IronOxide,I,Sphere,None,Commercial,Negative,42.5,NA,957,NA,-8.2,HCMEC,50000,H,Human,Heart,Epithelial,Adult,P,24,0.001,MTT,TetrazoliumSalt,NA,95.738,NA,98,10.1007/s10565-011-9191-9
2525,2011,IronOxide,I,Sphere,None,Commercial,Negative,42.5,NA,957,NA,-8.2,HCMEC,50000,H,Human,Heart,Epithelial,Adult,P,24,0.01,MTT,TetrazoliumSalt,NA,96.721,NA,98,10.1007/s10565-011-9191-9
2526,2011,IronOxide,I,Sphere,None,Commercial,Negative,42.5,NA,957,NA,-8.2,HCMEC,50000,H,Human,Heart,Epithelial,Adult,P,24,0.1,MTT,TetrazoliumSalt,NA,98.033,NA,98,10.1007/s10565-011-9191-9
2527,2011,IronOxide,I,Sphere,None,Commercial,Negative,42.5,NA,957,NA,-8.2,HCMEC,50000,H,Human,Heart,Epithelial,Adult,P,24,1,MTT,TetrazoliumSalt,NA,93.77,NA,98,10.1007/s10565-011-9191-9
2528,2011,IronOxide,I,Sphere,None,Commercial,Negative,42.5,NA,957,NA,-8.2,HCMEC,50000,H,Human,Heart,Epithelial,Adult,P,24,5,MTT,TetrazoliumSalt,NA,88.525,NA,98,10.1007/s10565-011-9191-9
2529,2011,IronOxide,I,Sphere,None,Commercial,Negative,42.5,NA,957,NA,-8.2,HCMEC,50000,H,Human,Heart,Epithelial,Adult,P,24,10,MTT,TetrazoliumSalt,NA,88.852,NA,98,10.1007/s10565-011-9191-9
2530,2011,IronOxide,I,Sphere,None,Commercial,Negative,42.5,NA,957,NA,-8.2,HCMEC,50000,H,Human,Heart,Epithelial,Adult,P,24,20,MTT,TetrazoliumSalt,NA,92.131,NA,98,10.1007/s10565-011-9191-9
2531,2011,IronOxide,I,Sphere,None,Commercial,Negative,42.5,NA,957,NA,-8.2,HCMEC,50000,H,Human,Heart,Epithelial,Adult,P,24,50,MTT,TetrazoliumSalt,NA,92.131,NA,98,10.1007/s10565-011-9191-9
2532,2011,IronOxide,I,Sphere,None,Commercial,Negative,42.5,NA,957,NA,-8.2,HCMEC,50000,H,Human,Heart,Epithelial,Adult,P,24,100,MTT,TetrazoliumSalt,NA,89.508,NA,98,10.1007/s10565-011-9191-9
2533,2011,IronOxide,I,Sphere,None,Commercial,Positive,46.8,NA,1025,NA,1.7,HCMEC,50000,H,Human,Heart,Epithelial,Adult,P,24,0.001,MTT,TetrazoliumSalt,NA,98.689,NA,98,10.1007/s10565-011-9191-9
2534,2011,IronOxide,I,Sphere,None,Commercial,Positive,46.8,NA,1025,NA,1.7,HCMEC,50000,H,Human,Heart,Epithelial,Adult,P,24,0.01,MTT,TetrazoliumSalt,NA,100.66,NA,98,10.1007/s10565-011-9191-9
2535,2011,IronOxide,I,Sphere,None,Commercial,Positive,46.8,NA,1025,NA,1.7,HCMEC,50000,H,Human,Heart,Epithelial,Adult,P,24,0.1,MTT,TetrazoliumSalt,NA,92.787,NA,98,10.1007/s10565-011-9191-9
2536,2011,IronOxide,I,Sphere,None,Commercial,Positive,46.8,NA,1025,NA,1.7,HCMEC,50000,H,Human,Heart,Epithelial,Adult,P,24,1,MTT,TetrazoliumSalt,NA,95.738,NA,98,10.1007/s10565-011-9191-9
2537,2011,IronOxide,I,Sphere,None,Commercial,Positive,46.8,NA,1025,NA,1.7,HCMEC,50000,H,Human,Heart,Epithelial,Adult,P,24,5,MTT,TetrazoliumSalt,NA,91.148,NA,98,10.1007/s10565-011-9191-9
2538,2011,IronOxide,I,Sphere,None,Commercial,Positive,46.8,NA,1025,NA,1.7,HCMEC,50000,H,Human,Heart,Epithelial,Adult,P,24,10,MTT,TetrazoliumSalt,NA,92.787,NA,98,10.1007/s10565-011-9191-9
2539,2011,IronOxide,I,Sphere,None,Commercial,Positive,46.8,NA,1025,NA,1.7,HCMEC,50000,H,Human,Heart,Epithelial,Adult,P,24,20,MTT,TetrazoliumSalt,NA,89.18,NA,98,10.1007/s10565-011-9191-9
2540,2011,IronOxide,I,Sphere,None,Commercial,Positive,46.8,NA,1025,NA,1.7,HCMEC,50000,H,Human,Heart,Epithelial,Adult,P,24,50,MTT,TetrazoliumSalt,NA,89.18,NA,98,10.1007/s10565-011-9191-9
2541,2011,IronOxide,I,Sphere,None,Commercial,Positive,46.8,NA,1025,NA,1.7,HCMEC,50000,H,Human,Heart,Epithelial,Adult,P,24,100,MTT,TetrazoliumSalt,NA,92.787,NA,98,10.1007/s10565-011-9191-9
2542,2010,SLN,O,Sphere,None,Emulsion-Solvent Evaporation ,Negative,NA,98.4,NA,-14.6,NA,A549,100000,H,Human,Lung,Epithelial,Adult,L,24,823.5,MTT,TetrazoliumSalt,NA,83.784,0.148,99,10.1016/j.ejpb.2010.02.014
2543,2010,SLN,O,Sphere,None,Emulsion-Solvent Evaporation ,Negative,NA,98.4,NA,-14.6,NA,A549,100000,H,Human,Lung,Epithelial,Adult,L,24,1462.8,MTT,TetrazoliumSalt,NA,90.476,0.148,99,10.1016/j.ejpb.2010.02.014
2544,2010,SLN,O,Sphere,None,Emulsion-Solvent Evaporation ,Negative,NA,98.4,NA,-14.6,NA,A549,100000,H,Human,Lung,Epithelial,Adult,L,24,2607.3,MTT,TetrazoliumSalt,NA,88.417,0.148,99,10.1016/j.ejpb.2010.02.014
2545,2010,SLN,O,Sphere,None,Emulsion-Solvent Evaporation ,Negative,NA,98.4,NA,-14.6,NA,A549,100000,H,Human,Lung,Epithelial,Adult,L,24,3671.1,MTT,TetrazoliumSalt,NA,55.341,0.148,99,10.1016/j.ejpb.2010.02.014
2546,2010,SLN,O,Sphere,None,Emulsion-Solvent Evaporation ,Negative,NA,98.4,NA,-14.6,NA,A549,100000,H,Human,Lung,Epithelial,Adult,L,24,4674.1,MTT,TetrazoliumSalt,NA,21.236,0.148,99,10.1016/j.ejpb.2010.02.014
2547,2010,SLN,O,Sphere,None,Emulsion-Solvent Evaporation ,Negative,NA,98.4,NA,-14.6,NA,A549,100000,H,Human,Lung,Epithelial,Adult,L,24,5624.7,MTT,TetrazoliumSalt,NA,16.86,0.148,99,10.1016/j.ejpb.2010.02.014
2548,2010,SLN,O,Sphere,None,Emulsion-Solvent Evaporation ,Negative,NA,98.4,NA,-14.6,NA,A549,100000,H,Human,Lung,Epithelial,Adult,L,24,7861.4,MTT,TetrazoliumSalt,NA,8.2368,0.148,99,10.1016/j.ejpb.2010.02.014
