Repository: reylaboratories/Dataset

File: S0_Raw Dataset.csv (part 13 of 23)
No,Year,Material,Type,Shape,Coat/Functional Group,Synthesis_Method,Surface_Charge,Diameter (nm),Size_in_Water (nm),Size_in_Medium (nm),Zeta_in_Water (mV),Zeta_in_Medium (mV),Cell_Type,No_of_Cells (cells/well),Human_Animal,Cell_Source,Cell_Tissue,Cell_Morphology,Cell_Age,Cell Line_Primary Cell,Time (hr),Concentration (ug/ml),Test,Test_Indicator,Aspect_Ratio,Cell_Viability (%),PDI,Article_ID,DOI
2549,2010,SLN,O,Sphere,None,Emulsion-Solvent Evaporation ,Negative,NA,98.4,NA,-14.6,NA,A549,100000,H,Human,Lung,Epithelial,Adult,L,24,14015.2,MTT,TetrazoliumSalt,NA,8.1081,0.148,99,10.1016/j.ejpb.2010.02.014
2550,2010,SLN,O,Sphere,None,Emulsion-Solvent Evaporation ,Negative,NA,98.4,NA,-14.6,NA,A549,100000,H,Human,Lung,Epithelial,Adult,L,24,823.5,NRU,TetrazoliumSalt,NA,83.784,0.148,99,10.1016/j.ejpb.2010.02.014
2551,2010,SLN,O,Sphere,None,Emulsion-Solvent Evaporation ,Negative,NA,98.4,NA,-14.6,NA,A549,100000,H,Human,Lung,Epithelial,Adult,L,24,1462.8,NRU,TetrazoliumSalt,NA,80.18,0.148,99,10.1016/j.ejpb.2010.02.014
2552,2010,SLN,O,Sphere,None,Emulsion-Solvent Evaporation ,Negative,NA,98.4,NA,-14.6,NA,A549,100000,H,Human,Lung,Epithelial,Adult,L,24,2607.3,NRU,TetrazoliumSalt,NA,59.974,0.148,99,10.1016/j.ejpb.2010.02.014
2553,2010,SLN,O,Sphere,None,Emulsion-Solvent Evaporation ,Negative,NA,98.4,NA,-14.6,NA,A549,100000,H,Human,Lung,Epithelial,Adult,L,24,3671.1,NRU,TetrazoliumSalt,NA,29.601,0.148,99,10.1016/j.ejpb.2010.02.014
2554,2010,SLN,O,Sphere,None,Emulsion-Solvent Evaporation ,Negative,NA,98.4,NA,-14.6,NA,A549,100000,H,Human,Lung,Epithelial,Adult,L,24,4674.1,NRU,TetrazoliumSalt,NA,18.79,0.148,99,10.1016/j.ejpb.2010.02.014
2555,2010,SLN,O,Sphere,None,Emulsion-Solvent Evaporation ,Negative,NA,98.4,NA,-14.6,NA,A549,100000,H,Human,Lung,Epithelial,Adult,L,24,5624.7,NRU,TetrazoliumSalt,NA,19.305,0.148,99,10.1016/j.ejpb.2010.02.014
2556,2010,SLN,O,Sphere,None,Emulsion-Solvent Evaporation ,Negative,NA,98.4,NA,-14.6,NA,A549,100000,H,Human,Lung,Epithelial,Adult,L,24,7861.4,NRU,TetrazoliumSalt,NA,15.83,0.148,99,10.1016/j.ejpb.2010.02.014
2557,2010,SLN,O,Sphere,None,Emulsion-Solvent Evaporation ,Negative,NA,98.4,NA,-14.6,NA,A549,100000,H,Human,Lung,Epithelial,Adult,L,24,14015.2,NRU,TetrazoliumSalt,NA,18.275,0.148,99,10.1016/j.ejpb.2010.02.014
2558,2010,SLN,O,Sphere,None,Emulsion-Solvent Evaporation ,Negative,NA,98.4,NA,-14.6,NA,PCLS,NA,A,Mouse,Lung,Mixed,Adult,P,24,100,WST-1,TetrazoliumSalt,NA,100.12,0.148,99,10.1016/j.ejpb.2010.02.014
2559,2010,SLN,O,Sphere,None,Emulsion-Solvent Evaporation ,Negative,NA,98.4,NA,-14.6,NA,PCLS,NA,A,Mouse,Lung,Mixed,Adult,P,24,250,WST-1,TetrazoliumSalt,NA,83.034,0.148,99,10.1016/j.ejpb.2010.02.014
2560,2010,SLN,O,Sphere,None,Emulsion-Solvent Evaporation ,Negative,NA,98.4,NA,-14.6,NA,PCLS,NA,A,Mouse,Lung,Mixed,Adult,P,24,500,WST-1,TetrazoliumSalt,NA,67.116,0.148,99,10.1016/j.ejpb.2010.02.014
2561,2010,SLN,O,Sphere,None,Emulsion-Solvent Evaporation ,Negative,NA,98.4,NA,-14.6,NA,PCLS,NA,A,Mouse,Lung,Mixed,Adult,P,24,750,WST-1,TetrazoliumSalt,NA,32.211,0.148,99,10.1016/j.ejpb.2010.02.014
2562,2010,SLN,O,Sphere,None,Emulsion-Solvent Evaporation ,Negative,NA,98.4,NA,-14.6,NA,PCLS,NA,A,Mouse,Lung,Mixed,Adult,P,24,1000,WST-1,TetrazoliumSalt,NA,0.165,0.148,99,10.1016/j.ejpb.2010.02.014
2563,2019,SLN,O,Sphere,CTAB,Multiple Emulsion Method,Positive,NA,135.1,NA,28.2,NA,Caco-2,5000,H,Human,Colon,Epithelial,Adult,L,24,66,AlamarBlue,AlamarBlue,NA,4.3403,0.196,100,10.1016/j.ejpb.2010.02.014
2564,2019,SLN,O,Sphere,CTAB,Multiple Emulsion Method,Positive,NA,135.1,NA,28.2,NA,Caco-2,5000,H,Human,Colon,Epithelial,Adult,L,24,165,AlamarBlue,AlamarBlue,NA,4.6875,0.196,100,10.1016/j.ejpb.2010.02.014
2565,2019,SLN,O,Sphere,CTAB,Multiple Emulsion Method,Positive,NA,135.1,NA,28.2,NA,Caco-2,5000,H,Human,Colon,Epithelial,Adult,L,24,330,AlamarBlue,AlamarBlue,NA,5.2083,0.196,100,10.1016/j.ejpb.2010.02.014
2566,2019,SLN,O,Sphere,CTAB,Multiple Emulsion Method,Positive,NA,135.1,NA,28.2,NA,Caco-2,5000,H,Human,Colon,Epithelial,Adult,L,24,660,AlamarBlue,AlamarBlue,NA,3.2986,0.196,100,10.1016/j.ejpb.2010.02.014
2567,2019,SLN,O,Sphere,DDAB,Multiple Emulsion Method,Positive,NA,134.2,NA,28.2,NA,Caco-2,5000,H,Human,Colon,Epithelial,Adult,L,24,66,AlamarBlue,AlamarBlue,NA,99.132,0.179,100,10.1016/j.ejpb.2010.02.014
2568,2019,SLN,O,Sphere,DDAB,Multiple Emulsion Method,Positive,NA,134.2,NA,28.2,NA,Caco-2,5000,H,Human,Colon,Epithelial,Adult,L,24,165,AlamarBlue,AlamarBlue,NA,92.882,0.179,100,10.1016/j.ejpb.2010.02.014
2569,2019,SLN,O,Sphere,DDAB,Multiple Emulsion Method,Positive,NA,134.2,NA,28.2,NA,Caco-2,5000,H,Human,Colon,Epithelial,Adult,L,24,330,AlamarBlue,AlamarBlue,NA,77.431,0.179,100,10.1016/j.ejpb.2010.02.014
2570,2019,SLN,O,Sphere,DDAB,Multiple Emulsion Method,Positive,NA,134.2,NA,28.2,NA,Caco-2,5000,H,Human,Colon,Epithelial,Adult,L,24,660,AlamarBlue,AlamarBlue,NA,51.91,0.179,100,10.1016/j.ejpb.2010.02.014
2571,2019,SLN,O,Sphere,CTAB,Multiple Emulsion Method,Positive,NA,135.1,NA,28.2,NA,HepG2,5000,H,Human,Liver,Epithelial,Adult,L,24,66,AlamarBlue,AlamarBlue,NA,7.4468,0.196,100,10.1016/j.ejpb.2010.02.014
2572,2019,SLN,O,Sphere,CTAB,Multiple Emulsion Method,Positive,NA,135.1,NA,28.2,NA,HepG2,5000,H,Human,Liver,Epithelial,Adult,L,24,165,AlamarBlue,AlamarBlue,NA,7.6241,0.196,100,10.1016/j.ejpb.2010.02.014
2573,2019,SLN,O,Sphere,CTAB,Multiple Emulsion Method,Positive,NA,135.1,NA,28.2,NA,HepG2,5000,H,Human,Liver,Epithelial,Adult,L,24,330,AlamarBlue,AlamarBlue,NA,5.8511,0.196,100,10.1016/j.ejpb.2010.02.014
2574,2019,SLN,O,Sphere,CTAB,Multiple Emulsion Method,Positive,NA,135.1,NA,28.2,NA,HepG2,5000,H,Human,Liver,Epithelial,Adult,L,24,660,AlamarBlue,AlamarBlue,NA,5.4965,0.196,100,10.1016/j.ejpb.2010.02.014
2575,2019,SLN,O,Sphere,DDAB,Multiple Emulsion Method,Positive,NA,134.2,NA,28.2,NA,HepG2,5000,H,Human,Liver,Epithelial,Adult,L,24,66,AlamarBlue,AlamarBlue,NA,91.844,0.179,100,10.1016/j.ejpb.2010.02.014
2576,2019,SLN,O,Sphere,DDAB,Multiple Emulsion Method,Positive,NA,134.2,NA,28.2,NA,HepG2,5000,H,Human,Liver,Epithelial,Adult,L,24,165,AlamarBlue,AlamarBlue,NA,93.44,0.179,100,10.1016/j.ejpb.2010.02.014
2577,2019,SLN,O,Sphere,DDAB,Multiple Emulsion Method,Positive,NA,134.2,NA,28.2,NA,HepG2,5000,H,Human,Liver,Epithelial,Adult,L,24,330,AlamarBlue,AlamarBlue,NA,63.298,0.179,100,10.3390/app9204438
2578,2019,SLN,O,Sphere,DDAB,Multiple Emulsion Method,Positive,NA,134.2,NA,28.2,NA,HepG2,5000,H,Human,Liver,Epithelial,Adult,L,24,660,AlamarBlue,AlamarBlue,NA,46.986,0.179,100,10.3390/app9204438
2579,2019,SLN,O,Sphere,CTAB,Multiple Emulsion Method,Positive,NA,135.1,NA,28.2,NA,MCF-7,5000,H,Human,Breast,Epithelial,Adult,L,24,66,AlamarBlue,AlamarBlue,NA,3.3841,0.196,100,10.3390/app9204438
2580,2019,SLN,O,Sphere,CTAB,Multiple Emulsion Method,Positive,NA,135.1,NA,28.2,NA,MCF-7,5000,H,Human,Breast,Epithelial,Adult,L,24,165,AlamarBlue,AlamarBlue,NA,3.3841,0.196,100,10.3390/app9204438
2581,2019,SLN,O,Sphere,CTAB,Multiple Emulsion Method,Positive,NA,135.1,NA,28.2,NA,MCF-7,5000,H,Human,Breast,Epithelial,Adult,L,24,330,AlamarBlue,AlamarBlue,NA,1.3536,0.196,100,10.3390/app9204438
2582,2019,SLN,O,Sphere,CTAB,Multiple Emulsion Method,Positive,NA,135.1,NA,28.2,NA,MCF-7,5000,H,Human,Breast,Epithelial,Adult,L,24,660,AlamarBlue,AlamarBlue,NA,1.0152,0.196,100,10.3390/app9204438
2583,2019,SLN,O,Sphere,DDAB,Multiple Emulsion Method,Positive,NA,134.2,NA,28.2,NA,MCF-7,5000,H,Human,Breast,Epithelial,Adult,L,24,66,AlamarBlue,AlamarBlue,NA,105.08,0.179,100,10.3390/app9204438
2584,2019,SLN,O,Sphere,DDAB,Multiple Emulsion Method,Positive,NA,134.2,NA,28.2,NA,MCF-7,5000,H,Human,Breast,Epithelial,Adult,L,24,165,AlamarBlue,AlamarBlue,NA,100.51,0.179,100,10.3390/app9204438
2585,2019,SLN,O,Sphere,DDAB,Multiple Emulsion Method,Positive,NA,134.2,NA,28.2,NA,MCF-7,5000,H,Human,Breast,Epithelial,Adult,L,24,330,AlamarBlue,AlamarBlue,NA,71.912,0.179,100,10.3390/app9204438
2586,2019,SLN,O,Sphere,DDAB,Multiple Emulsion Method,Positive,NA,134.2,NA,28.2,NA,MCF-7,5000,H,Human,Breast,Epithelial,Adult,L,24,660,AlamarBlue,AlamarBlue,NA,67.005,0.179,100,10.3390/app9204438
2587,2019,SLN,O,Sphere,CTAB,Multiple Emulsion Method,Positive,NA,135.1,NA,28.2,NA,SV-80,5000,H,Human,Lung,Fibroblast,Adult,L,24,66,AlamarBlue,AlamarBlue,NA,8.8926,0.196,100,10.3390/app9204438
2588,2019,SLN,O,Sphere,CTAB,Multiple Emulsion Method,Positive,NA,135.1,NA,28.2,NA,SV-80,5000,H,Human,Lung,Fibroblast,Adult,L,24,165,AlamarBlue,AlamarBlue,NA,8.8926,0.196,100,10.3390/app9204438
2589,2019,SLN,O,Sphere,CTAB,Multiple Emulsion Method,Positive,NA,135.1,NA,28.2,NA,SV-80,5000,H,Human,Lung,Fibroblast,Adult,L,24,330,AlamarBlue,AlamarBlue,NA,8.2215,0.196,100,10.3390/app9204438
2590,2019,SLN,O,Sphere,CTAB,Multiple Emulsion Method,Positive,NA,135.1,NA,28.2,NA,SV-80,5000,H,Human,Lung,Fibroblast,Adult,L,24,660,AlamarBlue,AlamarBlue,NA,6.2081,0.196,100,10.3390/app9204438
2591,2019,SLN,O,Sphere,DDAB,Multiple Emulsion Method,Positive,NA,134.2,NA,28.2,NA,SV-80,5000,H,Human,Lung,Fibroblast,Adult,L,24,66,AlamarBlue,AlamarBlue,NA,107.72,0.179,100,10.3390/app9204438
2592,2019,SLN,O,Sphere,DDAB,Multiple Emulsion Method,Positive,NA,134.2,NA,28.2,NA,SV-80,5000,H,Human,Lung,Fibroblast,Adult,L,24,165,AlamarBlue,AlamarBlue,NA,98.993,0.179,100,10.3390/app9204438
2593,2019,SLN,O,Sphere,DDAB,Multiple Emulsion Method,Positive,NA,134.2,NA,28.2,NA,SV-80,5000,H,Human,Lung,Fibroblast,Adult,L,24,330,AlamarBlue,AlamarBlue,NA,80.705,0.179,100,10.3390/app9204438
2594,2019,SLN,O,Sphere,DDAB,Multiple Emulsion Method,Positive,NA,134.2,NA,28.2,NA,SV-80,5000,H,Human,Lung,Fibroblast,Adult,L,24,660,AlamarBlue,AlamarBlue,NA,42.45,0.179,100,10.3390/app9204438
2595,2019,SLN,O,Sphere,CTAB,Multiple Emulsion Method,Positive,NA,135.1,NA,28.2,NA,Y-79,10000,H,Human,Retina,MulticellularClusters,Adult,L,24,66,AlamarBlue,AlamarBlue,NA,7.0922,0.196,100,10.3390/app9204438
2596,2019,SLN,O,Sphere,CTAB,Multiple Emulsion Method,Positive,NA,135.1,NA,28.2,NA,Y-79,10000,H,Human,Retina,MulticellularClusters,Adult,L,24,165,AlamarBlue,AlamarBlue,NA,2.8369,0.196,100,10.3390/app9204438
2597,2019,SLN,O,Sphere,CTAB,Multiple Emulsion Method,Positive,NA,135.1,NA,28.2,NA,Y-79,10000,H,Human,Retina,MulticellularClusters,Adult,L,24,330,AlamarBlue,AlamarBlue,NA,2.8369,0.196,100,10.3390/app9204438
2598,2019,SLN,O,Sphere,CTAB,Multiple Emulsion Method,Positive,NA,135.1,NA,28.2,NA,Y-79,10000,H,Human,Retina,MulticellularClusters,Adult,L,24,660,AlamarBlue,AlamarBlue,NA,2.4823,0.196,100,10.3390/app9204438
2599,2019,SLN,O,Sphere,DDAB,Multiple Emulsion Method,Positive,NA,134.2,NA,28.2,NA,Y-79,10000,H,Human,Retina,MulticellularClusters,Adult,L,24,66,AlamarBlue,AlamarBlue,NA,94.681,0.179,100,10.3390/app9204438
2600,2019,SLN,O,Sphere,DDAB,Multiple Emulsion Method,Positive,NA,134.2,NA,28.2,NA,Y-79,10000,H,Human,Retina,MulticellularClusters,Adult,L,24,165,AlamarBlue,AlamarBlue,NA,92.908,0.179,100,10.3390/app9204438
2601,2019,SLN,O,Sphere,DDAB,Multiple Emulsion Method,Positive,NA,134.2,NA,28.2,NA,Y-79,10000,H,Human,Retina,MulticellularClusters,Adult,L,24,330,AlamarBlue,AlamarBlue,NA,76.064,0.179,100,10.3390/app9204438
2602,2019,SLN,O,Sphere,DDAB,Multiple Emulsion Method,Positive,NA,134.2,NA,28.2,NA,Y-79,10000,H,Human,Retina,MulticellularClusters,Adult,L,24,660,AlamarBlue,AlamarBlue,NA,61.17,0.179,100,10.3390/app9204438
2603,2010,Chitosan,O,Sphere,None,Commercial,Positive,40,NA,NA,50,NA,K562,NA,H,Human,BoneMarrow,Lymphoblast,Adult,L,12,10,MTT,TetrazoliumSalt,NA,60.323,NA,101,10.1016/j.biopha.2009.09.002
2604,2010,Chitosan,O,Sphere,None,Commercial,Positive,40,NA,NA,50,NA,K562,NA,H,Human,BoneMarrow,Lymphoblast,Adult,L,12,15,MTT,TetrazoliumSalt,NA,58.645,NA,101,10.1016/j.biopha.2009.09.002
2605,2010,Chitosan,O,Sphere,None,Commercial,Positive,40,NA,NA,50,NA,K562,NA,H,Human,BoneMarrow,Lymphoblast,Adult,L,12,20,MTT,TetrazoliumSalt,NA,54,NA,101,10.1016/j.biopha.2009.09.002
2606,2010,Chitosan,O,Sphere,None,Commercial,Positive,40,NA,NA,50,NA,K562,NA,H,Human,BoneMarrow,Lymphoblast,Adult,L,12,25,MTT,TetrazoliumSalt,NA,52.452,NA,101,10.1016/j.biopha.2009.09.002
2607,2010,Chitosan,O,Sphere,None,Commercial,Positive,40,NA,NA,50,NA,K562,NA,H,Human,BoneMarrow,Lymphoblast,Adult,L,12,30,MTT,TetrazoliumSalt,NA,48.065,NA,101,10.1016/j.biopha.2009.09.002
2608,2010,Chitosan,O,Sphere,None,Commercial,Positive,40,NA,NA,50,NA,K562,NA,H,Human,BoneMarrow,Lymphoblast,Adult,L,24,10,MTT,TetrazoliumSalt,NA,56.258,NA,101,10.1016/j.biopha.2009.09.002
2609,2010,Chitosan,O,Sphere,None,Commercial,Positive,40,NA,NA,50,NA,K562,NA,H,Human,BoneMarrow,Lymphoblast,Adult,L,24,15,MTT,TetrazoliumSalt,NA,51.806,NA,101,10.1016/j.biopha.2009.09.002
2610,2010,Chitosan,O,Sphere,None,Commercial,Positive,40,NA,NA,50,NA,K562,NA,H,Human,BoneMarrow,Lymphoblast,Adult,L,24,20,MTT,TetrazoliumSalt,NA,37.226,NA,101,10.1016/j.biopha.2009.09.002
2611,2010,Chitosan,O,Sphere,None,Commercial,Positive,40,NA,NA,50,NA,K562,NA,H,Human,BoneMarrow,Lymphoblast,Adult,L,24,25,MTT,TetrazoliumSalt,NA,36.129,NA,101,10.1016/j.biopha.2009.09.002
2612,2010,Chitosan,O,Sphere,None,Commercial,Positive,40,NA,NA,50,NA,K562,NA,H,Human,BoneMarrow,Lymphoblast,Adult,L,24,30,MTT,TetrazoliumSalt,NA,28.581,NA,101,10.1016/j.biopha.2009.09.002
2613,2010,Chitosan,O,Sphere,None,Commercial,Positive,40,NA,NA,50,NA,K562,NA,H,Human,BoneMarrow,Lymphoblast,Adult,L,36,10,MTT,TetrazoliumSalt,NA,50.258,NA,101,10.1016/j.biopha.2009.09.002
2614,2010,Chitosan,O,Sphere,None,Commercial,Positive,40,NA,NA,50,NA,K562,NA,H,Human,BoneMarrow,Lymphoblast,Adult,L,36,15,MTT,TetrazoliumSalt,NA,41.484,NA,101,10.1016/j.biopha.2009.09.002
2615,2010,Chitosan,O,Sphere,None,Commercial,Positive,40,NA,NA,50,NA,K562,NA,H,Human,BoneMarrow,Lymphoblast,Adult,L,36,20,MTT,TetrazoliumSalt,NA,30.581,NA,101,10.1016/j.biopha.2009.09.002
2616,2010,Chitosan,O,Sphere,None,Commercial,Positive,40,NA,NA,50,NA,K562,NA,H,Human,BoneMarrow,Lymphoblast,Adult,L,36,25,MTT,TetrazoliumSalt,NA,18.323,NA,101,10.1016/j.biopha.2009.09.002
2617,2010,Chitosan,O,Sphere,None,Commercial,Positive,40,NA,NA,50,NA,K562,NA,H,Human,BoneMarrow,Lymphoblast,Adult,L,36,30,MTT,TetrazoliumSalt,NA,17.29,NA,101,10.1016/j.biopha.2009.09.002
2618,2010,Chitosan,O,Sphere,None,Commercial,Positive,40,NA,NA,50,NA,K562,NA,H,Human,BoneMarrow,Lymphoblast,Adult,L,48,10,MTT,TetrazoliumSalt,NA,48.258,NA,101,10.1016/j.biopha.2009.09.002
2619,2010,Chitosan,O,Sphere,None,Commercial,Positive,40,NA,NA,50,NA,K562,NA,H,Human,BoneMarrow,Lymphoblast,Adult,L,48,15,MTT,TetrazoliumSalt,NA,37.484,NA,101,10.1016/j.biopha.2009.09.002
2620,2010,Chitosan,O,Sphere,None,Commercial,Positive,40,NA,NA,50,NA,K562,NA,H,Human,BoneMarrow,Lymphoblast,Adult,L,48,20,MTT,TetrazoliumSalt,NA,25.097,NA,101,10.1016/j.biopha.2009.09.002
2621,2010,Chitosan,O,Sphere,None,Commercial,Positive,40,NA,NA,50,NA,K562,NA,H,Human,BoneMarrow,Lymphoblast,Adult,L,48,25,MTT,TetrazoliumSalt,NA,13.677,NA,101,10.1016/j.biopha.2009.09.002
2622,2010,Chitosan,O,Sphere,None,Commercial,Positive,40,NA,NA,50,NA,K562,NA,H,Human,BoneMarrow,Lymphoblast,Adult,L,48,30,MTT,TetrazoliumSalt,NA,11.097,NA,101,10.1016/j.biopha.2009.09.002
2623,2015,MWCNT,C,Nanotube,None,Chemical Vapor Deposition,NA,11,NA,NA,NA,NA,UM-UC-3,2000,H,Human,UrinaryBladder,Epithelial,Adult,L,48,50,CytoTox-Glo,Dead-Cell-Protease,89,94.167,NA,102,10.1016/j.ijpharm.2015.01.017
2624,2015,MWCNT,C,Nanotube,None,Chemical Vapor Deposition,NA,11,NA,NA,NA,NA,UM-UC-3,2000,H,Human,UrinaryBladder,Epithelial,Adult,L,48,50,CytoTox-Glo,Dead-Cell-Protease,62.4,75.417,NA,102,10.1016/j.ijpharm.2015.01.017
2625,2015,MWCNT,C,Nanotube,None,Chemical Vapor Deposition,NA,18,NA,NA,NA,NA,UM-UC-3,2000,H,Human,UrinaryBladder,Epithelial,Adult,L,48,50,CytoTox-Glo,Dead-Cell-Protease,84.6,75.833,NA,102,10.1016/j.ijpharm.2015.01.017
2626,2015,MWCNT,C,Nanotube,None,Chemical Vapor Deposition,NA,18,NA,NA,NA,NA,UM-UC-3,2000,H,Human,UrinaryBladder,Epithelial,Adult,L,48,50,CytoTox-Glo,Dead-Cell-Protease,41.8,65.625,NA,102,10.1016/j.ijpharm.2015.01.017
2627,2015,MWCNT,C,Nanotube,None,Chemical Vapor Deposition,NA,11,NA,NA,NA,NA,EJ28,300,H,Human,UrinaryBladder,Epithelial,Adult,L,48,100,WST-1,TetrazoliumSalt,89,39.61,NA,102,10.1016/j.ijpharm.2015.01.017
2628,2015,MWCNT,C,Nanotube,None,Chemical Vapor Deposition,NA,11,NA,NA,NA,NA,EJ28,300,H,Human,UrinaryBladder,Epithelial,Adult,L,72,100,WST-1,TetrazoliumSalt,89,70.779,NA,102,10.1016/j.ijpharm.2015.01.017
2629,2015,MWCNT,C,Nanotube,None,Chemical Vapor Deposition,NA,11,NA,NA,NA,NA,EJ28,300,H,Human,UrinaryBladder,Epithelial,Adult,L,96,100,WST-1,TetrazoliumSalt,89,68.571,NA,102,10.1016/j.ijpharm.2015.01.017
2630,2015,MWCNT,C,Nanotube,None,Chemical Vapor Deposition,NA,11,NA,NA,NA,NA,EJ28,300,H,Human,UrinaryBladder,Epithelial,Adult,L,48,100,WST-1,TetrazoliumSalt,62.4,29.351,NA,102,10.1016/j.ijpharm.2015.01.017
2631,2015,MWCNT,C,Nanotube,None,Chemical Vapor Deposition,NA,11,NA,NA,NA,NA,EJ28,300,H,Human,UrinaryBladder,Epithelial,Adult,L,72,100,WST-1,TetrazoliumSalt,62.4,47.273,NA,102,10.1016/j.ijpharm.2015.01.017
2632,2015,MWCNT,C,Nanotube,None,Chemical Vapor Deposition,NA,11,NA,NA,NA,NA,EJ28,300,H,Human,UrinaryBladder,Epithelial,Adult,L,96,100,WST-1,TetrazoliumSalt,62.4,44.416,NA,102,10.1016/j.ijpharm.2015.01.017
2633,2015,MWCNT,C,Nanotube,None,Chemical Vapor Deposition,NA,18,NA,NA,NA,NA,EJ28,300,H,Human,UrinaryBladder,Epithelial,Adult,L,48,100,WST-1,TetrazoliumSalt,84.6,50.26,NA,102,10.1016/j.ijpharm.2015.01.017
2634,2015,MWCNT,C,Nanotube,None,Chemical Vapor Deposition,NA,18,NA,NA,NA,NA,EJ28,300,H,Human,UrinaryBladder,Epithelial,Adult,L,72,100,WST-1,TetrazoliumSalt,84.6,82.078,NA,102,10.1016/j.ijpharm.2015.01.017
2635,2015,MWCNT,C,Nanotube,None,Chemical Vapor Deposition,NA,18,NA,NA,NA,NA,EJ28,300,H,Human,UrinaryBladder,Epithelial,Adult,L,96,100,WST-1,TetrazoliumSalt,84.6,78.961,NA,102,10.1016/j.ijpharm.2015.01.017
2636,2015,MWCNT,C,Nanotube,None,Chemical Vapor Deposition,NA,18,NA,NA,NA,NA,EJ28,300,H,Human,UrinaryBladder,Epithelial,Adult,L,48,100,WST-1,TetrazoliumSalt,41.8,38.052,NA,102,10.1016/j.ijpharm.2015.01.017
2637,2015,MWCNT,C,Nanotube,None,Chemical Vapor Deposition,NA,18,NA,NA,NA,NA,EJ28,300,H,Human,UrinaryBladder,Epithelial,Adult,L,72,100,WST-1,TetrazoliumSalt,41.8,66.623,NA,102,10.1016/j.ijpharm.2015.01.017
2638,2015,MWCNT,C,Nanotube,None,Chemical Vapor Deposition,NA,18,NA,NA,NA,NA,EJ28,300,H,Human,UrinaryBladder,Epithelial,Adult,L,96,100,WST-1,TetrazoliumSalt,41.8,56.234,NA,102,10.1016/j.ijpharm.2015.01.017
2639,2010,TiO2,I,Irregular,None,Commercial,NA,20,NA,NA,NA,NA,CHO-K1,25000,A,Hamster,Ovary,Epithelial,Adult,L,24,5,NRU,NeutralRed,NA,100,NA,103,10.1016/j.jhazmat.2009.12.089
2640,2010,TiO2,I,Irregular,None,Commercial,NA,20,NA,NA,NA,NA,CHO-K1,25000,A,Hamster,Ovary,Epithelial,Adult,L,24,10,NRU,NeutralRed,NA,98.443,NA,103,10.1016/j.jhazmat.2009.12.089
2641,2010,TiO2,I,Irregular,None,Commercial,NA,20,NA,NA,NA,NA,CHO-K1,25000,A,Hamster,Ovary,Epithelial,Adult,L,24,25,NRU,NeutralRed,NA,89.619,NA,103,10.1016/j.jhazmat.2009.12.089
2642,2010,TiO2,I,Irregular,None,Commercial,NA,20,NA,NA,NA,NA,CHO-K1,25000,A,Hamster,Ovary,Epithelial,Adult,L,24,50,NRU,NeutralRed,NA,80.45,NA,103,10.1016/j.jhazmat.2009.12.089
2643,2010,TiO2,I,Irregular,None,Commercial,NA,20,NA,NA,NA,NA,CHO-K1,25000,A,Hamster,Ovary,Epithelial,Adult,L,24,100,NRU,NeutralRed,NA,64.187,NA,103,10.1016/j.jhazmat.2009.12.089
2644,2010,TiO2,I,Irregular,None,Commercial,NA,20,NA,NA,NA,NA,CHO-K1,25000,A,Hamster,Ovary,Epithelial,Adult,L,24,5,MTT,TetrazoliumSalt,NA,84.201,NA,103,10.1016/j.jhazmat.2009.12.089
2645,2010,TiO2,I,Irregular,None,Commercial,NA,20,NA,NA,NA,NA,CHO-K1,25000,A,Hamster,Ovary,Epithelial,Adult,L,24,25,MTT,TetrazoliumSalt,NA,76.302,NA,103,10.1016/j.jhazmat.2009.12.089
2646,2010,TiO2,I,Irregular,None,Commercial,NA,20,NA,NA,NA,NA,CHO-K1,25000,A,Hamster,Ovary,Epithelial,Adult,L,24,50,MTT,TetrazoliumSalt,NA,72.89,NA,103,10.1016/j.jhazmat.2009.12.089
2647,2010,TiO2,I,Irregular,None,Commercial,NA,20,NA,NA,NA,NA,CHO-K1,25000,A,Hamster,Ovary,Epithelial,Adult,L,24,100,MTT,TetrazoliumSalt,NA,61.4,NA,103,10.1016/j.jhazmat.2009.12.089
2648,2010,Al2O3,I,Sphere,None,Commercial,NA,28,NA,NA,NA,NA,CHO-K1,25000,A,Hamster,Ovary,Epithelial,Adult,L,24,5,NRU,NeutralRed,NA,98.789,NA,103,10.1016/j.jhazmat.2009.12.089
2649,2010,Al2O3,I,Sphere,None,Commercial,NA,28,NA,NA,NA,NA,CHO-K1,25000,A,Hamster,Ovary,Epithelial,Adult,L,24,10,NRU,NeutralRed,NA,100.69,NA,103,10.1016/j.jhazmat.2009.12.089
2650,2010,Al2O3,I,Sphere,None,Commercial,NA,28,NA,NA,NA,NA,CHO-K1,25000,A,Hamster,Ovary,Epithelial,Adult,L,24,25,NRU,NeutralRed,NA,99.308,NA,103,10.1016/j.jhazmat.2009.12.089
2651,2010,Al2O3,I,Sphere,None,Commercial,NA,28,NA,NA,NA,NA,CHO-K1,25000,A,Hamster,Ovary,Epithelial,Adult,L,24,50,NRU,NeutralRed,NA,93.08,NA,103,10.1016/j.jhazmat.2009.12.089
2652,2010,Al2O3,I,Sphere,None,Commercial,NA,28,NA,NA,NA,NA,CHO-K1,25000,A,Hamster,Ovary,Epithelial,Adult,L,24,100,NRU,NeutralRed,NA,75.606,NA,103,10.1016/j.jhazmat.2009.12.089
2653,2010,Al2O3,I,Sphere,None,Commercial,NA,28,NA,NA,NA,NA,CHO-K1,25000,A,Hamster,Ovary,Epithelial,Adult,L,24,5,MTT,TetrazoliumSalt,NA,81.149,NA,103,10.1016/j.jhazmat.2009.12.089
2654,2010,Al2O3,I,Sphere,None,Commercial,NA,28,NA,NA,NA,NA,CHO-K1,25000,A,Hamster,Ovary,Epithelial,Adult,L,24,25,MTT,TetrazoliumSalt,NA,74.506,NA,103,10.1016/j.jhazmat.2009.12.089
2655,2010,Al2O3,I,Sphere,None,Commercial,NA,28,NA,NA,NA,NA,CHO-K1,25000,A,Hamster,Ovary,Epithelial,Adult,L,24,50,MTT,TetrazoliumSalt,NA,67.684,NA,103,10.1016/j.jhazmat.2009.12.089
2656,2010,Al2O3,I,Sphere,None,Commercial,NA,28,NA,NA,NA,NA,CHO-K1,25000,A,Hamster,Ovary,Epithelial,Adult,L,24,100,MTT,TetrazoliumSalt,NA,79.713,NA,103,10.1016/j.jhazmat.2009.12.089
2657,2011,Al2O3,I,Sphere,None,Thermal Decomposition,Positive,NA,78,92,11.4,-10.6,L929,NA,A,Mouse,SubcutaneousConnectiveTissue,Fibroblast,Adult,L,24,10,EZ4U,TetrazoliumSalt,NA,101.8,NA,104,10.1016/j.tiv.2011.07.010
2658,2011,Al2O3,I,Sphere,None,Thermal Decomposition,Positive,NA,78,92,11.4,-10.6,L929,NA,A,Mouse,SubcutaneousConnectiveTissue,Fibroblast,Adult,L,24,50,EZ4U,TetrazoliumSalt,NA,98.561,NA,104,10.1016/j.tiv.2011.07.010
2659,2011,Al2O3,I,Sphere,None,Thermal Decomposition,Positive,NA,78,92,11.4,-10.6,L929,NA,A,Mouse,SubcutaneousConnectiveTissue,Fibroblast,Adult,L,24,100,EZ4U,TetrazoliumSalt,NA,97.482,NA,104,10.1016/j.tiv.2011.07.010
2660,2011,Al2O3,I,Sphere,None,Thermal Decomposition,Positive,NA,78,92,11.4,-10.6,L929,NA,A,Mouse,SubcutaneousConnectiveTissue,Fibroblast,Adult,L,24,200,EZ4U,TetrazoliumSalt,NA,94.604,NA,104,10.1016/j.tiv.2011.07.010
2661,2011,Al2O3,I,Sphere,None,Thermal Decomposition,Positive,NA,78,92,11.4,-10.6,L929,NA,A,Mouse,SubcutaneousConnectiveTissue,Fibroblast,Adult,L,24,400,EZ4U,TetrazoliumSalt,NA,91.547,NA,104,10.1016/j.tiv.2011.07.010
2662,2011,Al2O3,I,Sphere,None,Thermal Decomposition,Positive,NA,78,92,11.4,-10.6,BJ,NA,H,Human,Skin,Fibroblast,Adult,L,24,10,EZ4U,TetrazoliumSalt,NA,97.482,NA,104,10.1016/j.tiv.2011.07.010
2663,2011,Al2O3,I,Sphere,None,Thermal Decomposition,Positive,NA,78,92,11.4,-10.6,BJ,NA,H,Human,Skin,Fibroblast,Adult,L,24,50,EZ4U,TetrazoliumSalt,NA,97.482,NA,104,10.1016/j.tiv.2011.07.010
2664,2011,Al2O3,I,Sphere,None,Thermal Decomposition,Positive,NA,78,92,11.4,-10.6,BJ,NA,H,Human,Skin,Fibroblast,Adult,L,24,100,EZ4U,TetrazoliumSalt,NA,97.482,NA,104,10.1016/j.tiv.2011.07.010
2665,2011,Al2O3,I,Sphere,None,Thermal Decomposition,Positive,NA,78,92,11.4,-10.6,BJ,NA,H,Human,Skin,Fibroblast,Adult,L,24,200,EZ4U,TetrazoliumSalt,NA,98.741,NA,104,10.1016/j.tiv.2011.07.010
2666,2011,Al2O3,I,Sphere,None,Thermal Decomposition,Positive,NA,78,92,11.4,-10.6,BJ,NA,H,Human,Skin,Fibroblast,Adult,L,24,400,EZ4U,TetrazoliumSalt,NA,96.583,NA,104,10.1016/j.tiv.2011.07.010
2667,2011,Al2O3,I,Sphere,None,Commercial,NA,13,NA,186.8,NA,NA,HFL1,10000,H,Human,Lung,Fibroblast,Fetus,L,48,250,MTT,TetrazoliumSalt,NA,90.875,NA,105,10.3967/0895?3988.2011.06.011
2668,2011,Al2O3,I,Sphere,None,Commercial,NA,13,NA,186.8,NA,NA,HFL1,10000,H,Human,Lung,Fibroblast,Fetus,L,48,500,MTT,TetrazoliumSalt,NA,88.454,NA,105,10.3967/0895?3988.2011.06.011
2669,2011,Al2O3,I,Sphere,None,Commercial,NA,13,NA,186.8,NA,NA,HFL1,10000,H,Human,Lung,Fibroblast,Fetus,L,48,750,MTT,TetrazoliumSalt,NA,85.475,NA,105,10.3967/0895?3988.2011.06.011
2670,2011,Al2O3,I,Sphere,None,Commercial,NA,13,NA,186.8,NA,NA,HFL1,10000,H,Human,Lung,Fibroblast,Fetus,L,48,1000,MTT,TetrazoliumSalt,NA,78.212,NA,105,10.3967/0895?3988.2011.06.011
2671,2011,Al2O3,I,Sphere,None,Commercial,NA,13,NA,186.8,NA,NA,HFL1,10000,H,Human,Lung,Fibroblast,Fetus,L,48,1500,MTT,TetrazoliumSalt,NA,70.95,NA,105,10.3967/0895?3988.2011.06.011
2672,2011,SiO2,I,Sphere,None,Commercial,NA,20,NA,113.4,NA,NA,HFL1,10000,H,Human,Lung,Fibroblast,Fetus,L,48,250,MTT,TetrazoliumSalt,NA,76.723,NA,105,10.3967/0895?3988.2011.06.011
2673,2011,SiO2,I,Sphere,None,Commercial,NA,20,NA,113.4,NA,NA,HFL1,10000,H,Human,Lung,Fibroblast,Fetus,L,48,500,MTT,TetrazoliumSalt,NA,64.804,NA,105,10.3967/0895?3988.2011.06.011
2674,2011,SiO2,I,Sphere,None,Commercial,NA,20,NA,113.4,NA,NA,HFL1,10000,H,Human,Lung,Fibroblast,Fetus,L,48,750,MTT,TetrazoliumSalt,NA,56.425,NA,105,10.3967/0895?3988.2011.06.011
2675,2011,SiO2,I,Sphere,None,Commercial,NA,20,NA,113.4,NA,NA,HFL1,10000,H,Human,Lung,Fibroblast,Fetus,L,48,1000,MTT,TetrazoliumSalt,NA,50.652,NA,105,10.3967/0895?3988.2011.06.011
2676,2011,SiO2,I,Sphere,None,Commercial,NA,20,NA,113.4,NA,NA,HFL1,10000,H,Human,Lung,Fibroblast,Fetus,L,48,1500,MTT,TetrazoliumSalt,NA,42.458,NA,105,10.3967/0895?3988.2011.06.011
2677,2011,TiO2,I,Sphere,None,Commercial,NA,21,NA,163.4,NA,NA,HFL1,10000,H,Human,Lung,Fibroblast,Fetus,L,48,250,MTT,TetrazoliumSalt,NA,67.598,NA,105,10.3967/0895?3988.2011.06.011
2678,2011,TiO2,I,Sphere,None,Commercial,NA,21,NA,163.4,NA,NA,HFL1,10000,H,Human,Lung,Fibroblast,Fetus,L,48,500,MTT,TetrazoliumSalt,NA,57.542,NA,105,10.3967/0895?3988.2011.06.011
2679,2011,TiO2,I,Sphere,None,Commercial,NA,21,NA,163.4,NA,NA,HFL1,10000,H,Human,Lung,Fibroblast,Fetus,L,48,750,MTT,TetrazoliumSalt,NA,50.279,NA,105,10.3967/0895?3988.2011.06.011
2680,2011,TiO2,I,Sphere,None,Commercial,NA,21,NA,163.4,NA,NA,HFL1,10000,H,Human,Lung,Fibroblast,Fetus,L,48,1000,MTT,TetrazoliumSalt,NA,39.106,NA,105,10.3967/0895?3988.2011.06.011
2681,2011,TiO2,I,Sphere,None,Commercial,NA,21,NA,163.4,NA,NA,HFL1,10000,H,Human,Lung,Fibroblast,Fetus,L,48,1500,MTT,TetrazoliumSalt,NA,34.264,NA,105,10.3967/0895?3988.2011.06.011
2682,2011,ZnO,I,Sphere,None,Commercial,NA,20,NA,327.9,NA,NA,HFL1,10000,H,Human,Lung,Fibroblast,Fetus,L,48,250,MTT,TetrazoliumSalt,NA,59.777,NA,105,10.3967/0895?3988.2011.06.011
2683,2011,ZnO,I,Sphere,None,Commercial,NA,20,NA,327.9,NA,NA,HFL1,10000,H,Human,Lung,Fibroblast,Fetus,L,48,500,MTT,TetrazoliumSalt,NA,43.948,NA,105,10.3967/0895?3988.2011.06.011
2684,2011,ZnO,I,Sphere,None,Commercial,NA,20,NA,327.9,NA,NA,HFL1,10000,H,Human,Lung,Fibroblast,Fetus,L,48,750,MTT,TetrazoliumSalt,NA,39.665,NA,105,10.3967/0895?3988.2011.06.011
2685,2011,ZnO,I,Sphere,None,Commercial,NA,20,NA,327.9,NA,NA,HFL1,10000,H,Human,Lung,Fibroblast,Fetus,L,48,1000,MTT,TetrazoliumSalt,NA,31.471,NA,105,10.3967/0895?3988.2011.06.011
2686,2011,ZnO,I,Sphere,None,Commercial,NA,20,NA,327.9,NA,NA,HFL1,10000,H,Human,Lung,Fibroblast,Fetus,L,48,1500,MTT,TetrazoliumSalt,NA,28.492,NA,105,10.3967/0895?3988.2011.06.011
2687,2010,IronOxide,I,Sphere,Tween80,Precipitation,NA,NA,30,NA,NA,NA,J774A.1,NA,A,Mouse,Ascites,Macrophage,Adult,L,3,25,MTT,TetrazoliumSalt,NA,100,NA,106,10.2147/IJN.S13244
2688,2010,IronOxide,I,Sphere,Tween80,Precipitation,NA,NA,30,NA,NA,NA,J774A.1,NA,A,Mouse,Ascites,Macrophage,Adult,L,3,100,MTT,TetrazoliumSalt,NA,92.517,NA,106,10.2147/IJN.S13244
2689,2010,IronOxide,I,Sphere,Tween80,Precipitation,NA,NA,30,NA,NA,NA,J774A.1,NA,A,Mouse,Ascites,Macrophage,Adult,L,3,200,MTT,TetrazoliumSalt,NA,98.413,NA,106,10.2147/IJN.S13244
2690,2010,IronOxide,I,Sphere,Tween80,Precipitation,NA,NA,30,NA,NA,NA,J774A.1,NA,A,Mouse,Ascites,Macrophage,Adult,L,3,300,MTT,TetrazoliumSalt,NA,89.569,NA,106,10.2147/IJN.S13244
2691,2010,IronOxide,I,Sphere,Tween80,Precipitation,NA,NA,30,NA,NA,NA,J774A.1,NA,A,Mouse,Ascites,Macrophage,Adult,L,3,400,MTT,TetrazoliumSalt,NA,93.424,NA,106,10.2147/IJN.S13244
2692,2010,IronOxide,I,Sphere,Tween80,Precipitation,NA,NA,30,NA,NA,NA,J774A.1,NA,A,Mouse,Ascites,Macrophage,Adult,L,3,500,MTT,TetrazoliumSalt,NA,74.376,NA,106,10.2147/IJN.S13244
2693,2010,IronOxide,I,Sphere,Tween80,Precipitation,NA,NA,30,NA,NA,NA,J774A.1,NA,A,Mouse,Ascites,Macrophage,Adult,L,6,25,MTT,TetrazoliumSalt,NA,95.465,NA,106,10.2147/IJN.S13244
2694,2010,IronOxide,I,Sphere,Tween80,Precipitation,NA,NA,30,NA,NA,NA,J774A.1,NA,A,Mouse,Ascites,Macrophage,Adult,L,6,100,MTT,TetrazoliumSalt,NA,92.971,NA,106,10.2147/IJN.S13244
2695,2010,IronOxide,I,Sphere,Tween80,Precipitation,NA,NA,30,NA,NA,NA,J774A.1,NA,A,Mouse,Ascites,Macrophage,Adult,L,6,200,MTT,TetrazoliumSalt,NA,68.934,NA,106,10.2147/IJN.S13244
2696,2010,IronOxide,I,Sphere,Tween80,Precipitation,NA,NA,30,NA,NA,NA,J774A.1,NA,A,Mouse,Ascites,Macrophage,Adult,L,6,300,MTT,TetrazoliumSalt,NA,52.834,NA,106,10.2147/IJN.S13244
2697,2010,IronOxide,I,Sphere,Tween80,Precipitation,NA,NA,30,NA,NA,NA,J774A.1,NA,A,Mouse,Ascites,Macrophage,Adult,L,6,400,MTT,TetrazoliumSalt,NA,63.946,NA,106,10.2147/IJN.S13244
2698,2010,IronOxide,I,Sphere,Tween80,Precipitation,NA,NA,30,NA,NA,NA,J774A.1,NA,A,Mouse,Ascites,Macrophage,Adult,L,6,500,MTT,TetrazoliumSalt,NA,60.317,NA,106,10.2147/IJN.S13244
2699,2014,EudragitRL,O,Sphere,None,Emulsion-Solvent Evaporation ,Positive,142,185,NA,56,NA,NR8383,5000,A,Rat,Lung,Macrophage,Adult,L,24,6.25,MTT,TetrazoliumSalt,NA,110.51,0.19,107,10.1007/s10565-014-9275-4
2700,2014,EudragitRL,O,Sphere,None,Emulsion-Solvent Evaporation ,Positive,142,185,NA,56,NA,NR8383,5000,A,Rat,Lung,Macrophage,Adult,L,24,12.5,MTT,TetrazoliumSalt,NA,111.86,0.19,107,10.1007/s10565-014-9275-4
2701,2014,EudragitRL,O,Sphere,None,Emulsion-Solvent Evaporation ,Positive,142,185,NA,56,NA,NR8383,5000,A,Rat,Lung,Macrophage,Adult,L,24,25,MTT,TetrazoliumSalt,NA,105.12,0.19,107,10.1007/s10565-014-9275-4
2702,2014,EudragitRL,O,Sphere,None,Emulsion-Solvent Evaporation ,Positive,142,185,NA,56,NA,NR8383,5000,A,Rat,Lung,Macrophage,Adult,L,24,50,MTT,TetrazoliumSalt,NA,80.593,0.19,107,10.1007/s10565-014-9275-4
2703,2014,EudragitRL,O,Sphere,None,Emulsion-Solvent Evaporation ,Positive,142,185,NA,56,NA,NR8383,5000,A,Rat,Lung,Macrophage,Adult,L,24,100,MTT,TetrazoliumSalt,NA,70.62,0.19,107,10.1007/s10565-014-9275-4
2704,2014,EudragitRL,O,Sphere,None,Emulsion-Solvent Evaporation ,Positive,142,185,NA,56,NA,NR8383,5000,A,Rat,Lung,Macrophage,Adult,L,24,200,MTT,TetrazoliumSalt,NA,71.429,0.19,107,10.1007/s10565-014-9275-4
2705,2014,EudragitRL,O,Sphere,None,Emulsion-Solvent Evaporation ,Positive,142,185,NA,56,NA,THP-1,5000,H,Human,Blood,Monocyte,Adult,L,24,6.25,MTT,TetrazoliumSalt,NA,112,0.19,107,10.1007/s10565-014-9275-4
2706,2014,EudragitRL,O,Sphere,None,Emulsion-Solvent Evaporation ,Positive,142,185,NA,56,NA,THP-1,5000,H,Human,Blood,Monocyte,Adult,L,24,12.5,MTT,TetrazoliumSalt,NA,110.4,0.19,107,10.1007/s10565-014-9275-4
2707,2014,EudragitRL,O,Sphere,None,Emulsion-Solvent Evaporation ,Positive,142,185,NA,56,NA,THP-1,5000,H,Human,Blood,Monocyte,Adult,L,24,25,MTT,TetrazoliumSalt,NA,123.47,0.19,107,10.1007/s10565-014-9275-4
2708,2014,EudragitRL,O,Sphere,None,Emulsion-Solvent Evaporation ,Positive,142,185,NA,56,NA,THP-1,5000,H,Human,Blood,Monocyte,Adult,L,24,50,MTT,TetrazoliumSalt,NA,122.67,0.19,107,10.1007/s10565-014-9275-4
2709,2014,EudragitRL,O,Sphere,None,Emulsion-Solvent Evaporation ,Positive,142,185,NA,56,NA,THP-1,5000,H,Human,Blood,Monocyte,Adult,L,24,100,MTT,TetrazoliumSalt,NA,130.93,0.19,107,10.1007/s10565-014-9275-4
2710,2014,EudragitRL,O,Sphere,None,Emulsion-Solvent Evaporation ,Positive,142,185,NA,56,NA,THP-1,5000,H,Human,Blood,Monocyte,Adult,L,24,200,MTT,TetrazoliumSalt,NA,142.93,0.19,107,10.1007/s10565-014-9275-4
2711,2014,EudragitRL,O,Sphere,None,Emulsion-Solvent Evaporation ,Positive,142,185,NA,56,NA,NR8383,5000,A,Rat,Lung,Macrophage,Adult,L,24,6.25,WST-1,TetrazoliumSalt,NA,101.08,0.19,107,10.1007/s10565-014-9275-4
2712,2014,EudragitRL,O,Sphere,None,Emulsion-Solvent Evaporation ,Positive,142,185,NA,56,NA,NR8383,5000,A,Rat,Lung,Macrophage,Adult,L,24,12.5,WST-1,TetrazoliumSalt,NA,102.42,0.19,107,10.1007/s10565-014-9275-4
2713,2014,EudragitRL,O,Sphere,None,Emulsion-Solvent Evaporation ,Positive,142,185,NA,56,NA,NR8383,5000,A,Rat,Lung,Macrophage,Adult,L,24,25,WST-1,TetrazoliumSalt,NA,95.43,0.19,107,10.1007/s10565-014-9275-4
2714,2014,EudragitRL,O,Sphere,None,Emulsion-Solvent Evaporation ,Positive,142,185,NA,56,NA,NR8383,5000,A,Rat,Lung,Macrophage,Adult,L,24,50,WST-1,TetrazoliumSalt,NA,80.376,0.19,107,10.1007/s10565-014-9275-4
2715,2014,EudragitRL,O,Sphere,None,Emulsion-Solvent Evaporation ,Positive,142,185,NA,56,NA,NR8383,5000,A,Rat,Lung,Macrophage,Adult,L,24,100,WST-1,TetrazoliumSalt,NA,75.538,0.19,107,10.1007/s10565-014-9275-4
2716,2014,EudragitRL,O,Sphere,None,Emulsion-Solvent Evaporation ,Positive,142,185,NA,56,NA,NR8383,5000,A,Rat,Lung,Macrophage,Adult,L,24,200,WST-1,TetrazoliumSalt,NA,75.806,0.19,107,10.1007/s10565-014-9275-4
2717,2014,EudragitRL,O,Sphere,None,Emulsion-Solvent Evaporation ,Positive,142,185,NA,56,NA,THP-1,5000,H,Human,Blood,Monocyte,Adult,L,24,6.25,WST-1,TetrazoliumSalt,NA,119.09,0.19,107,10.1007/s10565-014-9275-4
2718,2014,EudragitRL,O,Sphere,None,Emulsion-Solvent Evaporation ,Positive,142,185,NA,56,NA,THP-1,5000,H,Human,Blood,Monocyte,Adult,L,24,12.5,WST-1,TetrazoliumSalt,NA,132.53,0.19,107,10.1007/s10565-014-9275-4
2719,2014,EudragitRL,O,Sphere,None,Emulsion-Solvent Evaporation ,Positive,142,185,NA,56,NA,THP-1,5000,H,Human,Blood,Monocyte,Adult,L,24,25,WST-1,TetrazoliumSalt,NA,130.38,0.19,107,10.1007/s10565-014-9275-4
2720,2014,EudragitRL,O,Sphere,None,Emulsion-Solvent Evaporation ,Positive,142,185,NA,56,NA,THP-1,5000,H,Human,Blood,Monocyte,Adult,L,24,50,WST-1,TetrazoliumSalt,NA,134.41,0.19,107,10.1007/s10565-014-9275-4
2721,2014,EudragitRL,O,Sphere,None,Emulsion-Solvent Evaporation ,Positive,142,185,NA,56,NA,THP-1,5000,H,Human,Blood,Monocyte,Adult,L,24,100,WST-1,TetrazoliumSalt,NA,129.84,0.19,107,10.1007/s10565-014-9275-4
2722,2014,EudragitRL,O,Sphere,None,Emulsion-Solvent Evaporation ,Positive,142,185,NA,56,NA,THP-1,5000,H,Human,Blood,Monocyte,Adult,L,24,200,WST-1,TetrazoliumSalt,NA,128.49,0.19,107,10.1007/s10565-014-9275-4
2723,2014,EudragitRL,O,Sphere,None,Emulsion-Solvent Evaporation ,Positive,142,185,NA,56,NA,NR8383,5000,A,Rat,Lung,Macrophage,Adult,L,24,6.25,Live/Dead,TrypanBlue,NA,98.895,0.19,107,10.1007/s10565-014-9275-4
2724,2014,EudragitRL,O,Sphere,None,Emulsion-Solvent Evaporation ,Positive,142,185,NA,56,NA,NR8383,5000,A,Rat,Lung,Macrophage,Adult,L,24,12.5,Live/Dead,TrypanBlue,NA,96.961,0.19,107,10.1007/s10565-014-9275-4
2725,2014,EudragitRL,O,Sphere,None,Emulsion-Solvent Evaporation ,Positive,142,185,NA,56,NA,NR8383,5000,A,Rat,Lung,Macrophage,Adult,L,24,25,Live/Dead,TrypanBlue,NA,96.961,0.19,107,10.1007/s10565-014-9275-4
2726,2014,EudragitRL,O,Sphere,None,Emulsion-Solvent Evaporation ,Positive,142,185,NA,56,NA,NR8383,5000,A,Rat,Lung,Macrophage,Adult,L,24,50,Live/Dead,TrypanBlue,NA,91.436,0.19,107,10.1007/s10565-014-9275-4
2727,2014,EudragitRL,O,Sphere,None,Emulsion-Solvent Evaporation ,Positive,142,185,NA,56,NA,NR8383,5000,A,Rat,Lung,Macrophage,Adult,L,24,100,Live/Dead,TrypanBlue,NA,80.663,0.19,107,10.1007/s10565-014-9275-4
2728,2014,EudragitRL,O,Sphere,None,Emulsion-Solvent Evaporation ,Positive,142,185,NA,56,NA,NR8383,5000,A,Rat,Lung,Macrophage,Adult,L,24,200,Live/Dead,TrypanBlue,NA,73.204,0.19,107,10.1007/s10565-014-9275-4
2729,2014,EudragitRL,O,Sphere,None,Emulsion-Solvent Evaporation ,Positive,142,185,NA,56,NA,THP-1,5000,H,Human,Blood,Monocyte,Adult,L,24,6.25,Live/Dead,TrypanBlue,NA,116.57,0.19,107,10.1007/s10565-014-9275-4
2730,2014,EudragitRL,O,Sphere,None,Emulsion-Solvent Evaporation ,Positive,142,185,NA,56,NA,THP-1,5000,H,Human,Blood,Monocyte,Adult,L,24,12.5,Live/Dead,TrypanBlue,NA,117.96,0.19,107,10.1007/s10565-014-9275-4
2731,2014,EudragitRL,O,Sphere,None,Emulsion-Solvent Evaporation ,Positive,142,185,NA,56,NA,THP-1,5000,H,Human,Blood,Monocyte,Adult,L,24,25,Live/Dead,TrypanBlue,NA,123.76,0.19,107,10.1007/s10565-014-9275-4
2732,2014,EudragitRL,O,Sphere,None,Emulsion-Solvent Evaporation ,Positive,142,185,NA,56,NA,THP-1,5000,H,Human,Blood,Monocyte,Adult,L,24,50,Live/Dead,TrypanBlue,NA,140.33,0.19,107,10.1007/s10565-014-9275-4
2733,2014,EudragitRL,O,Sphere,None,Emulsion-Solvent Evaporation ,Positive,142,185,NA,56,NA,THP-1,5000,H,Human,Blood,Monocyte,Adult,L,24,100,Live/Dead,TrypanBlue,NA,136.46,0.19,107,10.1007/s10565-014-9275-4
2734,2014,EudragitRL,O,Sphere,None,Emulsion-Solvent Evaporation ,Positive,142,185,NA,56,NA,THP-1,5000,H,Human,Blood,Monocyte,Adult,L,24,200,Live/Dead,TrypanBlue,NA,157.18,0.19,107,10.1007/s10565-014-9275-4
2735,2016,ZnO,I,Sphere,None,Commercial,Positive,94.5,NA,253.6,17.5,NA,L-132,1000000,H,Human,Lung,Epithelial,Embryonic,L,24,5,MTT,TetrazoliumSalt,NA,94.712,0.311,108,10.1155/2016/4023852
2736,2016,ZnO,I,Sphere,None,Commercial,Positive,94.5,NA,253.6,17.5,NA,L-132,1000000,H,Human,Lung,Epithelial,Embryonic,L,24,25,MTT,TetrazoliumSalt,NA,73.558,0.311,108,10.1155/2016/4023852
2737,2016,ZnO,I,Sphere,None,Commercial,Positive,94.5,NA,253.6,17.5,NA,L-132,1000000,H,Human,Lung,Epithelial,Embryonic,L,24,50,MTT,TetrazoliumSalt,NA,29.487,0.311,108,10.1155/2016/4023852
2738,2016,ZnO,I,Sphere,None,Commercial,Positive,94.5,NA,253.6,17.5,NA,L-132,1000000,H,Human,Lung,Epithelial,Embryonic,L,24,100,MTT,TetrazoliumSalt,NA,21.314,0.311,108,10.1155/2016/4023852
2739,2016,ZnO,I,Sphere,None,Commercial,Positive,94.5,NA,253.6,17.5,NA,THP-1,1000000,H,Human,Blood,Monocyte,Adult,L,24,10,MTT,TetrazoliumSalt,NA,57.358,0.311,108,10.1155/2016/4023852
2740,2016,ZnO,I,Sphere,None,Commercial,Positive,94.5,NA,253.6,17.5,NA,THP-1,1000000,H,Human,Blood,Monocyte,Adult,L,24,20,MTT,TetrazoliumSalt,NA,45.652,0.311,108,10.1155/2016/4023852
2741,2016,ZnO,I,Sphere,None,Commercial,Positive,94.5,NA,253.6,17.5,NA,THP-1,1000000,H,Human,Blood,Monocyte,Adult,L,24,40,MTT,TetrazoliumSalt,NA,36.957,0.311,108,10.1155/2016/4023852
2742,2016,ZnO,I,Sphere,None,Commercial,Positive,94.5,NA,253.6,17.5,NA,THP-1,1000000,H,Human,Blood,Monocyte,Adult,L,24,80,MTT,TetrazoliumSalt,NA,24.582,0.311,108,10.1155/2016/4023852
2743,2016,ZnO,I,Sphere,None,Commercial,Positive,94.5,NA,253.6,17.5,NA,THP-1,1000000,H,Human,Blood,Monocyte,Adult,L,24,100,MTT,TetrazoliumSalt,NA,21.07,0.311,108,10.1155/2016/4023852
2744,2016,SiO2,I,Sphere,None,Commercial,Negative,19.1,NA,98.5,-36.74,NA,L-132,1000000,H,Human,Lung,Epithelial,Embryonic,L,24,100,MTT,TetrazoliumSalt,NA,89.482,0.241,108,10.1155/2016/4023852
2745,2016,SiO2,I,Sphere,None,Commercial,Negative,19.1,NA,98.5,-36.74,NA,L-132,1000000,H,Human,Lung,Epithelial,Embryonic,L,24,200,MTT,TetrazoliumSalt,NA,77.832,0.241,108,10.1155/2016/4023852
2746,2016,SiO2,I,Sphere,None,Commercial,Negative,19.1,NA,98.5,-36.74,NA,L-132,1000000,H,Human,Lung,Epithelial,Embryonic,L,24,300,MTT,TetrazoliumSalt,NA,47.087,0.241,108,10.1155/2016/4023852
2747,2016,SiO2,I,Sphere,None,Commercial,Negative,19.1,NA,98.5,-36.74,NA,L-132,1000000,H,Human,Lung,Epithelial,Embryonic,L,24,400,MTT,TetrazoliumSalt,NA,35.275,0.241,108,10.1155/2016/4023852
2748,2016,SiO2,I,Sphere,None,Commercial,Negative,19.1,NA,98.5,-36.74,NA,L-132,1000000,H,Human,Lung,Epithelial,Embryonic,L,24,500,MTT,TetrazoliumSalt,NA,31.877,0.241,108,10.1155/2016/4023852
2749,2016,SiO2,I,Sphere,None,Commercial,Negative,19.1,NA,98.5,-36.74,NA,THP-1,1000000,H,Human,Blood,Monocyte,Adult,L,24,10,MTT,TetrazoliumSalt,NA,92.573,0.241,108,10.1155/2016/4023852
2750,2016,SiO2,I,Sphere,None,Commercial,Negative,19.1,NA,98.5,-36.74,NA,THP-1,1000000,H,Human,Blood,Monocyte,Adult,L,24,50,MTT,TetrazoliumSalt,NA,71.33,0.241,108,10.1155/2016/4023852
2751,2016,SiO2,I,Sphere,None,Commercial,Negative,19.1,NA,98.5,-36.74,NA,THP-1,1000000,H,Human,Blood,Monocyte,Adult,L,24,100,MTT,TetrazoliumSalt,NA,47.323,0.241,108,10.1155/2016/4023852
2752,2016,SiO2,I,Sphere,None,Commercial,Negative,19.1,NA,98.5,-36.74,NA,THP-1,1000000,H,Human,Blood,Monocyte,Adult,L,24,150,MTT,TetrazoliumSalt,NA,30.225,0.241,108,10.1155/2016/4023852
2753,2016,SiO2,I,Sphere,None,Commercial,Negative,19.1,NA,98.5,-36.74,NA,THP-1,1000000,H,Human,Blood,Monocyte,Adult,L,24,200,MTT,TetrazoliumSalt,NA,23.143,0.241,108,10.1155/2016/4023852
2754,2016,SiO2,I,Sphere,None,Commercial,Negative,19.1,NA,98.5,-36.74,NA,THP-1,1000000,H,Human,Blood,Monocyte,Adult,L,24,250,MTT,TetrazoliumSalt,NA,12.781,0.241,108,10.1155/2016/4023852
