Repository: reylaboratories/Dataset

File: S0_Raw Dataset.csv (part 14 of 23)
No,Year,Material,Type,Shape,Coat/Functional Group,Synthesis_Method,Surface_Charge,Diameter (nm),Size_in_Water (nm),Size_in_Medium (nm),Zeta_in_Water (mV),Zeta_in_Medium (mV),Cell_Type,No_of_Cells (cells/well),Human_Animal,Cell_Source,Cell_Tissue,Cell_Morphology,Cell_Age,Cell Line_Primary Cell,Time (hr),Concentration (ug/ml),Test,Test_Indicator,Aspect_Ratio,Cell_Viability (%),PDI,Article_ID,DOI
2755,2014,Carbon,C,Sphere,None,Commercial,Negative,53.7,NA,235.5,-39.9,NA,THP-1,NA,H,Human,Blood,Monocyte,Adult,L,24,50,MTT,TetrazoliumSalt,NA,87.918,0.005,109,10.1155/2014/827019
2756,2014,Carbon,C,Sphere,None,Commercial,Negative,53.7,NA,235.5,-39.9,NA,THP-1,NA,H,Human,Blood,Monocyte,Adult,L,24,100,MTT,TetrazoliumSalt,NA,81.877,0.005,109,10.1155/2014/827019
2757,2014,Carbon,C,Sphere,None,Commercial,Negative,53.7,NA,235.5,-39.9,NA,THP-1,NA,H,Human,Blood,Monocyte,Adult,L,24,200,MTT,TetrazoliumSalt,NA,77.763,0.005,109,10.1155/2014/827019
2758,2014,Carbon,C,Sphere,None,Commercial,Negative,53.7,NA,235.5,-39.9,NA,THP-1,NA,H,Human,Blood,Monocyte,Adult,L,24,400,MTT,TetrazoliumSalt,NA,56.684,0.005,109,10.1155/2014/827019
2759,2014,Carbon,C,Sphere,None,Commercial,Negative,53.7,NA,235.5,-39.9,NA,THP-1,NA,H,Human,Blood,Monocyte,Adult,L,24,800,MTT,TetrazoliumSalt,NA,40.617,0.005,109,10.1155/2014/827019
2760,2015,Au,I,Sphere,None,Commercial,Negative,61.46,70.8,102.8,-32.66,-23.98,CCL-110,5000,H,Human,Skin,Fibroblast,Fetus,L,24,0.2,MTS,TetrazoliumSalt,NA,46.853,0.202,110,10.1002/jbm.a.35491
2761,2015,Au,I,Sphere,None,Commercial,Negative,61.46,70.8,102.8,-32.66,-23.98,CCL-110,5000,H,Human,Skin,Fibroblast,Fetus,L,24,0.4,MTS,TetrazoliumSalt,NA,71.562,0.202,110,10.1002/jbm.a.35491
2762,2015,Au,I,Sphere,None,Commercial,Negative,61.46,70.8,102.8,-32.66,-23.98,CCL-110,5000,H,Human,Skin,Fibroblast,Fetus,L,24,2,MTS,TetrazoliumSalt,NA,75.524,0.202,110,10.1002/jbm.a.35491
2763,2015,Au,I,Sphere,None,Commercial,Negative,61.46,70.8,102.8,-32.66,-23.98,CCL-110,5000,H,Human,Skin,Fibroblast,Fetus,L,24,4,MTS,TetrazoliumSalt,NA,79.487,0.202,110,10.1002/jbm.a.35491
2764,2015,Au,I,Sphere,None,Commercial,Negative,61.46,70.8,102.8,-32.66,-23.98,CCL-110,5000,H,Human,Skin,Fibroblast,Fetus,L,24,20,MTS,TetrazoliumSalt,NA,72.494,0.202,110,10.1002/jbm.a.35491
2765,2015,Au,I,Sphere,None,Commercial,Negative,61.46,70.8,102.8,-32.66,-23.98,CCL-110,5000,H,Human,Skin,Fibroblast,Fetus,L,24,40,MTS,TetrazoliumSalt,NA,2.0979,0.202,110,10.1002/jbm.a.35491
2766,2015,Au,I,Sphere,None,Commercial,Negative,61.46,70.8,102.8,-32.66,-23.98,CCL-110,5000,H,Human,Skin,Fibroblast,Fetus,L,96,0.2,MTS,TetrazoliumSalt,NA,86.247,0.202,110,10.1002/jbm.a.35491
2767,2015,Au,I,Sphere,None,Commercial,Negative,61.46,70.8,102.8,-32.66,-23.98,CCL-110,5000,H,Human,Skin,Fibroblast,Fetus,L,96,0.4,MTS,TetrazoliumSalt,NA,59.441,0.202,110,10.1002/jbm.a.35491
2768,2015,Au,I,Sphere,None,Commercial,Negative,61.46,70.8,102.8,-32.66,-23.98,CCL-110,5000,H,Human,Skin,Fibroblast,Fetus,L,96,2,MTS,TetrazoliumSalt,NA,81.818,0.202,110,10.1002/jbm.a.35491
2769,2015,Au,I,Sphere,None,Commercial,Negative,61.46,70.8,102.8,-32.66,-23.98,CCL-110,5000,H,Human,Skin,Fibroblast,Fetus,L,96,4,MTS,TetrazoliumSalt,NA,84.149,0.202,110,10.1002/jbm.a.35491
2770,2015,Au,I,Sphere,None,Commercial,Negative,61.46,70.8,102.8,-32.66,-23.98,CCL-110,5000,H,Human,Skin,Fibroblast,Fetus,L,96,20,MTS,TetrazoliumSalt,NA,82.284,0.202,110,10.1002/jbm.a.35491
2771,2015,Au,I,Sphere,None,Commercial,Negative,61.46,70.8,102.8,-32.66,-23.98,CCL-110,5000,H,Human,Skin,Fibroblast,Fetus,L,96,40,MTS,TetrazoliumSalt,NA,-1.3986,0.202,110,10.1002/jbm.a.35491
2772,2015,Au,I,Sphere,None,Commercial,Negative,61.46,70.8,102.8,-32.66,-23.98,RFPEC,5000,A,Rat,FatPad,Endothelial,Adult,L,24,0.2,MTS,TetrazoliumSalt,NA,99.394,0.202,110,10.1002/jbm.a.35491
2773,2015,Au,I,Sphere,None,Commercial,Negative,61.46,70.8,102.8,-32.66,-23.98,RFPEC,5000,A,Rat,FatPad,Endothelial,Adult,L,24,0.4,MTS,TetrazoliumSalt,NA,81.212,0.202,110,10.1002/jbm.a.35491
2774,2015,Au,I,Sphere,None,Commercial,Negative,61.46,70.8,102.8,-32.66,-23.98,RFPEC,5000,A,Rat,FatPad,Endothelial,Adult,L,24,2,MTS,TetrazoliumSalt,NA,94.242,0.202,110,10.1002/jbm.a.35491
2775,2015,Au,I,Sphere,None,Commercial,Negative,61.46,70.8,102.8,-32.66,-23.98,RFPEC,5000,A,Rat,FatPad,Endothelial,Adult,L,24,4,MTS,TetrazoliumSalt,NA,90.303,0.202,110,10.1002/jbm.a.35491
2776,2015,Au,I,Sphere,None,Commercial,Negative,61.46,70.8,102.8,-32.66,-23.98,RFPEC,5000,A,Rat,FatPad,Endothelial,Adult,L,24,20,MTS,TetrazoliumSalt,NA,23.03,0.202,110,10.1002/jbm.a.35491
2777,2015,Au,I,Sphere,None,Commercial,Negative,61.46,70.8,102.8,-32.66,-23.98,RFPEC,5000,A,Rat,FatPad,Endothelial,Adult,L,24,40,MTS,TetrazoliumSalt,NA,1.2121,0.202,110,10.1002/jbm.a.35491
2778,2015,Au,I,Sphere,None,Commercial,Negative,61.46,70.8,102.8,-32.66,-23.98,RFPEC,5000,A,Rat,FatPad,Endothelial,Adult,L,96,0.2,MTS,TetrazoliumSalt,NA,120,0.202,110,10.1002/jbm.a.35491
2779,2015,Au,I,Sphere,None,Commercial,Negative,61.46,70.8,102.8,-32.66,-23.98,RFPEC,5000,A,Rat,FatPad,Endothelial,Adult,L,96,0.4,MTS,TetrazoliumSalt,NA,119.7,0.202,110,10.1002/jbm.a.35491
2780,2015,Au,I,Sphere,None,Commercial,Negative,61.46,70.8,102.8,-32.66,-23.98,RFPEC,5000,A,Rat,FatPad,Endothelial,Adult,L,96,2,MTS,TetrazoliumSalt,NA,109.39,0.202,110,10.1002/jbm.a.35491
2781,2015,Au,I,Sphere,None,Commercial,Negative,61.46,70.8,102.8,-32.66,-23.98,RFPEC,5000,A,Rat,FatPad,Endothelial,Adult,L,96,4,MTS,TetrazoliumSalt,NA,118.79,0.202,110,10.1002/jbm.a.35491
2782,2015,Au,I,Sphere,None,Commercial,Negative,61.46,70.8,102.8,-32.66,-23.98,RFPEC,5000,A,Rat,FatPad,Endothelial,Adult,L,96,20,MTS,TetrazoliumSalt,NA,6.6667,0.202,110,10.1002/jbm.a.35491
2783,2015,Au,I,Sphere,None,Commercial,Negative,61.46,70.8,102.8,-32.66,-23.98,RFPEC,5000,A,Rat,FatPad,Endothelial,Adult,L,96,40,MTS,TetrazoliumSalt,NA,1.2121,0.202,110,10.1002/jbm.a.35491
2784,2015,Au,I,Star,None,Chemical Reduction,Negative,33.69,41.5,206.7,-24.52,-23.76,CCL-110,5000,H,Human,Skin,Fibroblast,Fetus,L,24,0.2,MTS,TetrazoliumSalt,NA,108.99,0.277,110,10.1002/jbm.a.35491
2785,2015,Au,I,Star,None,Chemical Reduction,Negative,33.69,41.5,206.7,-24.52,-23.76,CCL-110,5000,H,Human,Skin,Fibroblast,Fetus,L,24,0.4,MTS,TetrazoliumSalt,NA,135.36,0.277,110,10.1002/jbm.a.35491
2786,2015,Au,I,Star,None,Chemical Reduction,Negative,33.69,41.5,206.7,-24.52,-23.76,CCL-110,5000,H,Human,Skin,Fibroblast,Fetus,L,24,2,MTS,TetrazoliumSalt,NA,131.59,0.277,110,10.1002/jbm.a.35491
2787,2015,Au,I,Star,None,Chemical Reduction,Negative,33.69,41.5,206.7,-24.52,-23.76,CCL-110,5000,H,Human,Skin,Fibroblast,Fetus,L,24,4,MTS,TetrazoliumSalt,NA,153.91,0.277,110,10.1002/jbm.a.35491
2788,2015,Au,I,Star,None,Chemical Reduction,Negative,33.69,41.5,206.7,-24.52,-23.76,CCL-110,5000,H,Human,Skin,Fibroblast,Fetus,L,24,20,MTS,TetrazoliumSalt,NA,145.22,0.277,110,10.1002/jbm.a.35491
2789,2015,Au,I,Star,None,Chemical Reduction,Negative,33.69,41.5,206.7,-24.52,-23.76,CCL-110,5000,H,Human,Skin,Fibroblast,Fetus,L,24,40,MTS,TetrazoliumSalt,NA,140,0.277,110,10.1002/jbm.a.35491
2790,2015,Au,I,Star,None,Chemical Reduction,Negative,33.69,41.5,206.7,-24.52,-23.76,CCL-110,5000,H,Human,Skin,Fibroblast,Fetus,L,24,200,MTS,TetrazoliumSalt,NA,137.68,0.277,110,10.1002/jbm.a.35491
2791,2015,Au,I,Star,None,Chemical Reduction,Negative,33.69,41.5,206.7,-24.52,-23.76,CCL-110,5000,H,Human,Skin,Fibroblast,Fetus,L,24,400,MTS,TetrazoliumSalt,NA,128.7,0.277,110,10.1002/jbm.a.35491
2792,2015,Au,I,Star,None,Chemical Reduction,Negative,33.69,41.5,206.7,-24.52,-23.76,CCL-110,5000,H,Human,Skin,Fibroblast,Fetus,L,96,0.2,MTS,TetrazoliumSalt,NA,78.261,0.277,110,10.1002/jbm.a.35491
2793,2015,Au,I,Star,None,Chemical Reduction,Negative,33.69,41.5,206.7,-24.52,-23.76,CCL-110,5000,H,Human,Skin,Fibroblast,Fetus,L,96,0.4,MTS,TetrazoliumSalt,NA,78.551,0.277,110,10.1002/jbm.a.35491
2794,2015,Au,I,Star,None,Chemical Reduction,Negative,33.69,41.5,206.7,-24.52,-23.76,CCL-110,5000,H,Human,Skin,Fibroblast,Fetus,L,96,2,MTS,TetrazoliumSalt,NA,88.406,0.277,110,10.1002/jbm.a.35491
2795,2015,Au,I,Star,None,Chemical Reduction,Negative,33.69,41.5,206.7,-24.52,-23.76,CCL-110,5000,H,Human,Skin,Fibroblast,Fetus,L,96,4,MTS,TetrazoliumSalt,NA,92.174,0.277,110,10.1002/jbm.a.35491
2796,2015,Au,I,Star,None,Chemical Reduction,Negative,33.69,41.5,206.7,-24.52,-23.76,CCL-110,5000,H,Human,Skin,Fibroblast,Fetus,L,96,20,MTS,TetrazoliumSalt,NA,99.13,0.277,110,10.1002/jbm.a.35491
2797,2015,Au,I,Star,None,Chemical Reduction,Negative,33.69,41.5,206.7,-24.52,-23.76,CCL-110,5000,H,Human,Skin,Fibroblast,Fetus,L,96,40,MTS,TetrazoliumSalt,NA,98.841,0.277,110,10.1002/jbm.a.35491
2798,2015,Au,I,Star,None,Chemical Reduction,Negative,33.69,41.5,206.7,-24.52,-23.76,CCL-110,5000,H,Human,Skin,Fibroblast,Fetus,L,96,200,MTS,TetrazoliumSalt,NA,94.203,0.277,110,10.1002/jbm.a.35491
2799,2015,Au,I,Star,None,Chemical Reduction,Negative,33.69,41.5,206.7,-24.52,-23.76,CCL-110,5000,H,Human,Skin,Fibroblast,Fetus,L,96,400,MTS,TetrazoliumSalt,NA,85.507,0.277,110,10.1002/jbm.a.35491
2800,2015,Au,I,Star,None,Chemical Reduction,Negative,33.69,41.5,206.7,-24.52,-23.76,RFPEC,5000,A,Rat,FatPad,Endothelial,Adult,L,24,0.2,MTS,TetrazoliumSalt,NA,120.51,0.277,110,10.1002/jbm.a.35491
2801,2015,Au,I,Star,None,Chemical Reduction,Negative,33.69,41.5,206.7,-24.52,-23.76,RFPEC,5000,A,Rat,FatPad,Endothelial,Adult,L,24,0.4,MTS,TetrazoliumSalt,NA,117.66,0.277,110,10.1002/jbm.a.35491
2802,2015,Au,I,Star,None,Chemical Reduction,Negative,33.69,41.5,206.7,-24.52,-23.76,RFPEC,5000,A,Rat,FatPad,Endothelial,Adult,L,24,2,MTS,TetrazoliumSalt,NA,121.65,0.277,110,10.1002/jbm.a.35491
2803,2015,Au,I,Star,None,Chemical Reduction,Negative,33.69,41.5,206.7,-24.52,-23.76,RFPEC,5000,A,Rat,FatPad,Endothelial,Adult,L,24,4,MTS,TetrazoliumSalt,NA,105.13,0.277,110,10.1002/jbm.a.35491
2804,2015,Au,I,Star,None,Chemical Reduction,Negative,33.69,41.5,206.7,-24.52,-23.76,RFPEC,5000,A,Rat,FatPad,Endothelial,Adult,L,24,20,MTS,TetrazoliumSalt,NA,116.24,0.277,110,10.1002/jbm.a.35491
2805,2015,Au,I,Star,None,Chemical Reduction,Negative,33.69,41.5,206.7,-24.52,-23.76,RFPEC,5000,A,Rat,FatPad,Endothelial,Adult,L,96,40,MTS,TetrazoliumSalt,NA,116.24,0.277,110,10.1002/jbm.a.35491
2806,2015,Au,I,Star,None,Chemical Reduction,Negative,33.69,41.5,206.7,-24.52,-23.76,RFPEC,5000,A,Rat,FatPad,Endothelial,Adult,L,96,200,MTS,TetrazoliumSalt,NA,121.08,0.277,110,10.1002/jbm.a.35491
2807,2015,Au,I,Star,None,Chemical Reduction,Negative,33.69,41.5,206.7,-24.52,-23.76,RFPEC,5000,A,Rat,FatPad,Endothelial,Adult,L,96,400,MTS,TetrazoliumSalt,NA,126.78,0.277,110,10.1002/jbm.a.35491
2808,2015,Au,I,Star,None,Chemical Reduction,Negative,33.69,41.5,206.7,-24.52,-23.76,RFPEC,5000,A,Rat,FatPad,Endothelial,Adult,L,96,0.2,MTS,TetrazoliumSalt,NA,78.632,0.277,110,10.1002/jbm.a.35491
2809,2015,Au,I,Star,None,Chemical Reduction,Negative,33.69,41.5,206.7,-24.52,-23.76,RFPEC,5000,A,Rat,FatPad,Endothelial,Adult,L,96,0.4,MTS,TetrazoliumSalt,NA,85.755,0.277,110,10.1002/jbm.a.35491
2810,2015,Au,I,Star,None,Chemical Reduction,Negative,33.69,41.5,206.7,-24.52,-23.76,RFPEC,5000,A,Rat,FatPad,Endothelial,Adult,L,96,2,MTS,TetrazoliumSalt,NA,106.84,0.277,110,10.1002/jbm.a.35491
2811,2015,Au,I,Star,None,Chemical Reduction,Negative,33.69,41.5,206.7,-24.52,-23.76,RFPEC,5000,A,Rat,FatPad,Endothelial,Adult,L,96,4,MTS,TetrazoliumSalt,NA,92.308,0.277,110,10.1002/jbm.a.35491
2812,2015,Au,I,Star,None,Chemical Reduction,Negative,33.69,41.5,206.7,-24.52,-23.76,RFPEC,5000,A,Rat,FatPad,Endothelial,Adult,L,96,20,MTS,TetrazoliumSalt,NA,110.54,0.277,110,10.1002/jbm.a.35491
2813,2015,Au,I,Star,None,Chemical Reduction,Negative,33.69,41.5,206.7,-24.52,-23.76,RFPEC,5000,A,Rat,FatPad,Endothelial,Adult,L,96,40,MTS,TetrazoliumSalt,NA,113.39,0.277,110,10.1002/jbm.a.35491
2814,2015,Au,I,Star,None,Chemical Reduction,Negative,33.69,41.5,206.7,-24.52,-23.76,RFPEC,5000,A,Rat,FatPad,Endothelial,Adult,L,96,200,MTS,TetrazoliumSalt,NA,108.26,0.277,110,10.1002/jbm.a.35491
2815,2015,Au,I,Star,None,Chemical Reduction,Negative,33.69,41.5,206.7,-24.52,-23.76,RFPEC,5000,A,Rat,FatPad,Endothelial,Adult,L,96,400,MTS,TetrazoliumSalt,NA,70.94,0.277,110,10.1002/jbm.a.35491
2816,2011,Au,I,Sphere,CTAB,Commercial,NA,42.9,NA,NA,NA,NA,MDCK-II,12000,A,Dog,Kidney,Epithelial,Adult,L,24,9,MTS,TetrazoliumSalt,NA,3.1208,NA,111,10.3109/17435390.2010.528847
2817,2011,Au,I,Rod,CTAB,Seed-Mediated Growth Method,NA,17.2,NA,NA,NA,NA,MDCK-II,12000,A,Dog,Kidney,Epithelial,Adult,L,24,9,MTS,TetrazoliumSalt,2.2,97.286,NA,111,10.3109/17435390.2010.528847
2818,2011,Au,I,Sphere,CTAB,Commercial,NA,42.9,NA,NA,NA,NA,MDCK-II,12000,A,Dog,Kidney,Epithelial,Adult,L,24,1.82,MTS,TetrazoliumSalt,NA,3.7946,NA,111,10.3109/17435390.2010.528847
2819,2011,Au,I,Sphere,CTAB,Commercial,NA,42.9,NA,NA,NA,NA,MDCK-II,12000,A,Dog,Kidney,Epithelial,Adult,L,24,5.81,MTS,TetrazoliumSalt,NA,3.7946,NA,111,10.3109/17435390.2010.528847
2820,2011,Au,I,Sphere,CTAB,Commercial,NA,42.9,NA,NA,NA,NA,MDCK-II,12000,A,Dog,Kidney,Epithelial,Adult,L,24,9,MTS,TetrazoliumSalt,NA,2.6786,NA,111,10.3109/17435390.2010.528847
2821,2011,Au,I,Sphere,CTAB,Commercial,NA,42.9,NA,NA,NA,NA,MDCK-II,12000,A,Dog,Kidney,Epithelial,Adult,L,24,13,MTS,TetrazoliumSalt,NA,1.3393,NA,111,10.3109/17435390.2010.528847
2822,2011,Au,I,Sphere,CTAB,Commercial,NA,42.9,NA,NA,NA,NA,MDCK-II,12000,A,Dog,Kidney,Epithelial,Adult,L,24,18,MTS,TetrazoliumSalt,NA,1.3393,NA,111,10.3109/17435390.2010.528847
2823,2011,Au,I,Sphere,CTAB,Commercial,NA,42.9,NA,NA,NA,NA,MDCK-II,12000,A,Dog,Kidney,Epithelial,Adult,L,24,28.9,MTS,TetrazoliumSalt,NA,14.286,NA,111,10.3109/17435390.2010.528847
2824,2011,Au,I,Rod,CTAB,Seed-Mediated Growth Method,NA,17.2,NA,NA,NA,NA,MDCK-II,12000,A,Dog,Kidney,Epithelial,Adult,L,24,1.82,MTS,TetrazoliumSalt,2.2,90.402,NA,111,10.3109/17435390.2010.528847
2825,2011,Au,I,Rod,CTAB,Seed-Mediated Growth Method,NA,17.2,NA,NA,NA,NA,MDCK-II,12000,A,Dog,Kidney,Epithelial,Adult,L,24,5.91,MTS,TetrazoliumSalt,2.2,95.312,NA,111,10.3109/17435390.2010.528847
2826,2011,Au,I,Rod,CTAB,Seed-Mediated Growth Method,NA,17.2,NA,NA,NA,NA,MDCK-II,12000,A,Dog,Kidney,Epithelial,Adult,L,24,9.45,MTS,TetrazoliumSalt,2.2,96.205,NA,111,10.3109/17435390.2010.528847
2827,2011,Au,I,Rod,CTAB,Seed-Mediated Growth Method,NA,17.2,NA,NA,NA,NA,MDCK-II,12000,A,Dog,Kidney,Epithelial,Adult,L,24,14,MTS,TetrazoliumSalt,2.2,59.152,NA,111,10.3109/17435390.2010.528847
2828,2011,Au,I,Rod,CTAB,Seed-Mediated Growth Method,NA,17.2,NA,NA,NA,NA,MDCK-II,12000,A,Dog,Kidney,Epithelial,Adult,L,24,19,MTS,TetrazoliumSalt,2.2,53.571,NA,111,10.3109/17435390.2010.528847
2829,2011,Au,I,Rod,CTAB,Seed-Mediated Growth Method,NA,17.2,NA,NA,NA,NA,MDCK-II,12000,A,Dog,Kidney,Epithelial,Adult,L,24,30.6,MTS,TetrazoliumSalt,2.2,53.571,NA,111,10.3109/17435390.2010.528847
2830,2017,ZrO2,I,Sphere,None,Green Synthesis,Negative,10,10,NA,-45.5,NA,HCT-116,10000,H,Human,Colon,Epithelial,Adult,L,24,50,MTT,TetrazoliumSalt,NA,72.5,NA,112,10.1016/j.jphotobiol.2017.04.004
2831,2017,ZrO2,I,Sphere,None,Green Synthesis,Negative,10,10,NA,-45.5,NA,HCT-116,10000,H,Human,Colon,Epithelial,Adult,L,24,100,MTT,TetrazoliumSalt,NA,62.4,NA,112,10.1016/j.jphotobiol.2017.04.004
2832,2017,ZrO2,I,Sphere,None,Green Synthesis,Negative,10,10,NA,-45.5,NA,HCT-116,10000,H,Human,Colon,Epithelial,Adult,L,24,150,MTT,TetrazoliumSalt,NA,51.1,NA,112,10.1016/j.jphotobiol.2017.04.004
2833,2017,ZrO2,I,Sphere,None,Green Synthesis,Negative,10,10,NA,-45.5,NA,HCT-116,10000,H,Human,Colon,Epithelial,Adult,L,24,200,MTT,TetrazoliumSalt,NA,43.6,NA,112,10.1016/j.jphotobiol.2017.04.004
2834,2017,ZrO2,I,Sphere,None,Green Synthesis,Negative,10,10,NA,-45.5,NA,A549,10000,H,Human,Lung,Epithelial,Adult,L,24,50,MTT,TetrazoliumSalt,NA,68.45,NA,112,10.1016/j.jphotobiol.2017.04.004
2835,2017,ZrO2,I,Sphere,None,Green Synthesis,Negative,10,10,NA,-45.5,NA,A549,10000,H,Human,Lung,Epithelial,Adult,L,24,100,MTT,TetrazoliumSalt,NA,56.88,NA,112,10.1016/j.jphotobiol.2017.04.004
2836,2017,ZrO2,I,Sphere,None,Green Synthesis,Negative,10,10,NA,-45.5,NA,A549,10000,H,Human,Lung,Epithelial,Adult,L,24,150,MTT,TetrazoliumSalt,NA,48.84,NA,112,10.1016/j.jphotobiol.2017.04.004
2837,2017,ZrO2,I,Sphere,None,Green Synthesis,Negative,10,10,NA,-45.5,NA,A549,10000,H,Human,Lung,Epithelial,Adult,L,24,200,MTT,TetrazoliumSalt,NA,38,NA,112,10.1016/j.jphotobiol.2017.04.004
2838,2017,ZrO2,I,Sphere,None,Green Synthesis,Negative,10,10,NA,-45.5,NA,VERO,10000,A,Monkey,Kidney,Epithelial,Adult,L,24,50,MTT,TetrazoliumSalt,NA,93.61,NA,112,10.1016/j.jphotobiol.2017.04.004
2839,2017,ZrO2,I,Sphere,None,Green Synthesis,Negative,10,10,NA,-45.5,NA,VERO,10000,A,Monkey,Kidney,Epithelial,Adult,L,24,100,MTT,TetrazoliumSalt,NA,76.74,NA,112,10.1016/j.jphotobiol.2017.04.004
2840,2017,ZrO2,I,Sphere,None,Green Synthesis,Negative,10,10,NA,-45.5,NA,VERO,10000,A,Monkey,Kidney,Epithelial,Adult,L,24,150,MTT,TetrazoliumSalt,NA,65.42,NA,112,10.1016/j.jphotobiol.2017.04.004
2841,2017,ZrO2,I,Sphere,None,Green Synthesis,Negative,10,10,NA,-45.5,NA,VERO,10000,A,Monkey,Kidney,Epithelial,Adult,L,24,200,MTT,TetrazoliumSalt,NA,61.08,NA,112,10.1016/j.jphotobiol.2017.04.004
2842,2017,ZrO2,I,Sphere,None,Green Synthesis,Negative,10,10,NA,-45.5,NA,HCT-116,100000,H,Human,Colon,Epithelial,Adult,L,24,50,Live/Dead,TrypanBlue,NA,72.74,NA,112,10.1016/j.jphotobiol.2017.04.004
2843,2017,ZrO2,I,Sphere,None,Green Synthesis,Negative,10,10,NA,-45.5,NA,HCT-116,100000,H,Human,Colon,Epithelial,Adult,L,24,100,Live/Dead,TrypanBlue,NA,58.52,NA,112,10.1016/j.jphotobiol.2017.04.004
2844,2017,ZrO2,I,Sphere,None,Green Synthesis,Negative,10,10,NA,-45.5,NA,HCT-116,100000,H,Human,Colon,Epithelial,Adult,L,24,150,Live/Dead,TrypanBlue,NA,52.62,NA,112,10.1016/j.jphotobiol.2017.04.004
2845,2017,ZrO2,I,Sphere,None,Green Synthesis,Negative,10,10,NA,-45.5,NA,HCT-116,100000,H,Human,Colon,Epithelial,Adult,L,24,200,Live/Dead,TrypanBlue,NA,42.93,NA,112,10.1016/j.jphotobiol.2017.04.004
2846,2017,ZrO2,I,Sphere,None,Green Synthesis,Negative,10,10,NA,-45.5,NA,A549,100000,H,Human,Lung,Epithelial,Adult,L,24,50,Live/Dead,TrypanBlue,NA,67.1,NA,112,10.1016/j.jphotobiol.2017.04.004
2847,2017,ZrO2,I,Sphere,None,Green Synthesis,Negative,10,10,NA,-45.5,NA,A549,100000,H,Human,Lung,Epithelial,Adult,L,24,100,Live/Dead,TrypanBlue,NA,55.78,NA,112,10.1016/j.jphotobiol.2017.04.004
2848,2017,ZrO2,I,Sphere,None,Green Synthesis,Negative,10,10,NA,-45.5,NA,A549,100000,H,Human,Lung,Epithelial,Adult,L,24,150,Live/Dead,TrypanBlue,NA,46.88,NA,112,10.1016/j.jphotobiol.2017.04.004
2849,2017,ZrO2,I,Sphere,None,Green Synthesis,Negative,10,10,NA,-45.5,NA,A549,100000,H,Human,Lung,Epithelial,Adult,L,24,200,Live/Dead,TrypanBlue,NA,36.98,NA,112,10.1016/j.jphotobiol.2017.04.004
2850,2013,ZrO2,I,Sphere,None,Ball Mill-Aided Precipitation,Positive,NA,39,50,11.8,NA,NIH3T3,10000,A,Mouse,Embryo,Fibroblast,Embryonic,L,48,12.5,MTT,TetrazoliumSalt,NA,96.921,NA,113,10.1016/j.ecoenv.2013.04.004
2851,2013,ZrO2,I,Sphere,None,Ball Mill-Aided Precipitation,Positive,NA,39,50,11.8,NA,NIH3T3,10000,A,Mouse,Embryo,Fibroblast,Embryonic,L,48,25,MTT,TetrazoliumSalt,NA,88.71,NA,113,10.1016/j.ecoenv.2013.04.004
2852,2013,ZrO2,I,Sphere,None,Ball Mill-Aided Precipitation,Positive,NA,39,50,11.8,NA,NIH3T3,10000,A,Mouse,Embryo,Fibroblast,Embryonic,L,48,50,MTT,TetrazoliumSalt,NA,81.085,NA,113,10.1016/j.ecoenv.2013.04.004
2853,2013,ZrO2,I,Sphere,None,Ball Mill-Aided Precipitation,Positive,NA,39,50,11.8,NA,NIH3T3,10000,A,Mouse,Embryo,Fibroblast,Embryonic,L,48,100,MTT,TetrazoliumSalt,NA,77.126,NA,113,10.1016/j.ecoenv.2013.04.004
2854,2013,ZrO2,I,Sphere,None,Ball Mill-Aided Precipitation,Positive,NA,39,50,11.8,NA,NIH3T3,10000,A,Mouse,Embryo,Fibroblast,Embryonic,L,48,200,MTT,TetrazoliumSalt,NA,73.314,NA,113,10.1016/j.ecoenv.2013.04.004
2855,2013,TiO2,I,Sphere,None,Ball Mill-Aided Precipitation,Negative,NA,50,65,-22,NA,NIH3T3,10000,A,Mouse,Embryo,Fibroblast,Embryonic,L,48,12.5,MTT,TetrazoliumSalt,NA,99.707,NA,113,10.1016/j.ecoenv.2013.04.004
2856,2013,TiO2,I,Sphere,None,Ball Mill-Aided Precipitation,Negative,NA,50,65,-22,NA,NIH3T3,10000,A,Mouse,Embryo,Fibroblast,Embryonic,L,48,25,MTT,TetrazoliumSalt,NA,90.029,NA,113,10.1016/j.ecoenv.2013.04.004
2857,2013,TiO2,I,Sphere,None,Ball Mill-Aided Precipitation,Negative,NA,50,65,-22,NA,NIH3T3,10000,A,Mouse,Embryo,Fibroblast,Embryonic,L,48,50,MTT,TetrazoliumSalt,NA,83.724,NA,113,10.1016/j.ecoenv.2013.04.004
2858,2013,TiO2,I,Sphere,None,Ball Mill-Aided Precipitation,Negative,NA,50,65,-22,NA,NIH3T3,10000,A,Mouse,Embryo,Fibroblast,Embryonic,L,48,100,MTT,TetrazoliumSalt,NA,77.273,NA,113,10.1016/j.ecoenv.2013.04.004
2859,2013,TiO2,I,Sphere,None,Ball Mill-Aided Precipitation,Negative,NA,50,65,-22,NA,NIH3T3,10000,A,Mouse,Embryo,Fibroblast,Embryonic,L,48,200,MTT,TetrazoliumSalt,NA,68.915,NA,113,10.1016/j.ecoenv.2013.04.004
2860,2012,TiO2,I,Sphere,None,Sonomechanical Method,NA,30.6,380,152,NA,NA,WISH,10000,H,Human,Amnion,Epithelial,Embryonic,L,24,0.625,MTT,TetrazoliumSalt,NA,90.4,NA,114,10.1016/j.tiv.2011.12.011
2861,2012,TiO2,I,Sphere,None,Sonomechanical Method,NA,30.6,380,152,NA,NA,WISH,10000,H,Human,Amnion,Epithelial,Embryonic,L,24,1.25,MTT,TetrazoliumSalt,NA,82.5,NA,114,10.1016/j.tiv.2011.12.011
2862,2012,TiO2,I,Sphere,None,Sonomechanical Method,NA,30.6,380,152,NA,NA,WISH,10000,H,Human,Amnion,Epithelial,Embryonic,L,24,2.5,MTT,TetrazoliumSalt,NA,80,NA,114,10.1016/j.tiv.2011.12.011
2863,2012,TiO2,I,Sphere,None,Sonomechanical Method,NA,30.6,380,152,NA,NA,WISH,10000,H,Human,Amnion,Epithelial,Embryonic,L,24,5,MTT,TetrazoliumSalt,NA,75.7,NA,114,10.1016/j.tiv.2011.12.011
2864,2012,TiO2,I,Sphere,None,Sonomechanical Method,NA,30.6,380,152,NA,NA,WISH,10000,H,Human,Amnion,Epithelial,Embryonic,L,24,10,MTT,TetrazoliumSalt,NA,75.5,NA,114,10.1016/j.tiv.2011.12.011
2865,2012,TiO2,I,Sphere,None,Sonomechanical Method,NA,30.6,380,152,NA,NA,WISH,10000,H,Human,Amnion,Epithelial,Embryonic,L,24,0.625,NRU,NeutralRed,NA,98.3,NA,114,10.1016/j.tiv.2011.12.011
2866,2012,TiO2,I,Sphere,None,Sonomechanical Method,NA,30.6,380,152,NA,NA,WISH,10000,H,Human,Amnion,Epithelial,Embryonic,L,24,1.25,NRU,NeutralRed,NA,93.8,NA,114,10.1016/j.tiv.2011.12.011
2867,2012,TiO2,I,Sphere,None,Sonomechanical Method,NA,30.6,380,152,NA,NA,WISH,10000,H,Human,Amnion,Epithelial,Embryonic,L,24,2.5,NRU,NeutralRed,NA,86.9,NA,114,10.1016/j.tiv.2011.12.011
2868,2012,TiO2,I,Sphere,None,Sonomechanical Method,NA,30.6,380,152,NA,NA,WISH,10000,H,Human,Amnion,Epithelial,Embryonic,L,24,5,NRU,NeutralRed,NA,80.3,NA,114,10.1016/j.tiv.2011.12.011
2869,2012,TiO2,I,Sphere,None,Sonomechanical Method,NA,30.6,380,152,NA,NA,WISH,10000,H,Human,Amnion,Epithelial,Embryonic,L,24,10,NRU,NeutralRed,NA,57.5,NA,114,10.1016/j.tiv.2011.12.011
2870,2018,Ag,I,Sphere,Citrate,Commercial,Negative,5.2,NA,136,NA,-35,HEBC3-KT,NA,H,Human,Lung,Epithelial,Adult,L,48,0.5,AlamarBlue,AlamarBlue,NA,99.551,NA,115,10.1093/mutage/gex027
2871,2018,Ag,I,Sphere,Citrate,Commercial,Negative,5.2,NA,136,NA,-35,HEBC3-KT,NA,H,Human,Lung,Epithelial,Adult,L,48,10,AlamarBlue,AlamarBlue,NA,97.079,NA,115,10.1093/mutage/gex027
2872,2018,Ag,I,Sphere,Citrate,Commercial,Negative,5.2,NA,136,NA,-35,HEBC3-KT,NA,H,Human,Lung,Epithelial,Adult,L,48,20,AlamarBlue,AlamarBlue,NA,97.079,NA,115,10.1093/mutage/gex027
2873,2018,Ag,I,Sphere,Citrate,Commercial,Negative,5.2,NA,136,NA,-35,HEBC3-KT,NA,H,Human,Lung,Epithelial,Adult,L,48,50,AlamarBlue,AlamarBlue,NA,87.191,NA,115,10.1093/mutage/gex027
2874,2018,Ag,I,Sphere,Citrate,Commercial,Negative,47.3,NA,77,NA,-37,HEBC3-KT,NA,H,Human,Lung,Epithelial,Adult,L,48,0.5,AlamarBlue,AlamarBlue,NA,99.551,NA,115,10.1093/mutage/gex027
2875,2018,Ag,I,Sphere,Citrate,Commercial,Negative,47.3,NA,77,NA,-37,HEBC3-KT,NA,H,Human,Lung,Epithelial,Adult,L,48,10,AlamarBlue,AlamarBlue,NA,97.079,NA,115,10.1093/mutage/gex027
2876,2018,Ag,I,Sphere,Citrate,Commercial,Negative,47.3,NA,77,NA,-37,HEBC3-KT,NA,H,Human,Lung,Epithelial,Adult,L,48,20,AlamarBlue,AlamarBlue,NA,95.281,NA,115,10.1093/mutage/gex027
2877,2018,Ag,I,Sphere,Citrate,Commercial,Negative,47.3,NA,77,NA,-37,HEBC3-KT,NA,H,Human,Lung,Epithelial,Adult,L,48,50,AlamarBlue,AlamarBlue,NA,89.663,NA,115,10.1093/mutage/gex027
2878,2018,Au,I,Sphere,Citrate,Commercial,Negative,5.2,NA,220,NA,-30,HEBC3-KT,NA,H,Human,Lung,Epithelial,Adult,L,48,0.5,AlamarBlue,AlamarBlue,NA,100.46,NA,115,10.1093/mutage/gex027
2879,2018,Au,I,Sphere,Citrate,Commercial,Negative,5.2,NA,220,NA,-30,HEBC3-KT,NA,H,Human,Lung,Epithelial,Adult,L,48,10,AlamarBlue,AlamarBlue,NA,100,NA,115,10.1093/mutage/gex027
2880,2018,Au,I,Sphere,Citrate,Commercial,Negative,5.2,NA,220,NA,-30,HEBC3-KT,NA,H,Human,Lung,Epithelial,Adult,L,48,20,AlamarBlue,AlamarBlue,NA,98.169,NA,115,10.1093/mutage/gex027
2881,2018,Au,I,Sphere,Citrate,Commercial,Negative,5.2,NA,220,NA,-30,HEBC3-KT,NA,H,Human,Lung,Epithelial,Adult,L,48,50,AlamarBlue,AlamarBlue,NA,96.796,NA,115,10.1093/mutage/gex027
2882,2018,Au,I,Sphere,Citrate,Commercial,Negative,49.2,NA,300,NA,-37,HEBC3-KT,NA,H,Human,Lung,Epithelial,Adult,L,48,0.5,AlamarBlue,AlamarBlue,NA,98.627,NA,115,10.1093/mutage/gex027
2883,2018,Au,I,Sphere,Citrate,Commercial,Negative,49.2,NA,300,NA,-37,HEBC3-KT,NA,H,Human,Lung,Epithelial,Adult,L,48,10,AlamarBlue,AlamarBlue,NA,100,NA,115,10.1093/mutage/gex027
2884,2018,Au,I,Sphere,Citrate,Commercial,Negative,49.2,NA,300,NA,-37,HEBC3-KT,NA,H,Human,Lung,Epithelial,Adult,L,48,20,AlamarBlue,AlamarBlue,NA,101.14,NA,115,10.1093/mutage/gex027
2885,2018,Au,I,Sphere,Citrate,Commercial,Negative,49.2,NA,300,NA,-37,HEBC3-KT,NA,H,Human,Lung,Epithelial,Adult,L,48,50,AlamarBlue,AlamarBlue,NA,102.29,NA,115,10.1093/mutage/gex027
2886,2018,Pt,I,Sphere,Citrate,Commercial,Negative,4.8,NA,195,NA,-43,HEBC3-KT,NA,H,Human,Lung,Epithelial,Adult,L,48,0.5,AlamarBlue,AlamarBlue,NA,100,NA,115,10.1093/mutage/gex027
2887,2018,Pt,I,Sphere,Citrate,Commercial,Negative,4.8,NA,195,NA,-43,HEBC3-KT,NA,H,Human,Lung,Epithelial,Adult,L,48,10,AlamarBlue,AlamarBlue,NA,98.789,NA,115,10.1093/mutage/gex027
2888,2018,Pt,I,Sphere,Citrate,Commercial,Negative,4.8,NA,195,NA,-43,HEBC3-KT,NA,H,Human,Lung,Epithelial,Adult,L,48,20,AlamarBlue,AlamarBlue,NA,99.274,NA,115,10.1093/mutage/gex027
2889,2018,Pt,I,Sphere,Citrate,Commercial,Negative,4.8,NA,195,NA,-43,HEBC3-KT,NA,H,Human,Lung,Epithelial,Adult,L,48,50,AlamarBlue,AlamarBlue,NA,93.705,NA,115,10.1093/mutage/gex027
2890,2018,Pt,I,Sphere,Citrate,Commercial,Negative,44.3,NA,130,NA,-29,HEBC3-KT,NA,H,Human,Lung,Epithelial,Adult,L,48,0.5,AlamarBlue,AlamarBlue,NA,100.48,NA,115,10.1093/mutage/gex027
2891,2018,Pt,I,Sphere,Citrate,Commercial,Negative,44.3,NA,130,NA,-29,HEBC3-KT,NA,H,Human,Lung,Epithelial,Adult,L,48,10,AlamarBlue,AlamarBlue,NA,101.21,NA,115,10.1093/mutage/gex027
2892,2018,Pt,I,Sphere,Citrate,Commercial,Negative,44.3,NA,130,NA,-29,HEBC3-KT,NA,H,Human,Lung,Epithelial,Adult,L,48,20,AlamarBlue,AlamarBlue,NA,101.21,NA,115,10.1093/mutage/gex027
2893,2018,Pt,I,Sphere,Citrate,Commercial,Negative,44.3,NA,130,NA,-29,HEBC3-KT,NA,H,Human,Lung,Epithelial,Adult,L,48,50,AlamarBlue,AlamarBlue,NA,100.48,NA,115,10.1093/mutage/gex027
2894,2012,Ag,I,Sphere,Citrate,Chemical Reduction,Negative,50,79,110,-35,-10,HDF,3000,H,Human,Skin,Fibroblast,Adult,L,24,12.5,MTS,TetrazoliumSalt,NA,87.98,NA,116,10.1088/0957-4484/23/37/375102
2895,2012,Ag,I,Sphere,Citrate,Chemical Reduction,Negative,50,79,110,-35,-10,HDF,3000,H,Human,Skin,Fibroblast,Adult,L,24,25,MTS,TetrazoliumSalt,NA,84.143,NA,116,10.1088/0957-4484/23/37/375102
2896,2012,Ag,I,Sphere,Citrate,Chemical Reduction,Negative,50,79,110,-35,-10,HDF,3000,H,Human,Skin,Fibroblast,Adult,L,24,50,MTS,TetrazoliumSalt,NA,66.752,NA,116,10.1088/0957-4484/23/37/375102
2897,2012,Ag,I,Sphere,Citrate,Chemical Reduction,Negative,50,79,110,-35,-10,HDF,3000,H,Human,Skin,Fibroblast,Adult,L,24,100,MTS,TetrazoliumSalt,NA,50.639,NA,116,10.1088/0957-4484/23/37/375102
2898,2012,Ag,I,Sphere,Citrate,Chemical Reduction,Negative,50,79,111,-35,-9,A549,3000,H,Human,Lung,Epithelial,Adult,L,24,12.5,MTS,TetrazoliumSalt,NA,96.419,NA,116,10.1088/0957-4484/23/37/375102
2899,2012,Ag,I,Sphere,Citrate,Chemical Reduction,Negative,50,79,111,-35,-9,A549,3000,H,Human,Lung,Epithelial,Adult,L,24,25,MTS,TetrazoliumSalt,NA,94.373,NA,116,10.1088/0957-4484/23/37/375102
2900,2012,Ag,I,Sphere,Citrate,Chemical Reduction,Negative,50,79,111,-35,-9,A549,3000,H,Human,Lung,Epithelial,Adult,L,24,50,MTS,TetrazoliumSalt,NA,68.031,NA,116,10.1088/0957-4484/23/37/375102
2901,2012,Ag,I,Sphere,Citrate,Chemical Reduction,Negative,50,79,111,-35,-9,A549,3000,H,Human,Lung,Epithelial,Adult,L,24,100,MTS,TetrazoliumSalt,NA,41.432,NA,116,10.1088/0957-4484/23/37/375102
2902,2012,Ag,I,Sphere,Citrate-Lactose,Chemical Reduction,Negative,50,88,195,-31,-9,HDF,3000,H,Human,Skin,Fibroblast,Adult,L,24,12.5,MTS,TetrazoliumSalt,NA,98.721,NA,116,10.1088/0957-4484/23/37/375102
2903,2012,Ag,I,Sphere,Citrate-Lactose,Chemical Reduction,Negative,50,88,195,-31,-9,HDF,3000,H,Human,Skin,Fibroblast,Adult,L,24,25,MTS,TetrazoliumSalt,NA,96.164,NA,116,10.1088/0957-4484/23/37/375102
2904,2012,Ag,I,Sphere,Citrate-Lactose,Chemical Reduction,Negative,50,88,195,-31,-9,HDF,3000,H,Human,Skin,Fibroblast,Adult,L,24,50,MTS,TetrazoliumSalt,NA,78.772,NA,116,10.1088/0957-4484/23/37/375102
2905,2012,Ag,I,Sphere,Citrate-Lactose,Chemical Reduction,Negative,50,88,195,-31,-9,HDF,3000,H,Human,Skin,Fibroblast,Adult,L,24,100,MTS,TetrazoliumSalt,NA,62.404,NA,116,10.1088/0957-4484/23/37/375102
2906,2012,Ag,I,Sphere,Citrate-Lactose,Chemical Reduction,Negative,50,88,123,-31,-9,A549,3000,H,Human,Lung,Epithelial,Adult,L,24,12.5,MTS,TetrazoliumSalt,NA,96.675,NA,116,10.1088/0957-4484/23/37/375102
2907,2012,Ag,I,Sphere,Citrate-Lactose,Chemical Reduction,Negative,50,88,123,-31,-9,A549,3000,H,Human,Lung,Epithelial,Adult,L,24,25,MTS,TetrazoliumSalt,NA,95.908,NA,116,10.1088/0957-4484/23/37/375102
2908,2012,Ag,I,Sphere,Citrate-Lactose,Chemical Reduction,Negative,50,88,123,-31,-9,A549,3000,H,Human,Lung,Epithelial,Adult,L,24,50,MTS,TetrazoliumSalt,NA,74.936,NA,116,10.1088/0957-4484/23/37/375102
2909,2012,Ag,I,Sphere,Citrate-Lactose,Chemical Reduction,Negative,50,88,123,-31,-9,A549,3000,H,Human,Lung,Epithelial,Adult,L,24,100,MTS,TetrazoliumSalt,NA,44.757,NA,116,10.1088/0957-4484/23/37/375102
2910,2012,Ag,I,Sphere,Citrate-Oligonucleotide,Chemical Reduction,Negative,50,94,210,-30,-11,HDF,3000,H,Human,Skin,Fibroblast,Adult,L,24,12.5,MTS,TetrazoliumSalt,NA,99.233,NA,116,10.1088/0957-4484/23/37/375102
2911,2012,Ag,I,Sphere,Citrate-Oligonucleotide,Chemical Reduction,Negative,50,94,210,-30,-11,HDF,3000,H,Human,Skin,Fibroblast,Adult,L,24,25,MTS,TetrazoliumSalt,NA,96.675,NA,116,10.1088/0957-4484/23/37/375102
2912,2012,Ag,I,Sphere,Citrate-Oligonucleotide,Chemical Reduction,Negative,50,94,210,-30,-11,HDF,3000,H,Human,Skin,Fibroblast,Adult,L,24,50,MTS,TetrazoliumSalt,NA,79.795,NA,116,10.1088/0957-4484/23/37/375102
2913,2012,Ag,I,Sphere,Citrate-Oligonucleotide,Chemical Reduction,Negative,50,94,210,-30,-11,HDF,3000,H,Human,Skin,Fibroblast,Adult,L,24,100,MTS,TetrazoliumSalt,NA,79.795,NA,116,10.1088/0957-4484/23/37/375102
2914,2012,Ag,I,Sphere,Citrate-Oligonucleotide,Chemical Reduction,Negative,50,94,132,-30,-9,A549,3000,H,Human,Lung,Epithelial,Adult,L,24,12.5,MTS,TetrazoliumSalt,NA,98.465,NA,116,10.1088/0957-4484/23/37/375102
2915,2012,Ag,I,Sphere,Citrate-Oligonucleotide,Chemical Reduction,Negative,50,94,132,-30,-9,A549,3000,H,Human,Lung,Epithelial,Adult,L,24,25,MTS,TetrazoliumSalt,NA,96.419,NA,116,10.1088/0957-4484/23/37/375102
2916,2012,Ag,I,Sphere,Citrate-Oligonucleotide,Chemical Reduction,Negative,50,94,132,-30,-9,A549,3000,H,Human,Lung,Epithelial,Adult,L,24,50,MTS,TetrazoliumSalt,NA,77.238,NA,116,10.1088/0957-4484/23/37/375102
2917,2012,Ag,I,Sphere,Citrate-Oligonucleotide,Chemical Reduction,Negative,50,94,132,-30,-9,A549,3000,H,Human,Lung,Epithelial,Adult,L,24,100,MTS,TetrazoliumSalt,NA,77.238,NA,116,10.1088/0957-4484/23/37/375102
2918,2012,Ag,I,Sphere,Citrate,Chemical Reduction,Negative,50,79,127,-35,-12,HDF,3000,H,Human,Skin,Fibroblast,Adult,L,48,12.5,MTS,TetrazoliumSalt,NA,66.334,NA,116,10.1088/0957-4484/23/37/375102
2919,2012,Ag,I,Sphere,Citrate,Chemical Reduction,Negative,50,79,127,-35,-12,HDF,3000,H,Human,Skin,Fibroblast,Adult,L,48,25,MTS,TetrazoliumSalt,NA,54.863,NA,116,10.1088/0957-4484/23/37/375102
2920,2012,Ag,I,Sphere,Citrate,Chemical Reduction,Negative,50,79,127,-35,-12,HDF,3000,H,Human,Skin,Fibroblast,Adult,L,48,50,MTS,TetrazoliumSalt,NA,43.89,NA,116,10.1088/0957-4484/23/37/375102
2921,2012,Ag,I,Sphere,Citrate,Chemical Reduction,Negative,50,79,127,-35,-12,HDF,3000,H,Human,Skin,Fibroblast,Adult,L,48,100,MTS,TetrazoliumSalt,NA,26.185,NA,116,10.1088/0957-4484/23/37/375102
2922,2012,Ag,I,Sphere,Citrate,Chemical Reduction,Negative,50,79,114,-35,-7,A549,3000,H,Human,Lung,Epithelial,Adult,L,48,12.5,MTS,TetrazoliumSalt,NA,77.556,NA,116,10.1088/0957-4484/23/37/375102
2923,2012,Ag,I,Sphere,Citrate,Chemical Reduction,Negative,50,79,114,-35,-7,A549,3000,H,Human,Lung,Epithelial,Adult,L,48,25,MTS,TetrazoliumSalt,NA,66.334,NA,116,10.1088/0957-4484/23/37/375102
2924,2012,Ag,I,Sphere,Citrate,Chemical Reduction,Negative,50,79,114,-35,-7,A549,3000,H,Human,Lung,Epithelial,Adult,L,48,50,MTS,TetrazoliumSalt,NA,58.603,NA,116,10.1088/0957-4484/23/37/375102
2925,2012,Ag,I,Sphere,Citrate,Chemical Reduction,Negative,50,79,114,-35,-7,A549,3000,H,Human,Lung,Epithelial,Adult,L,48,100,MTS,TetrazoliumSalt,NA,31.671,NA,116,10.1088/0957-4484/23/37/375102
2926,2012,Ag,I,Sphere,Citrate-Lactose,Chemical Reduction,Negative,50,88,213,-31,-11,HDF,3000,H,Human,Skin,Fibroblast,Adult,L,48,12.5,MTS,TetrazoliumSalt,NA,98.753,NA,116,10.1088/0957-4484/23/37/375102
2927,2012,Ag,I,Sphere,Citrate-Lactose,Chemical Reduction,Negative,50,88,213,-31,-11,HDF,3000,H,Human,Skin,Fibroblast,Adult,L,48,25,MTS,TetrazoliumSalt,NA,92.768,NA,116,10.1088/0957-4484/23/37/375102
2928,2012,Ag,I,Sphere,Citrate-Lactose,Chemical Reduction,Negative,50,88,213,-31,-11,HDF,3000,H,Human,Skin,Fibroblast,Adult,L,48,50,MTS,TetrazoliumSalt,NA,66.334,NA,116,10.1088/0957-4484/23/37/375102
2929,2012,Ag,I,Sphere,Citrate-Lactose,Chemical Reduction,Negative,50,88,213,-31,-11,HDF,3000,H,Human,Skin,Fibroblast,Adult,L,48,100,MTS,TetrazoliumSalt,NA,40.15,NA,116,10.1088/0957-4484/23/37/375102
2930,2012,Ag,I,Sphere,Citrate-Lactose,Chemical Reduction,Negative,50,88,130,-31,-9,A549,3000,H,Human,Lung,Epithelial,Adult,L,48,12.5,MTS,TetrazoliumSalt,NA,97.007,NA,116,10.1088/0957-4484/23/37/375102
2931,2012,Ag,I,Sphere,Citrate-Lactose,Chemical Reduction,Negative,50,88,130,-31,-9,A549,3000,H,Human,Lung,Epithelial,Adult,L,48,25,MTS,TetrazoliumSalt,NA,78.803,NA,116,10.1088/0957-4484/23/37/375102
2932,2012,Ag,I,Sphere,Citrate-Lactose,Chemical Reduction,Negative,50,88,130,-31,-9,A549,3000,H,Human,Lung,Epithelial,Adult,L,48,50,MTS,TetrazoliumSalt,NA,70.324,NA,116,10.1088/0957-4484/23/37/375102
2933,2012,Ag,I,Sphere,Citrate-Lactose,Chemical Reduction,Negative,50,88,130,-31,-9,A549,3000,H,Human,Lung,Epithelial,Adult,L,48,100,MTS,TetrazoliumSalt,NA,35.162,NA,116,10.1088/0957-4484/23/37/375102
2934,2012,Ag,I,Sphere,Citrate-Oligonucleotide,Chemical Reduction,Negative,50,94,225,-30,-13,HDF,3000,H,Human,Skin,Fibroblast,Adult,L,48,12.5,MTS,TetrazoliumSalt,NA,80.05,NA,116,10.1088/0957-4484/23/37/375102
2935,2012,Ag,I,Sphere,Citrate-Oligonucleotide,Chemical Reduction,Negative,50,94,225,-30,-13,HDF,3000,H,Human,Skin,Fibroblast,Adult,L,48,25,MTS,TetrazoliumSalt,NA,79.551,NA,116,10.1088/0957-4484/23/37/375102
2936,2012,Ag,I,Sphere,Citrate-Oligonucleotide,Chemical Reduction,Negative,50,94,225,-30,-13,HDF,3000,H,Human,Skin,Fibroblast,Adult,L,48,50,MTS,TetrazoliumSalt,NA,70.324,NA,116,10.1088/0957-4484/23/37/375102
2937,2012,Ag,I,Sphere,Citrate-Oligonucleotide,Chemical Reduction,Negative,50,94,225,-30,-13,HDF,3000,H,Human,Skin,Fibroblast,Adult,L,48,100,MTS,TetrazoliumSalt,NA,70.574,NA,116,10.1088/0957-4484/23/37/375102
2938,2012,Ag,I,Sphere,Citrate-Oligonucleotide,Chemical Reduction,Negative,50,94,144,-30,-9,A549,3000,H,Human,Lung,Epithelial,Adult,L,48,12.5,MTS,TetrazoliumSalt,NA,93.766,NA,116,10.1088/0957-4484/23/37/375102
2939,2012,Ag,I,Sphere,Citrate-Oligonucleotide,Chemical Reduction,Negative,50,94,144,-30,-9,A549,3000,H,Human,Lung,Epithelial,Adult,L,48,25,MTS,TetrazoliumSalt,NA,75.561,NA,116,10.1088/0957-4484/23/37/375102
2940,2012,Ag,I,Sphere,Citrate-Oligonucleotide,Chemical Reduction,Negative,50,94,144,-30,-9,A549,3000,H,Human,Lung,Epithelial,Adult,L,48,50,MTS,TetrazoliumSalt,NA,66.584,NA,116,10.1088/0957-4484/23/37/375102
2941,2012,Ag,I,Sphere,Citrate-Oligonucleotide,Chemical Reduction,Negative,50,94,144,-30,-9,A549,3000,H,Human,Lung,Epithelial,Adult,L,48,100,MTS,TetrazoliumSalt,NA,70.324,NA,116,10.1088/0957-4484/23/37/375102
2942,2012,Ag,I,Sphere,Citrate,Chemical Reduction,Negative,50,79,132,-35,-9,HDF,3000,H,Human,Skin,Fibroblast,Adult,L,72,12.5,MTS,TetrazoliumSalt,NA,61.954,NA,116,10.1088/0957-4484/23/37/375102
2943,2012,Ag,I,Sphere,Citrate,Chemical Reduction,Negative,50,79,132,-35,-9,HDF,3000,H,Human,Skin,Fibroblast,Adult,L,72,25,MTS,TetrazoliumSalt,NA,53.985,NA,116,10.1088/0957-4484/23/37/375102
2944,2012,Ag,I,Sphere,Citrate,Chemical Reduction,Negative,50,79,132,-35,-9,HDF,3000,H,Human,Skin,Fibroblast,Adult,L,72,50,MTS,TetrazoliumSalt,NA,28.792,NA,116,10.1088/0957-4484/23/37/375102
2945,2012,Ag,I,Sphere,Citrate,Chemical Reduction,Negative,50,79,132,-35,-9,HDF,3000,H,Human,Skin,Fibroblast,Adult,L,72,100,MTS,TetrazoliumSalt,NA,19.023,NA,116,10.1088/0957-4484/23/37/375102
2946,2012,Ag,I,Sphere,Citrate,Chemical Reduction,Negative,50,79,114,-35,-5,A549,3000,H,Human,Lung,Epithelial,Adult,L,72,12.5,MTS,TetrazoliumSalt,NA,77.635,NA,116,10.1088/0957-4484/23/37/375102
2947,2012,Ag,I,Sphere,Citrate,Chemical Reduction,Negative,50,79,114,-35,-5,A549,3000,H,Human,Lung,Epithelial,Adult,L,72,25,MTS,TetrazoliumSalt,NA,41.902,NA,116,10.1088/0957-4484/23/37/375102
2948,2012,Ag,I,Sphere,Citrate,Chemical Reduction,Negative,50,79,114,-35,-5,A549,3000,H,Human,Lung,Epithelial,Adult,L,72,50,MTS,TetrazoliumSalt,NA,40.103,NA,116,10.1088/0957-4484/23/37/375102
2949,2012,Ag,I,Sphere,Citrate,Chemical Reduction,Negative,50,79,114,-35,-5,A549,3000,H,Human,Lung,Epithelial,Adult,L,72,100,MTS,TetrazoliumSalt,NA,28.278,NA,116,10.1088/0957-4484/23/37/375102
2950,2012,Ag,I,Sphere,Citrate-Lactose,Chemical Reduction,Negative,50,88,218,-31,-8,HDF,3000,H,Human,Skin,Fibroblast,Adult,L,72,12.5,MTS,TetrazoliumSalt,NA,98.715,NA,116,10.1088/0957-4484/23/37/375102
2951,2012,Ag,I,Sphere,Citrate-Lactose,Chemical Reduction,Negative,50,88,218,-31,-8,HDF,3000,H,Human,Skin,Fibroblast,Adult,L,72,25,MTS,TetrazoliumSalt,NA,84.319,NA,116,10.1088/0957-4484/23/37/375102
2952,2012,Ag,I,Sphere,Citrate-Lactose,Chemical Reduction,Negative,50,88,218,-31,-8,HDF,3000,H,Human,Skin,Fibroblast,Adult,L,72,50,MTS,TetrazoliumSalt,NA,50.129,NA,116,10.1088/0957-4484/23/37/375102
2953,2012,Ag,I,Sphere,Citrate-Lactose,Chemical Reduction,Negative,50,88,218,-31,-8,HDF,3000,H,Human,Skin,Fibroblast,Adult,L,72,100,MTS,TetrazoliumSalt,NA,28.278,NA,116,10.1088/0957-4484/23/37/375102
2954,2012,Ag,I,Sphere,Citrate-Lactose,Chemical Reduction,Negative,50,88,130,-31,-9,A549,3000,H,Human,Lung,Epithelial,Adult,L,72,12.5,MTS,TetrazoliumSalt,NA,95.373,NA,116,10.1088/0957-4484/23/37/375102
2955,2012,Ag,I,Sphere,Citrate-Lactose,Chemical Reduction,Negative,50,88,130,-31,-9,A549,3000,H,Human,Lung,Epithelial,Adult,L,72,25,MTS,TetrazoliumSalt,NA,66.838,NA,116,10.1088/0957-4484/23/37/375102
2956,2012,Ag,I,Sphere,Citrate-Lactose,Chemical Reduction,Negative,50,88,130,-31,-9,A549,3000,H,Human,Lung,Epithelial,Adult,L,72,50,MTS,TetrazoliumSalt,NA,67.352,NA,116,10.1088/0957-4484/23/37/375102
2957,2012,Ag,I,Sphere,Citrate-Lactose,Chemical Reduction,Negative,50,88,130,-31,-9,A549,3000,H,Human,Lung,Epithelial,Adult,L,72,100,MTS,TetrazoliumSalt,NA,33.676,NA,116,10.1088/0957-4484/23/37/375102
2958,2012,Ag,I,Sphere,Citrate-Oligonucleotide,Chemical Reduction,Negative,50,94,230,-30,-9,HDF,3000,H,Human,Skin,Fibroblast,Adult,L,72,12.5,MTS,TetrazoliumSalt,NA,82.262,NA,116,10.1088/0957-4484/23/37/375102
2959,2012,Ag,I,Sphere,Citrate-Oligonucleotide,Chemical Reduction,Negative,50,94,230,-30,-9,HDF,3000,H,Human,Skin,Fibroblast,Adult,L,72,25,MTS,TetrazoliumSalt,NA,75.064,NA,116,10.1088/0957-4484/23/37/375102
2960,2012,Ag,I,Sphere,Citrate-Oligonucleotide,Chemical Reduction,Negative,50,94,230,-30,-9,HDF,3000,H,Human,Skin,Fibroblast,Adult,L,72,50,MTS,TetrazoliumSalt,NA,41.388,NA,116,10.1088/0957-4484/23/37/375102
2961,2012,Ag,I,Sphere,Citrate-Oligonucleotide,Chemical Reduction,Negative,50,94,230,-30,-9,HDF,3000,H,Human,Skin,Fibroblast,Adult,L,72,100,MTS,TetrazoliumSalt,NA,32.648,NA,116,10.1088/0957-4484/23/37/375102
