Repository: reylaboratories/Dataset

File: S0_Raw Dataset.csv (part 15 of 23)
No,Year,Material,Type,Shape,Coat/Functional Group,Synthesis_Method,Surface_Charge,Diameter (nm),Size_in_Water (nm),Size_in_Medium (nm),Zeta_in_Water (mV),Zeta_in_Medium (mV),Cell_Type,No_of_Cells (cells/well),Human_Animal,Cell_Source,Cell_Tissue,Cell_Morphology,Cell_Age,Cell Line_Primary Cell,Time (hr),Concentration (ug/ml),Test,Test_Indicator,Aspect_Ratio,Cell_Viability (%),PDI,Article_ID,DOI
2962,2012,Ag,I,Sphere,Citrate-Oligonucleotide,Chemical Reduction,Negative,50,94,146,-30,-10,A549,3000,H,Human,Lung,Epithelial,Adult,L,72,12.5,MTS,TetrazoliumSalt,NA,75.064,NA,116,10.1088/0957-4484/23/37/375102
2963,2012,Ag,I,Sphere,Citrate-Oligonucleotide,Chemical Reduction,Negative,50,94,146,-30,-10,A549,3000,H,Human,Lung,Epithelial,Adult,L,72,25,MTS,TetrazoliumSalt,NA,67.352,NA,116,10.1088/0957-4484/23/37/375102
2964,2012,Ag,I,Sphere,Citrate-Oligonucleotide,Chemical Reduction,Negative,50,94,146,-30,-10,A549,3000,H,Human,Lung,Epithelial,Adult,L,72,50,MTS,TetrazoliumSalt,NA,67.095,NA,116,10.1088/0957-4484/23/37/375102
2965,2012,Ag,I,Sphere,Citrate-Oligonucleotide,Chemical Reduction,Negative,50,94,146,-30,-10,A549,3000,H,Human,Lung,Epithelial,Adult,L,72,100,MTS,TetrazoliumSalt,NA,59.126,NA,116,10.1088/0957-4484/23/37/375102
2966,2015,Al2O3,I,Sphere,None,Commercial,Negative,13,NA,NA,-16.8,NA,RAW264.7,10000,A,Mouse,Ascites,Monocyte/Macrophage,Adult,L,24,200,CCK-8,TetrazoliumSalt,NA,54.026,NA,117,10.1016/j.dental.2015.02.009
2967,2015,Al2O3,I,Sphere,None,Commercial,Negative,13,NA,NA,-16.8,NA,RAW264.7,10000,A,Mouse,Ascites,Monocyte/Macrophage,Adult,L,24,400,CCK-8,TetrazoliumSalt,NA,54.319,NA,117,10.1016/j.dental.2015.02.009
2968,2015,SiO2,I,Sphere,None,Commercial,Negative,12,NA,NA,-9.9,NA,RAW264.7,10000,A,Mouse,Ascites,Monocyte/Macrophage,Adult,L,24,200,CCK-8,TetrazoliumSalt,NA,26.061,NA,117,10.1016/j.dental.2015.02.009
2969,2015,SiO2,I,Sphere,None,Commercial,Negative,12,NA,NA,-9.9,NA,RAW264.7,10000,A,Mouse,Ascites,Monocyte/Macrophage,Adult,L,24,400,CCK-8,TetrazoliumSalt,NA,24.89,NA,117,10.1016/j.dental.2015.02.009
2970,2013,CuO,I,Sphere,None,Precipitation,Negative,22.83,196.36,167.48,-20.36,-25.41,HepG2,10000,H,Human,Liver,Epithelial,Adult,L,24,2,MTT,TetrazoliumSalt,NA,83.404,NA,118,10.1371/journal.pone.0069534
2971,2013,CuO,I,Sphere,None,Precipitation,Negative,22.83,196.36,167.48,-20.36,-25.41,HepG2,10000,H,Human,Liver,Epithelial,Adult,L,24,5,MTT,TetrazoliumSalt,NA,69.094,NA,118,10.1371/journal.pone.0069534
2972,2013,CuO,I,Sphere,None,Precipitation,Negative,22.83,196.36,167.48,-20.36,-25.41,HepG2,10000,H,Human,Liver,Epithelial,Adult,L,24,10,MTT,TetrazoliumSalt,NA,51.412,NA,118,10.1371/journal.pone.0069534
2973,2013,CuO,I,Sphere,None,Precipitation,Negative,22.83,196.36,167.48,-20.36,-25.41,HepG2,10000,H,Human,Liver,Epithelial,Adult,L,24,25,MTT,TetrazoliumSalt,NA,34.027,NA,118,10.1371/journal.pone.0069534
2974,2013,CuO,I,Sphere,None,Precipitation,Negative,22.83,196.36,167.48,-20.36,-25.41,HepG2,10000,H,Human,Liver,Epithelial,Adult,L,24,50,MTT,TetrazoliumSalt,NA,27.935,NA,118,10.1371/journal.pone.0069534
2975,2013,CuO,I,Sphere,None,Precipitation,Negative,22.83,196.36,167.48,-20.36,-25.41,HepG2,10000,H,Human,Liver,Epithelial,Adult,L,24,2,NRU,NeutralRed,NA,81.395,NA,118,10.1371/journal.pone.0069534
2976,2013,CuO,I,Sphere,None,Precipitation,Negative,22.83,196.36,167.48,-20.36,-25.41,HepG2,10000,H,Human,Liver,Epithelial,Adult,L,24,5,NRU,NeutralRed,NA,66.202,NA,118,10.1371/journal.pone.0069534
2977,2013,CuO,I,Sphere,None,Precipitation,Negative,22.83,196.36,167.48,-20.36,-25.41,HepG2,10000,H,Human,Liver,Epithelial,Adult,L,24,10,NRU,NeutralRed,NA,51.163,NA,118,10.1371/journal.pone.0069534
2978,2013,CuO,I,Sphere,None,Precipitation,Negative,22.83,196.36,167.48,-20.36,-25.41,HepG2,10000,H,Human,Liver,Epithelial,Adult,L,24,25,NRU,NeutralRed,NA,40.155,NA,118,10.1371/journal.pone.0069534
2979,2013,CuO,I,Sphere,None,Precipitation,Negative,22.83,196.36,167.48,-20.36,-25.41,HepG2,10000,H,Human,Liver,Epithelial,Adult,L,24,50,NRU,NeutralRed,NA,33.333,NA,118,10.1371/journal.pone.0069534
2980,2020,C60,C,Sphere,Dextran,Commercial,Negative,30.29,372,NA,-10.1,NA,C6,10000,A,Rat,Brain,Fibroblast,Adult,L,24,5,MTT,TetrazoliumSalt,NA,84.453,NA,119,10.1016/j.eurpolymj.2020.109572
2981,2020,C60,C,Sphere,Dextran,Commercial,Negative,30.29,372,NA,-10.1,NA,C6,10000,A,Rat,Brain,Fibroblast,Adult,L,24,10,MTT,TetrazoliumSalt,NA,77.543,NA,119,10.1016/j.eurpolymj.2020.109572
2982,2020,C60,C,Sphere,Dextran,Commercial,Negative,30.29,372,NA,-10.1,NA,C6,10000,A,Rat,Brain,Fibroblast,Adult,L,24,20,MTT,TetrazoliumSalt,NA,76.967,NA,119,10.1016/j.eurpolymj.2020.109572
2983,2020,C60,C,Sphere,Dextran,Commercial,Negative,30.29,372,NA,-10.1,NA,C6,10000,A,Rat,Brain,Fibroblast,Adult,L,24,40,MTT,TetrazoliumSalt,NA,63.916,NA,119,10.1016/j.eurpolymj.2020.109572
2984,2020,C60,C,Sphere,Dextran,Commercial,Negative,30.29,372,NA,-10.1,NA,C6,10000,A,Rat,Brain,Fibroblast,Adult,L,24,80,MTT,TetrazoliumSalt,NA,45.873,NA,119,10.1016/j.eurpolymj.2020.109572
2985,2020,C60,C,Sphere,Dextran,Commercial,Negative,30.29,372,NA,-10.1,NA,C6,10000,A,Rat,Brain,Fibroblast,Adult,L,24,160,MTT,TetrazoliumSalt,NA,52.207,NA,119,10.1016/j.eurpolymj.2020.109572
2986,2020,C60,C,Sphere,Dextran,Commercial,Negative,30.29,372,NA,-10.1,NA,C6,10000,A,Rat,Brain,Fibroblast,Adult,L,24,5,NRU,NeutralRed,NA,95.385,NA,119,10.1016/j.eurpolymj.2020.109572
2987,2020,C60,C,Sphere,Dextran,Commercial,Negative,30.29,372,NA,-10.1,NA,C6,10000,A,Rat,Brain,Fibroblast,Adult,L,24,10,NRU,NeutralRed,NA,81.346,NA,119,10.1016/j.eurpolymj.2020.109572
2988,2020,C60,C,Sphere,Dextran,Commercial,Negative,30.29,372,NA,-10.1,NA,C6,10000,A,Rat,Brain,Fibroblast,Adult,L,24,20,NRU,NeutralRed,NA,77.692,NA,119,10.1016/j.eurpolymj.2020.109572
2989,2020,C60,C,Sphere,Dextran,Commercial,Negative,30.29,372,NA,-10.1,NA,C6,10000,A,Rat,Brain,Fibroblast,Adult,L,24,40,NRU,NeutralRed,NA,70,NA,119,10.1016/j.eurpolymj.2020.109572
2990,2020,C60,C,Sphere,Dextran,Commercial,Negative,30.29,372,NA,-10.1,NA,C6,10000,A,Rat,Brain,Fibroblast,Adult,L,24,80,NRU,NeutralRed,NA,67.308,NA,119,10.1016/j.eurpolymj.2020.109572
2991,2020,C60,C,Sphere,Dextran,Commercial,Negative,30.29,372,NA,-10.1,NA,C6,10000,A,Rat,Brain,Fibroblast,Adult,L,24,160,NRU,NeutralRed,NA,55.192,NA,119,10.1016/j.eurpolymj.2020.109572
2992,2020,C60,C,Sphere,Dextran,Commercial,Negative,30.29,372,NA,-10.1,NA,C6,1000000,A,Rat,Brain,Fibroblast,Adult,L,24,5,Live/Dead,CalceinAM,NA,97.922,NA,119,10.1016/j.eurpolymj.2020.109572
2993,2020,C60,C,Sphere,Dextran,Commercial,Negative,30.29,372,NA,-10.1,NA,C6,1000000,A,Rat,Brain,Fibroblast,Adult,L,24,100,Live/Dead,CalceinAM,NA,86.919,NA,119,10.1016/j.eurpolymj.2020.109572
2994,2020,C60,C,Sphere,Dextran,Commercial,Negative,30.29,372,NA,-10.1,NA,C6,1000000,A,Rat,Brain,Fibroblast,Adult,L,24,200,Live/Dead,CalceinAM,NA,82.885,NA,119,10.1016/j.eurpolymj.2020.109572
2995,2019,C60,C,Sphere,None,Commercial,Negative,NA,76,NA,-36,NA,V79,10000,A,Hamster,Lung,Fibroblast,Adult,L,24,5,MTT,TetrazoliumSalt,NA,99.04,NA,120,10.1016/j.apsusc.2019.03.167
2996,2019,C60,C,Sphere,None,Commercial,Negative,NA,76,NA,-36,NA,V79,10000,A,Hamster,Lung,Fibroblast,Adult,L,24,10,MTT,TetrazoliumSalt,NA,88.196,NA,120,10.1016/j.apsusc.2019.03.167
2997,2019,C60,C,Sphere,None,Commercial,Negative,NA,76,NA,-36,NA,V79,10000,A,Hamster,Lung,Fibroblast,Adult,L,24,20,MTT,TetrazoliumSalt,NA,75.24,NA,120,10.1016/j.apsusc.2019.03.167
2998,2019,C70,C,Sphere,None,Commercial,Negative,NA,57,NA,-35,NA,V79,10000,A,Hamster,Lung,Fibroblast,Adult,L,24,5,MTT,TetrazoliumSalt,NA,92.898,NA,120,10.1016/j.apsusc.2019.03.167
2999,2019,C70,C,Sphere,None,Commercial,Negative,NA,57,NA,-35,NA,V79,10000,A,Hamster,Lung,Fibroblast,Adult,L,24,10,MTT,TetrazoliumSalt,NA,89.251,NA,120,10.1016/j.apsusc.2019.03.167
3000,2019,C70,C,Sphere,None,Commercial,Negative,NA,57,NA,-35,NA,V79,10000,A,Hamster,Lung,Fibroblast,Adult,L,24,20,MTT,TetrazoliumSalt,NA,96.065,NA,120,10.1016/j.apsusc.2019.03.167
3001,2019,C60,C,Sphere,None,Commercial,Negative,NA,7,NA,-25,NA,V79,10000,A,Hamster,Lung,Fibroblast,Adult,L,24,5,MTT,TetrazoliumSalt,NA,81.862,NA,120,10.1016/j.apsusc.2019.03.167
3002,2019,C60,C,Sphere,None,Commercial,Negative,NA,7,NA,-25,NA,V79,10000,A,Hamster,Lung,Fibroblast,Adult,L,24,10,MTT,TetrazoliumSalt,NA,80.902,NA,120,10.1016/j.apsusc.2019.03.167
3003,2019,C60,C,Sphere,None,Commercial,Negative,NA,7,NA,-25,NA,V79,10000,A,Hamster,Lung,Fibroblast,Adult,L,24,20,MTT,TetrazoliumSalt,NA,48.752,NA,120,10.1016/j.apsusc.2019.03.167
3004,2019,C70,C,Sphere,None,Commercial,Negative,NA,8,NA,-20,NA,V79,10000,A,Hamster,Lung,Fibroblast,Adult,L,24,5,MTT,TetrazoliumSalt,NA,80.998,NA,120,10.1016/j.apsusc.2019.03.167
3005,2019,C70,C,Sphere,None,Commercial,Negative,NA,8,NA,-20,NA,V79,10000,A,Hamster,Lung,Fibroblast,Adult,L,24,10,MTT,TetrazoliumSalt,NA,79.942,NA,120,10.1016/j.apsusc.2019.03.167
3006,2019,C70,C,Sphere,None,Commercial,Negative,NA,8,NA,-20,NA,V79,10000,A,Hamster,Lung,Fibroblast,Adult,L,24,20,MTT,TetrazoliumSalt,NA,57.102,NA,120,10.1016/j.apsusc.2019.03.167
3007,2020,C60,C,Sphere,Dextran,Commercial,Negative,30,NA,NA,-16.9,NA,C6,10000,A,Rat,Brain,Fibroblast,Adult,L,24,25,MTT,TetrazoliumSalt,NA,87.81,NA,121,10.1016/j.brainresbull.2019.11.014
3008,2020,C60,C,Sphere,Dextran,Commercial,Negative,30,NA,NA,-16.9,NA,C6,10000,A,Rat,Brain,Fibroblast,Adult,L,24,50,MTT,TetrazoliumSalt,NA,77.479,NA,121,10.1016/j.brainresbull.2019.11.014
3009,2020,C60,C,Sphere,Dextran,Commercial,Negative,30,NA,NA,-16.9,NA,C6,10000,A,Rat,Brain,Fibroblast,Adult,L,24,100,MTT,TetrazoliumSalt,NA,75.413,NA,121,10.1016/j.brainresbull.2019.11.014
3010,2020,C60,C,Sphere,Dextran,Commercial,Negative,30,NA,NA,-16.9,NA,C6,10000,A,Rat,Brain,Fibroblast,Adult,L,24,200,MTT,TetrazoliumSalt,NA,69.835,NA,121,10.1016/j.brainresbull.2019.11.014
3011,2020,C60,C,Sphere,Dextran,Commercial,Negative,30,NA,NA,-16.9,NA,C6,10000,A,Rat,Brain,Fibroblast,Adult,L,24,400,MTT,TetrazoliumSalt,NA,63.636,NA,121,10.1016/j.brainresbull.2019.11.014
3012,2020,C60,C,Sphere,Dextran,Commercial,Negative,30,NA,NA,-16.9,NA,C6,10000,A,Rat,Brain,Fibroblast,Adult,L,24,25,NRU,NeutralRed,NA,97.028,NA,121,10.1016/j.brainresbull.2019.11.014
3013,2020,C60,C,Sphere,Dextran,Commercial,Negative,30,NA,NA,-16.9,NA,C6,10000,A,Rat,Brain,Fibroblast,Adult,L,24,50,NRU,NeutralRed,NA,90.658,NA,121,10.1016/j.brainresbull.2019.11.014
3014,2020,C60,C,Sphere,Dextran,Commercial,Negative,30,NA,NA,-16.9,NA,C6,10000,A,Rat,Brain,Fibroblast,Adult,L,24,100,NRU,NeutralRed,NA,84.076,NA,121,10.1016/j.brainresbull.2019.11.014
3015,2020,C60,C,Sphere,Dextran,Commercial,Negative,30,NA,NA,-16.9,NA,C6,10000,A,Rat,Brain,Fibroblast,Adult,L,24,200,NRU,NeutralRed,NA,71.338,NA,121,10.1016/j.brainresbull.2019.11.014
3016,2020,C60,C,Sphere,Dextran,Commercial,Negative,30,NA,NA,-16.9,NA,C6,10000,A,Rat,Brain,Fibroblast,Adult,L,24,400,NRU,NeutralRed,NA,48.62,NA,121,10.1016/j.brainresbull.2019.11.014
3017,2020,C60,C,Sphere,Dextran,Commercial,Negative,30,NA,NA,-16.9,NA,C6,1000000,A,Rat,Brain,Fibroblast,Adult,L,24,50,Live/Dead,CalceinAM,NA,91.331,NA,121,10.1016/j.brainresbull.2019.11.014
3018,2020,C60,C,Sphere,Dextran,Commercial,Negative,30,NA,NA,-16.9,NA,C6,1000000,A,Rat,Brain,Fibroblast,Adult,L,24,100,Live/Dead,CalceinAM,NA,87.546,NA,121,10.1016/j.brainresbull.2019.11.014
3019,2020,C60,C,Sphere,Dextran,Commercial,Negative,30,NA,NA,-16.9,NA,C6,1000000,A,Rat,Brain,Fibroblast,Adult,L,24,200,Live/Dead,CalceinAM,NA,80.952,NA,121,10.1016/j.brainresbull.2019.11.014
3020,2019,C70,C,Sphere,Dextran,Commercial,Negative,15,109.1,NA,-20.7,NA,L929,10000,A,Mouse,SubcutaneousConnectiveTissue,Fibroblast,Adult,L,24,10,MTT,TetrazoliumSalt,NA,96.02,NA,122,10.1016/j.colsurfb.2019.110530
3021,2019,C70,C,Sphere,Dextran,Commercial,Negative,15,109.1,NA,-20.7,NA,L929,10000,A,Mouse,SubcutaneousConnectiveTissue,Fibroblast,Adult,L,24,20,MTT,TetrazoliumSalt,NA,91.67,NA,122,10.1016/j.colsurfb.2019.110530
3022,2019,C70,C,Sphere,Dextran,Commercial,Negative,15,109.1,NA,-20.7,NA,L929,10000,A,Mouse,SubcutaneousConnectiveTissue,Fibroblast,Adult,L,24,40,MTT,TetrazoliumSalt,NA,88.145,NA,122,10.1016/j.colsurfb.2019.110530
3023,2019,C70,C,Sphere,Dextran,Commercial,Negative,15,109.1,NA,-20.7,NA,L929,10000,A,Mouse,SubcutaneousConnectiveTissue,Fibroblast,Adult,L,24,80,MTT,TetrazoliumSalt,NA,85.68,NA,122,10.1016/j.colsurfb.2019.110530
3024,2019,C70,C,Sphere,Dextran,Commercial,Negative,15,109.1,NA,-20.7,NA,L929,10000,A,Mouse,SubcutaneousConnectiveTissue,Fibroblast,Adult,L,24,10,NRU,NeutralRed,NA,94.62,NA,122,10.1016/j.colsurfb.2019.110530
3025,2019,C70,C,Sphere,Dextran,Commercial,Negative,15,109.1,NA,-20.7,NA,L929,10000,A,Mouse,SubcutaneousConnectiveTissue,Fibroblast,Adult,L,24,20,NRU,NeutralRed,NA,92.25,NA,122,10.1016/j.colsurfb.2019.110530
3026,2019,C70,C,Sphere,Dextran,Commercial,Negative,15,109.1,NA,-20.7,NA,L929,10000,A,Mouse,SubcutaneousConnectiveTissue,Fibroblast,Adult,L,24,40,NRU,NeutralRed,NA,89.58,NA,122,10.1016/j.colsurfb.2019.110530
3027,2019,C70,C,Sphere,Dextran,Commercial,Negative,15,109.1,NA,-20.7,NA,L929,10000,A,Mouse,SubcutaneousConnectiveTissue,Fibroblast,Adult,L,24,80,NRU,NeutralRed,NA,83.27,NA,122,10.1016/j.colsurfb.2019.110530
3028,2019,C70,C,Sphere,Dextran,Commercial,Negative,15,109.1,NA,-20.7,NA,L929,300000,A,Mouse,SubcutaneousConnectiveTissue,Fibroblast,Adult,L,24,10,Live/Dead,CalceinAM,NA,95.468,NA,122,10.1016/j.colsurfb.2019.110530
3029,2019,C70,C,Sphere,Dextran,Commercial,Negative,15,109.1,NA,-20.7,NA,L929,300000,A,Mouse,SubcutaneousConnectiveTissue,Fibroblast,Adult,L,24,40,Live/Dead,CalceinAM,NA,89.023,NA,122,10.1016/j.colsurfb.2019.110530
3030,2019,C70,C,Sphere,Dextran,Commercial,Negative,15,109.1,NA,-20.7,NA,L929,300000,A,Mouse,SubcutaneousConnectiveTissue,Fibroblast,Adult,L,24,80,Live/Dead,CalceinAM,NA,83.686,NA,122,10.1016/j.colsurfb.2019.110530
3031,2019,C60,C,Sphere,None,Emulsion-Solvent Evaporation ,Negative,NA,125,NA,-25.3,NA,HEK293,10000,H,Human,Kidney,Epithelial,Embryonic,L,24,3.6,MTT,TetrazoliumSalt,NA,100,0.25,123,10.1080/1536383X.2019.1634055
3032,2019,C60,C,Sphere,None,Emulsion-Solvent Evaporation ,Negative,NA,125,NA,-25.3,NA,HEK293,10000,H,Human,Kidney,Epithelial,Embryonic,L,24,7.2,MTT,TetrazoliumSalt,NA,96.117,0.25,123,10.1080/1536383X.2019.1634055
3033,2019,C60,C,Sphere,None,Emulsion-Solvent Evaporation ,Negative,NA,125,NA,-25.3,NA,HEK293,10000,H,Human,Kidney,Epithelial,Embryonic,L,24,18,MTT,TetrazoliumSalt,NA,90.049,0.25,123,10.1080/1536383X.2019.1634055
3034,2019,C60,C,Sphere,None,Emulsion-Solvent Evaporation ,Negative,NA,125,NA,-25.3,NA,HEK293,10000,H,Human,Kidney,Epithelial,Embryonic,L,24,36,MTT,TetrazoliumSalt,NA,79.854,0.25,123,10.1080/1536383X.2019.1634055
3035,2019,C60,C,Sphere,None,Emulsion-Solvent Evaporation ,Negative,NA,125,NA,-25.3,NA,HEK293,10000,H,Human,Kidney,Epithelial,Embryonic,L,24,72,MTT,TetrazoliumSalt,NA,77.913,0.25,123,10.1080/1536383X.2019.1634055
3036,2019,C60,C,Sphere,None,Emulsion-Solvent Evaporation ,Negative,NA,125,NA,-25.3,NA,HEK293,10000,H,Human,Kidney,Epithelial,Embryonic,L,24,144,MTT,TetrazoliumSalt,NA,73.058,0.25,123,10.1080/1536383X.2019.1634055
3037,2017,C60,C,Sphere,None,Commercial,Negative,34.64,NA,142,NA,-37.4,mDF,10000,A,Mouse,Skin,Fibroblast,Adult,P,6,0.1,MTT,TetrazoliumSalt,NA,88.923,0.548,124,10.1080/01480545.2016.1199563
3038,2017,C60,C,Sphere,None,Commercial,Negative,34.64,NA,142,NA,-37.4,mDF,10000,A,Mouse,Skin,Fibroblast,Adult,P,6,1,MTT,TetrazoliumSalt,NA,85.077,0.548,124,10.1080/01480545.2016.1199563
3039,2017,C60,C,Sphere,None,Commercial,Negative,34.64,NA,142,NA,-37.4,mDF,10000,A,Mouse,Skin,Fibroblast,Adult,P,6,10,MTT,TetrazoliumSalt,NA,92.462,0.548,124,10.1080/01480545.2016.1199563
3040,2017,C60,C,Sphere,None,Commercial,Negative,34.64,NA,142,NA,-37.4,mDF,10000,A,Mouse,Skin,Fibroblast,Adult,P,6,50,MTT,TetrazoliumSalt,NA,100,0.548,124,10.1080/01480545.2016.1199563
3041,2017,C60,C,Sphere,None,Commercial,Negative,34.64,NA,142,NA,-37.4,mDF,10000,A,Mouse,Skin,Fibroblast,Adult,P,6,100,MTT,TetrazoliumSalt,NA,98.923,0.548,124,10.1080/01480545.2016.1199563
3042,2017,C60,C,Sphere,None,Commercial,Negative,34.64,NA,142,NA,-37.4,mDF,10000,A,Mouse,Skin,Fibroblast,Adult,P,24,0.1,MTT,TetrazoliumSalt,NA,69.902,0.548,124,10.1080/01480545.2016.1199563
3043,2017,C60,C,Sphere,None,Commercial,Negative,34.64,NA,142,NA,-37.4,mDF,10000,A,Mouse,Skin,Fibroblast,Adult,P,24,1,MTT,TetrazoliumSalt,NA,77.778,0.548,124,10.1080/01480545.2016.1199563
3044,2017,C60,C,Sphere,None,Commercial,Negative,34.64,NA,142,NA,-37.4,mDF,10000,A,Mouse,Skin,Fibroblast,Adult,P,24,10,MTT,TetrazoliumSalt,NA,80.028,0.548,124,10.1080/01480545.2016.1199563
3045,2017,C60,C,Sphere,None,Commercial,Negative,34.64,NA,142,NA,-37.4,mDF,10000,A,Mouse,Skin,Fibroblast,Adult,P,24,50,MTT,TetrazoliumSalt,NA,78.622,0.548,124,10.1080/01480545.2016.1199563
3046,2017,C60,C,Sphere,None,Commercial,Negative,34.64,NA,142,NA,-37.4,mDF,10000,A,Mouse,Skin,Fibroblast,Adult,P,24,100,MTT,TetrazoliumSalt,NA,72.152,0.548,124,10.1080/01480545.2016.1199563
3047,2017,C60,C,Sphere,None,Commercial,Negative,34.64,NA,142,NA,-37.4,mDF,10000,A,Mouse,Skin,Fibroblast,Adult,P,48,0.1,MTT,TetrazoliumSalt,NA,74.348,0.548,124,10.1080/01480545.2016.1199563
3048,2017,C60,C,Sphere,None,Commercial,Negative,34.64,NA,142,NA,-37.4,mDF,10000,A,Mouse,Skin,Fibroblast,Adult,P,48,1,MTT,TetrazoliumSalt,NA,76.377,0.548,124,10.1080/01480545.2016.1199563
3049,2017,C60,C,Sphere,None,Commercial,Negative,34.64,NA,142,NA,-37.4,mDF,10000,A,Mouse,Skin,Fibroblast,Adult,P,48,10,MTT,TetrazoliumSalt,NA,71.594,0.548,124,10.1080/01480545.2016.1199563
3050,2017,C60,C,Sphere,None,Commercial,Negative,34.64,NA,142,NA,-37.4,mDF,10000,A,Mouse,Skin,Fibroblast,Adult,P,48,50,MTT,TetrazoliumSalt,NA,76.377,0.548,124,10.1080/01480545.2016.1199563
3051,2017,C60,C,Sphere,None,Commercial,Negative,34.64,NA,142,NA,-37.4,mDF,10000,A,Mouse,Skin,Fibroblast,Adult,P,48,100,MTT,TetrazoliumSalt,NA,75.797,0.548,124,10.1080/01480545.2016.1199563
3052,2017,SWCNT,C,Nanotube,None,Commercial,Positive,9,NA,112.9,NA,12.9,mDF,10000,A,Mouse,Skin,Fibroblast,Adult,P,6,0.1,MTT,TetrazoliumSalt,NA,91.846,0.573,124,10.1080/01480545.2016.1199563
3053,2017,SWCNT,C,Nanotube,None,Commercial,Positive,9,NA,112.9,NA,12.9,mDF,10000,A,Mouse,Skin,Fibroblast,Adult,P,6,1,MTT,TetrazoliumSalt,NA,87.846,0.573,124,10.1080/01480545.2016.1199563
3054,2017,SWCNT,C,Nanotube,None,Commercial,Positive,9,NA,112.9,NA,12.9,mDF,10000,A,Mouse,Skin,Fibroblast,Adult,P,6,10,MTT,TetrazoliumSalt,NA,87.077,0.573,124,10.1080/01480545.2016.1199563
3055,2017,SWCNT,C,Nanotube,None,Commercial,Positive,9,NA,112.9,NA,12.9,mDF,10000,A,Mouse,Skin,Fibroblast,Adult,P,6,50,MTT,TetrazoliumSalt,NA,82,0.573,124,10.1080/01480545.2016.1199563
3056,2017,SWCNT,C,Nanotube,None,Commercial,Positive,9,NA,112.9,NA,12.9,mDF,10000,A,Mouse,Skin,Fibroblast,Adult,P,6,100,MTT,TetrazoliumSalt,NA,72.462,0.573,124,10.1080/01480545.2016.1199563
3057,2017,SWCNT,C,Nanotube,None,Commercial,Positive,9,NA,112.9,NA,12.9,mDF,10000,A,Mouse,Skin,Fibroblast,Adult,P,24,0.1,MTT,TetrazoliumSalt,NA,61.041,0.573,124,10.1080/01480545.2016.1199563
3058,2017,SWCNT,C,Nanotube,None,Commercial,Positive,9,NA,112.9,NA,12.9,mDF,10000,A,Mouse,Skin,Fibroblast,Adult,P,24,1,MTT,TetrazoliumSalt,NA,56.962,0.573,124,10.1080/01480545.2016.1199563
3059,2017,SWCNT,C,Nanotube,None,Commercial,Positive,9,NA,112.9,NA,12.9,mDF,10000,A,Mouse,Skin,Fibroblast,Adult,P,24,10,MTT,TetrazoliumSalt,NA,72.152,0.573,124,10.1080/01480545.2016.1199563
3060,2017,SWCNT,C,Nanotube,None,Commercial,Positive,9,NA,112.9,NA,12.9,mDF,10000,A,Mouse,Skin,Fibroblast,Adult,P,24,50,MTT,TetrazoliumSalt,NA,76.793,0.573,124,10.1080/01480545.2016.1199563
3061,2017,SWCNT,C,Nanotube,None,Commercial,Positive,9,NA,112.9,NA,12.9,mDF,10000,A,Mouse,Skin,Fibroblast,Adult,P,24,100,MTT,TetrazoliumSalt,NA,64.276,0.573,124,10.1080/01480545.2016.1199563
3062,2017,SWCNT,C,Nanotube,None,Commercial,Positive,9,NA,112.9,NA,12.9,mDF,10000,A,Mouse,Skin,Fibroblast,Adult,P,48,0.1,MTT,TetrazoliumSalt,NA,61.159,0.573,124,10.1080/01480545.2016.1199563
3063,2017,SWCNT,C,Nanotube,None,Commercial,Positive,9,NA,112.9,NA,12.9,mDF,10000,A,Mouse,Skin,Fibroblast,Adult,P,48,1,MTT,TetrazoliumSalt,NA,66.377,0.573,124,10.1080/01480545.2016.1199563
3064,2017,SWCNT,C,Nanotube,None,Commercial,Positive,9,NA,112.9,NA,12.9,mDF,10000,A,Mouse,Skin,Fibroblast,Adult,P,48,10,MTT,TetrazoliumSalt,NA,77.681,0.573,124,10.1080/01480545.2016.1199563
3065,2017,SWCNT,C,Nanotube,None,Commercial,Positive,9,NA,112.9,NA,12.9,mDF,10000,A,Mouse,Skin,Fibroblast,Adult,P,48,50,MTT,TetrazoliumSalt,NA,71.594,0.573,124,10.1080/01480545.2016.1199563
3066,2017,SWCNT,C,Nanotube,None,Commercial,Positive,9,NA,112.9,NA,12.9,mDF,10000,A,Mouse,Skin,Fibroblast,Adult,P,48,100,MTT,TetrazoliumSalt,NA,62.029,0.573,124,10.1080/01480545.2016.1199563
3067,2017,IronOxide,I,Sphere,None,Commercial,Negative,28.33,NA,316.6,NA,-18.4,mDF,10000,A,Mouse,Skin,Fibroblast,Adult,P,6,0.1,MTT,TetrazoliumSalt,NA,83.538,0.644,124,10.1080/01480545.2016.1199563
3068,2017,IronOxide,I,Sphere,None,Commercial,Negative,28.33,NA,316.6,NA,-18.4,mDF,10000,A,Mouse,Skin,Fibroblast,Adult,P,6,1,MTT,TetrazoliumSalt,NA,90.462,0.644,124,10.1080/01480545.2016.1199563
3069,2017,IronOxide,I,Sphere,None,Commercial,Negative,28.33,NA,316.6,NA,-18.4,mDF,10000,A,Mouse,Skin,Fibroblast,Adult,P,6,10,MTT,TetrazoliumSalt,NA,85.385,0.644,124,10.1080/01480545.2016.1199563
3070,2017,IronOxide,I,Sphere,None,Commercial,Negative,28.33,NA,316.6,NA,-18.4,mDF,10000,A,Mouse,Skin,Fibroblast,Adult,P,6,50,MTT,TetrazoliumSalt,NA,87.538,0.644,124,10.1080/01480545.2016.1199563
3071,2017,IronOxide,I,Sphere,None,Commercial,Negative,28.33,NA,316.6,NA,-18.4,mDF,10000,A,Mouse,Skin,Fibroblast,Adult,P,6,100,MTT,TetrazoliumSalt,NA,80,0.644,124,10.1080/01480545.2016.1199563
3072,2017,IronOxide,I,Sphere,None,Commercial,Negative,28.33,NA,316.6,NA,-18.4,mDF,10000,A,Mouse,Skin,Fibroblast,Adult,P,24,0.1,MTT,TetrazoliumSalt,NA,87.482,0.644,124,10.1080/01480545.2016.1199563
3073,2017,IronOxide,I,Sphere,None,Commercial,Negative,28.33,NA,316.6,NA,-18.4,mDF,10000,A,Mouse,Skin,Fibroblast,Adult,P,24,1,MTT,TetrazoliumSalt,NA,100,0.644,124,10.1080/01480545.2016.1199563
3074,2017,IronOxide,I,Sphere,None,Commercial,Negative,28.33,NA,316.6,NA,-18.4,mDF,10000,A,Mouse,Skin,Fibroblast,Adult,P,24,10,MTT,TetrazoliumSalt,NA,88.326,0.644,124,10.1080/01480545.2016.1199563
3075,2017,IronOxide,I,Sphere,None,Commercial,Negative,28.33,NA,316.6,NA,-18.4,mDF,10000,A,Mouse,Skin,Fibroblast,Adult,P,24,50,MTT,TetrazoliumSalt,NA,85.654,0.644,124,10.1080/01480545.2016.1199563
3076,2017,IronOxide,I,Sphere,None,Commercial,Negative,28.33,NA,316.6,NA,-18.4,mDF,10000,A,Mouse,Skin,Fibroblast,Adult,P,24,100,MTT,TetrazoliumSalt,NA,76.371,0.644,124,10.1080/01480545.2016.1199563
3077,2017,IronOxide,I,Sphere,None,Commercial,Negative,28.33,NA,316.6,NA,-18.4,mDF,10000,A,Mouse,Skin,Fibroblast,Adult,P,48,0.1,MTT,TetrazoliumSalt,NA,41.739,0.644,124,10.1080/01480545.2016.1199563
3078,2017,IronOxide,I,Sphere,None,Commercial,Negative,28.33,NA,316.6,NA,-18.4,mDF,10000,A,Mouse,Skin,Fibroblast,Adult,P,48,1,MTT,TetrazoliumSalt,NA,76.377,0.644,124,10.1080/01480545.2016.1199563
3079,2017,IronOxide,I,Sphere,None,Commercial,Negative,28.33,NA,316.6,NA,-18.4,mDF,10000,A,Mouse,Skin,Fibroblast,Adult,P,48,10,MTT,TetrazoliumSalt,NA,84.348,0.644,124,10.1080/01480545.2016.1199563
3080,2017,IronOxide,I,Sphere,None,Commercial,Negative,28.33,NA,316.6,NA,-18.4,mDF,10000,A,Mouse,Skin,Fibroblast,Adult,P,48,50,MTT,TetrazoliumSalt,NA,74.783,0.644,124,10.1080/01480545.2016.1199563
3081,2017,IronOxide,I,Sphere,None,Commercial,Negative,28.33,NA,316.6,NA,-18.4,mDF,10000,A,Mouse,Skin,Fibroblast,Adult,P,48,100,MTT,TetrazoliumSalt,NA,63.478,0.644,124,10.1080/01480545.2016.1199563
3082,2017,C60,C,Sphere,None,Commercial,Negative,34.64,NA,142,NA,-37.4,hPDLF,10000,H,Human,Teeth,Fibroblast,Adult,P,6,0.1,MTT,TetrazoliumSalt,NA,74.644,0.548,124,10.1080/01480545.2016.1199563
3083,2017,C60,C,Sphere,None,Commercial,Negative,34.64,NA,142,NA,-37.4,hPDLF,10000,H,Human,Teeth,Fibroblast,Adult,P,6,1,MTT,TetrazoliumSalt,NA,74.217,0.548,124,10.1080/01480545.2016.1199563
3084,2017,C60,C,Sphere,None,Commercial,Negative,34.64,NA,142,NA,-37.4,hPDLF,10000,H,Human,Teeth,Fibroblast,Adult,P,6,10,MTT,TetrazoliumSalt,NA,77.066,0.548,124,10.1080/01480545.2016.1199563
3085,2017,C60,C,Sphere,None,Commercial,Negative,34.64,NA,142,NA,-37.4,hPDLF,10000,H,Human,Teeth,Fibroblast,Adult,P,6,50,MTT,TetrazoliumSalt,NA,78.49,0.548,124,10.1080/01480545.2016.1199563
3086,2017,C60,C,Sphere,None,Commercial,Negative,34.64,NA,142,NA,-37.4,hPDLF,10000,H,Human,Teeth,Fibroblast,Adult,P,6,100,MTT,TetrazoliumSalt,NA,74.644,0.548,124,10.1080/01480545.2016.1199563
3087,2017,C60,C,Sphere,None,Commercial,Negative,34.64,NA,142,NA,-37.4,hPDLF,10000,H,Human,Teeth,Fibroblast,Adult,P,24,0.1,MTT,TetrazoliumSalt,NA,45.416,0.548,124,10.1080/01480545.2016.1199563
3088,2017,C60,C,Sphere,None,Commercial,Negative,34.64,NA,142,NA,-37.4,hPDLF,10000,H,Human,Teeth,Fibroblast,Adult,P,24,1,MTT,TetrazoliumSalt,NA,50.776,0.548,124,10.1080/01480545.2016.1199563
3089,2017,C60,C,Sphere,None,Commercial,Negative,34.64,NA,142,NA,-37.4,hPDLF,10000,H,Human,Teeth,Fibroblast,Adult,P,24,10,MTT,TetrazoliumSalt,NA,52.186,0.548,124,10.1080/01480545.2016.1199563
3090,2017,C60,C,Sphere,None,Commercial,Negative,34.64,NA,142,NA,-37.4,hPDLF,10000,H,Human,Teeth,Fibroblast,Adult,P,24,50,MTT,TetrazoliumSalt,NA,52.609,0.548,124,10.1080/01480545.2016.1199563
3091,2017,C60,C,Sphere,None,Commercial,Negative,34.64,NA,142,NA,-37.4,hPDLF,10000,H,Human,Teeth,Fibroblast,Adult,P,24,100,MTT,TetrazoliumSalt,NA,48.801,0.548,124,10.1080/01480545.2016.1199563
3092,2017,C60,C,Sphere,None,Commercial,Negative,34.64,NA,142,NA,-37.4,hPDLF,10000,H,Human,Teeth,Fibroblast,Adult,P,48,0.1,MTT,TetrazoliumSalt,NA,59.746,0.548,124,10.1080/01480545.2016.1199563
3093,2017,C60,C,Sphere,None,Commercial,Negative,34.64,NA,142,NA,-37.4,hPDLF,10000,H,Human,Teeth,Fibroblast,Adult,P,48,1,MTT,TetrazoliumSalt,NA,63.559,0.548,124,10.1080/01480545.2016.1199563
3094,2017,C60,C,Sphere,None,Commercial,Negative,34.64,NA,142,NA,-37.4,hPDLF,10000,H,Human,Teeth,Fibroblast,Adult,P,48,10,MTT,TetrazoliumSalt,NA,56.921,0.548,124,10.1080/01480545.2016.1199563
3095,2017,C60,C,Sphere,None,Commercial,Negative,34.64,NA,142,NA,-37.4,hPDLF,10000,H,Human,Teeth,Fibroblast,Adult,P,48,50,MTT,TetrazoliumSalt,NA,51.695,0.548,124,10.1080/01480545.2016.1199563
3096,2017,C60,C,Sphere,None,Commercial,Negative,34.64,NA,142,NA,-37.4,hPDLF,10000,H,Human,Teeth,Fibroblast,Adult,P,48,100,MTT,TetrazoliumSalt,NA,62.571,0.548,124,10.1080/01480545.2016.1199563
3097,2017,SWCNT,C,Nanotube,None,Commercial,Positive,9,NA,112.9,NA,12.9,hPDLF,10000,H,Human,Teeth,Fibroblast,Adult,P,6,0.1,MTT,TetrazoliumSalt,NA,81.339,0.573,124,10.1080/01480545.2016.1199563
3098,2017,SWCNT,C,Nanotube,None,Commercial,Positive,9,NA,112.9,NA,12.9,hPDLF,10000,H,Human,Teeth,Fibroblast,Adult,P,6,1,MTT,TetrazoliumSalt,NA,78.775,0.573,124,10.1080/01480545.2016.1199563
3099,2017,SWCNT,C,Nanotube,None,Commercial,Positive,9,NA,112.9,NA,12.9,hPDLF,10000,H,Human,Teeth,Fibroblast,Adult,P,6,10,MTT,TetrazoliumSalt,NA,61.681,0.573,124,10.1080/01480545.2016.1199563
3100,2017,SWCNT,C,Nanotube,None,Commercial,Positive,9,NA,112.9,NA,12.9,hPDLF,10000,H,Human,Teeth,Fibroblast,Adult,P,6,50,MTT,TetrazoliumSalt,NA,55.84,0.573,124,10.1080/01480545.2016.1199563
3101,2017,SWCNT,C,Nanotube,None,Commercial,Positive,9,NA,112.9,NA,12.9,hPDLF,10000,H,Human,Teeth,Fibroblast,Adult,P,6,100,MTT,TetrazoliumSalt,NA,48.86,0.573,124,10.1080/01480545.2016.1199563
3102,2017,SWCNT,C,Nanotube,None,Commercial,Positive,9,NA,112.9,NA,12.9,hPDLF,10000,H,Human,Teeth,Fibroblast,Adult,P,24,0.1,MTT,TetrazoliumSalt,NA,39.21,0.573,124,10.1080/01480545.2016.1199563
3103,2017,SWCNT,C,Nanotube,None,Commercial,Positive,9,NA,112.9,NA,12.9,hPDLF,10000,H,Human,Teeth,Fibroblast,Adult,P,24,1,MTT,TetrazoliumSalt,NA,42.172,0.573,124,10.1080/01480545.2016.1199563
3104,2017,SWCNT,C,Nanotube,None,Commercial,Positive,9,NA,112.9,NA,12.9,hPDLF,10000,H,Human,Teeth,Fibroblast,Adult,P,24,10,MTT,TetrazoliumSalt,NA,47.814,0.573,124,10.1080/01480545.2016.1199563
3105,2017,SWCNT,C,Nanotube,None,Commercial,Positive,9,NA,112.9,NA,12.9,hPDLF,10000,H,Human,Teeth,Fibroblast,Adult,P,24,50,MTT,TetrazoliumSalt,NA,45.98,0.573,124,10.1080/01480545.2016.1199563
3106,2017,SWCNT,C,Nanotube,None,Commercial,Positive,9,NA,112.9,NA,12.9,hPDLF,10000,H,Human,Teeth,Fibroblast,Adult,P,24,100,MTT,TetrazoliumSalt,NA,38.787,0.573,124,10.1080/01480545.2016.1199563
3107,2017,SWCNT,C,Nanotube,None,Commercial,Positive,9,NA,112.9,NA,12.9,hPDLF,10000,H,Human,Teeth,Fibroblast,Adult,P,48,0.1,MTT,TetrazoliumSalt,NA,47.458,0.573,124,10.1080/01480545.2016.1199563
3108,2017,SWCNT,C,Nanotube,None,Commercial,Positive,9,NA,112.9,NA,12.9,hPDLF,10000,H,Human,Teeth,Fibroblast,Adult,P,48,1,MTT,TetrazoliumSalt,NA,52.542,0.573,124,10.1080/01480545.2016.1199563
3109,2017,SWCNT,C,Nanotube,None,Commercial,Positive,9,NA,112.9,NA,12.9,hPDLF,10000,H,Human,Teeth,Fibroblast,Adult,P,48,10,MTT,TetrazoliumSalt,NA,62.994,0.573,124,10.1080/01480545.2016.1199563
3110,2017,SWCNT,C,Nanotube,None,Commercial,Positive,9,NA,112.9,NA,12.9,hPDLF,10000,H,Human,Teeth,Fibroblast,Adult,P,48,50,MTT,TetrazoliumSalt,NA,50.282,0.573,124,10.1080/01480545.2016.1199563
3111,2017,SWCNT,C,Nanotube,None,Commercial,Positive,9,NA,112.9,NA,12.9,hPDLF,10000,H,Human,Teeth,Fibroblast,Adult,P,48,100,MTT,TetrazoliumSalt,NA,48.305,0.573,124,10.1080/01480545.2016.1199563
3112,2017,IronOxide,I,Sphere,None,Commercial,Negative,28.33,NA,316.6,NA,-18.4,hPDLF,10000,H,Human,Teeth,Fibroblast,Adult,P,6,0.1,MTT,TetrazoliumSalt,NA,76.068,0.644,124,10.1080/01480545.2016.1199563
3113,2017,IronOxide,I,Sphere,None,Commercial,Negative,28.33,NA,316.6,NA,-18.4,hPDLF,10000,H,Human,Teeth,Fibroblast,Adult,P,6,1,MTT,TetrazoliumSalt,NA,100,0.644,124,10.1080/01480545.2016.1199563
3114,2017,IronOxide,I,Sphere,None,Commercial,Negative,28.33,NA,316.6,NA,-18.4,hPDLF,10000,H,Human,Teeth,Fibroblast,Adult,P,6,10,MTT,TetrazoliumSalt,NA,94.302,0.644,124,10.1080/01480545.2016.1199563
3115,2017,IronOxide,I,Sphere,None,Commercial,Negative,28.33,NA,316.6,NA,-18.4,hPDLF,10000,H,Human,Teeth,Fibroblast,Adult,P,6,50,MTT,TetrazoliumSalt,NA,95.726,0.644,124,10.1080/01480545.2016.1199563
3116,2017,IronOxide,I,Sphere,None,Commercial,Negative,28.33,NA,316.6,NA,-18.4,hPDLF,10000,H,Human,Teeth,Fibroblast,Adult,P,6,100,MTT,TetrazoliumSalt,NA,86.61,0.644,124,10.1080/01480545.2016.1199563
3117,2017,IronOxide,I,Sphere,None,Commercial,Negative,28.33,NA,316.6,NA,-18.4,hPDLF,10000,H,Human,Teeth,Fibroblast,Adult,P,24,0.1,MTT,TetrazoliumSalt,NA,49.647,0.644,124,10.1080/01480545.2016.1199563
3118,2017,IronOxide,I,Sphere,None,Commercial,Negative,28.33,NA,316.6,NA,-18.4,hPDLF,10000,H,Human,Teeth,Fibroblast,Adult,P,24,1,MTT,TetrazoliumSalt,NA,55.289,0.644,124,10.1080/01480545.2016.1199563
3119,2017,IronOxide,I,Sphere,None,Commercial,Negative,28.33,NA,316.6,NA,-18.4,hPDLF,10000,H,Human,Teeth,Fibroblast,Adult,P,24,10,MTT,TetrazoliumSalt,NA,53.032,0.644,124,10.1080/01480545.2016.1199563
3120,2017,IronOxide,I,Sphere,None,Commercial,Negative,28.33,NA,316.6,NA,-18.4,hPDLF,10000,H,Human,Teeth,Fibroblast,Adult,P,24,50,MTT,TetrazoliumSalt,NA,55.007,0.644,124,10.1080/01480545.2016.1199563
3121,2017,IronOxide,I,Sphere,None,Commercial,Negative,28.33,NA,316.6,NA,-18.4,hPDLF,10000,H,Human,Teeth,Fibroblast,Adult,P,24,100,MTT,TetrazoliumSalt,NA,51.622,0.644,124,10.1080/01480545.2016.1199563
3122,2017,IronOxide,I,Sphere,None,Commercial,Negative,28.33,NA,316.6,NA,-18.4,hPDLF,10000,H,Human,Teeth,Fibroblast,Adult,P,48,0.1,MTT,TetrazoliumSalt,NA,51.13,0.644,124,10.1080/01480545.2016.1199563
3123,2017,IronOxide,I,Sphere,None,Commercial,Negative,28.33,NA,316.6,NA,-18.4,hPDLF,10000,H,Human,Teeth,Fibroblast,Adult,P,48,1,MTT,TetrazoliumSalt,NA,52.119,0.644,124,10.1080/01480545.2016.1199563
3124,2017,IronOxide,I,Sphere,None,Commercial,Negative,28.33,NA,316.6,NA,-18.4,hPDLF,10000,H,Human,Teeth,Fibroblast,Adult,P,48,10,MTT,TetrazoliumSalt,NA,48.87,0.644,124,10.1080/01480545.2016.1199563
3125,2017,IronOxide,I,Sphere,None,Commercial,Negative,28.33,NA,316.6,NA,-18.4,hPDLF,10000,H,Human,Teeth,Fibroblast,Adult,P,48,50,MTT,TetrazoliumSalt,NA,43.644,0.644,124,10.1080/01480545.2016.1199563
3126,2017,IronOxide,I,Sphere,None,Commercial,Negative,28.33,NA,316.6,NA,-18.4,hPDLF,10000,H,Human,Teeth,Fibroblast,Adult,P,48,100,MTT,TetrazoliumSalt,NA,39.831,0.644,124,10.1080/01480545.2016.1199563
3127,2019,MWCNT,C,Nanotube,None,Commercial,Negative,NA,NA,217.2,NA,-13.005,NR8383,500000,A,Rat,Lung,Macrophage,Adult,L,4,6,MTT,TetrazoliumSalt,NA,76.548,0.383,125,10.1002/jat.3765
3128,2019,MWCNT,C,Nanotube,None,Commercial,Negative,NA,NA,217.2,NA,-13.005,NR8383,500000,A,Rat,Lung,Macrophage,Adult,L,4,12.5,MTT,TetrazoliumSalt,NA,61.924,0.383,125,10.1002/jat.3765
3129,2019,MWCNT,C,Nanotube,None,Commercial,Negative,NA,NA,217.2,NA,-13.005,NR8383,500000,A,Rat,Lung,Macrophage,Adult,L,4,25,MTT,TetrazoliumSalt,NA,47.826,0.383,125,10.1002/jat.3765
3130,2019,MWCNT,C,Nanotube,None,Commercial,Negative,NA,NA,217.2,NA,-13.005,NR8383,500000,A,Rat,Lung,Macrophage,Adult,L,4,50,MTT,TetrazoliumSalt,NA,41.765,0.383,125,10.1002/jat.3765
3131,2019,MWCNT,C,Nanotube,None,Commercial,Negative,NA,NA,217.2,NA,-13.005,NR8383,500000,A,Rat,Lung,Macrophage,Adult,L,4,100,MTT,TetrazoliumSalt,NA,26.482,0.383,125,10.1002/jat.3765
3132,2019,MWCNT,C,Nanotube,None,Commercial,Negative,NA,NA,217.2,NA,-13.005,NR8383,500000,A,Rat,Lung,Macrophage,Adult,L,4,200,MTT,TetrazoliumSalt,NA,11.726,0.383,125,10.1002/jat.3765
3133,2019,MWCNT,C,Nanotube,None,Commercial,Negative,NA,NA,217.2,NA,-13.005,NR8383,500000,A,Rat,Lung,Macrophage,Adult,L,24,6,MTT,TetrazoliumSalt,NA,51.779,0.383,125,10.1002/jat.3765
3134,2019,MWCNT,C,Nanotube,None,Commercial,Negative,NA,NA,217.2,NA,-13.005,NR8383,500000,A,Rat,Lung,Macrophage,Adult,L,24,12.5,MTT,TetrazoliumSalt,NA,46.245,0.383,125,10.1002/jat.3765
3135,2019,MWCNT,C,Nanotube,None,Commercial,Negative,NA,NA,217.2,NA,-13.005,NR8383,500000,A,Rat,Lung,Macrophage,Adult,L,24,25,MTT,TetrazoliumSalt,NA,44.005,0.383,125,10.1002/jat.3765
3136,2019,MWCNT,C,Nanotube,None,Commercial,Negative,NA,NA,217.2,NA,-13.005,NR8383,500000,A,Rat,Lung,Macrophage,Adult,L,24,50,MTT,TetrazoliumSalt,NA,31.094,0.383,125,10.1002/jat.3765
3137,2019,MWCNT,C,Nanotube,None,Commercial,Negative,NA,NA,217.2,NA,-13.005,NR8383,500000,A,Rat,Lung,Macrophage,Adult,L,24,100,MTT,TetrazoliumSalt,NA,27.8,0.383,125,10.1002/jat.3765
3138,2019,MWCNT,C,Nanotube,None,Commercial,Negative,NA,NA,217.2,NA,-13.005,NR8383,500000,A,Rat,Lung,Macrophage,Adult,L,24,200,MTT,TetrazoliumSalt,NA,18.05,0.383,125,10.1002/jat.3765
3139,2019,SWCNT,C,Nanotube,None,Commercial,Negative,NA,NA,601.7,NA,-13.005,NR8383,500000,A,Rat,Lung,Macrophage,Adult,L,4,6,MTT,TetrazoliumSalt,NA,88.921,0.849,125,10.1002/jat.3765
3140,2019,SWCNT,C,Nanotube,None,Commercial,Negative,NA,NA,601.7,NA,-13.005,NR8383,500000,A,Rat,Lung,Macrophage,Adult,L,4,12.5,MTT,TetrazoliumSalt,NA,73.381,0.849,125,10.1002/jat.3765
3141,2019,SWCNT,C,Nanotube,None,Commercial,Negative,NA,NA,601.7,NA,-13.005,NR8383,500000,A,Rat,Lung,Macrophage,Adult,L,4,25,MTT,TetrazoliumSalt,NA,58.417,0.849,125,10.1002/jat.3765
3142,2019,SWCNT,C,Nanotube,None,Commercial,Negative,NA,NA,601.7,NA,-13.005,NR8383,500000,A,Rat,Lung,Macrophage,Adult,L,4,50,MTT,TetrazoliumSalt,NA,45.755,0.849,125,10.1002/jat.3765
3143,2019,SWCNT,C,Nanotube,None,Commercial,Negative,NA,NA,601.7,NA,-13.005,NR8383,500000,A,Rat,Lung,Macrophage,Adult,L,4,100,MTT,TetrazoliumSalt,NA,12.086,0.849,125,10.1002/jat.3765
3144,2019,SWCNT,C,Nanotube,None,Commercial,Negative,NA,NA,601.7,NA,-13.005,NR8383,500000,A,Rat,Lung,Macrophage,Adult,L,4,200,MTT,TetrazoliumSalt,NA,0.14388,0.849,125,10.1002/jat.3765
3145,2019,SWCNT,C,Nanotube,None,Commercial,Negative,NA,NA,601.7,NA,-13.005,NR8383,500000,A,Rat,Lung,Macrophage,Adult,L,24,6,MTT,TetrazoliumSalt,NA,74.82,0.849,125,10.1002/jat.3765
3146,2019,SWCNT,C,Nanotube,None,Commercial,Negative,NA,NA,601.7,NA,-13.005,NR8383,500000,A,Rat,Lung,Macrophage,Adult,L,24,12.5,MTT,TetrazoliumSalt,NA,64.604,0.849,125,10.1002/jat.3765
3147,2019,SWCNT,C,Nanotube,None,Commercial,Negative,NA,NA,601.7,NA,-13.005,NR8383,500000,A,Rat,Lung,Macrophage,Adult,L,24,25,MTT,TetrazoliumSalt,NA,53.669,0.849,125,10.1002/jat.3765
3148,2019,SWCNT,C,Nanotube,None,Commercial,Negative,NA,NA,601.7,NA,-13.005,NR8383,500000,A,Rat,Lung,Macrophage,Adult,L,24,50,MTT,TetrazoliumSalt,NA,43.309,0.849,125,10.1002/jat.3765
3149,2019,SWCNT,C,Nanotube,None,Commercial,Negative,NA,NA,601.7,NA,-13.005,NR8383,500000,A,Rat,Lung,Macrophage,Adult,L,24,100,MTT,TetrazoliumSalt,NA,4.6043,0.849,125,10.1002/jat.3765
3150,2019,SWCNT,C,Nanotube,None,Commercial,Negative,NA,NA,601.7,NA,-13.005,NR8383,500000,A,Rat,Lung,Macrophage,Adult,L,24,200,MTT,TetrazoliumSalt,NA,2.446,0.849,125,10.1002/jat.3765
3151,2019,MWCNT,C,Nanotube,None,Commercial,Negative,NA,NA,217.2,NA,-13.005,NR8383,500000,A,Rat,Lung,Macrophage,Adult,L,4,6,AlamarBlue,AlamarBlue,NA,70.014,0.383,125,10.1002/jat.3765
3152,2019,MWCNT,C,Nanotube,None,Commercial,Negative,NA,NA,217.2,NA,-13.005,NR8383,500000,A,Rat,Lung,Macrophage,Adult,L,4,12.5,AlamarBlue,AlamarBlue,NA,63.989,0.383,125,10.1002/jat.3765
3153,2019,MWCNT,C,Nanotube,None,Commercial,Negative,NA,NA,217.2,NA,-13.005,NR8383,500000,A,Rat,Lung,Macrophage,Adult,L,4,25,AlamarBlue,AlamarBlue,NA,51.076,0.383,125,10.1002/jat.3765
3154,2019,MWCNT,C,Nanotube,None,Commercial,Negative,NA,NA,217.2,NA,-13.005,NR8383,500000,A,Rat,Lung,Macrophage,Adult,L,4,50,AlamarBlue,AlamarBlue,NA,40.459,0.383,125,10.1002/jat.3765
3155,2019,MWCNT,C,Nanotube,None,Commercial,Negative,NA,NA,217.2,NA,-13.005,NR8383,500000,A,Rat,Lung,Macrophage,Adult,L,4,100,AlamarBlue,AlamarBlue,NA,24.534,0.383,125,10.1002/jat.3765
3156,2019,MWCNT,C,Nanotube,None,Commercial,Negative,NA,NA,217.2,NA,-13.005,NR8383,500000,A,Rat,Lung,Macrophage,Adult,L,4,200,AlamarBlue,AlamarBlue,NA,8.4648,0.383,125,10.1002/jat.3765
3157,2019,MWCNT,C,Nanotube,None,Commercial,Negative,NA,NA,217.2,NA,-13.005,NR8383,500000,A,Rat,Lung,Macrophage,Adult,L,24,6,AlamarBlue,AlamarBlue,NA,70.588,0.383,125,10.1002/jat.3765
3158,2019,MWCNT,C,Nanotube,None,Commercial,Negative,NA,NA,217.2,NA,-13.005,NR8383,500000,A,Rat,Lung,Macrophage,Adult,L,24,12.5,AlamarBlue,AlamarBlue,NA,69.01,0.383,125,10.1002/jat.3765
3159,2019,MWCNT,C,Nanotube,None,Commercial,Negative,NA,NA,217.2,NA,-13.005,NR8383,500000,A,Rat,Lung,Macrophage,Adult,L,24,25,AlamarBlue,AlamarBlue,NA,41.607,0.383,125,10.1002/jat.3765
3160,2019,MWCNT,C,Nanotube,None,Commercial,Negative,NA,NA,217.2,NA,-13.005,NR8383,500000,A,Rat,Lung,Macrophage,Adult,L,24,50,AlamarBlue,AlamarBlue,NA,32.281,0.383,125,10.1002/jat.3765
3161,2019,MWCNT,C,Nanotube,None,Commercial,Negative,NA,NA,217.2,NA,-13.005,NR8383,500000,A,Rat,Lung,Macrophage,Adult,L,24,100,AlamarBlue,AlamarBlue,NA,23.529,0.383,125,10.1002/jat.3765
3162,2019,MWCNT,C,Nanotube,None,Commercial,Negative,NA,NA,217.2,NA,-13.005,NR8383,500000,A,Rat,Lung,Macrophage,Adult,L,24,200,AlamarBlue,AlamarBlue,NA,13.056,0.383,125,10.1002/jat.3765
3163,2019,SWCNT,C,Nanotube,None,Commercial,Negative,NA,NA,601.7,NA,-13.005,NR8383,500000,A,Rat,Lung,Macrophage,Adult,L,4,6,AlamarBlue,AlamarBlue,NA,103.13,0.849,125,10.1002/jat.3765
3164,2019,SWCNT,C,Nanotube,None,Commercial,Negative,NA,NA,601.7,NA,-13.005,NR8383,500000,A,Rat,Lung,Macrophage,Adult,L,4,12.5,AlamarBlue,AlamarBlue,NA,85.755,0.849,125,10.1002/jat.3765
3165,2019,SWCNT,C,Nanotube,None,Commercial,Negative,NA,NA,601.7,NA,-13.005,NR8383,500000,A,Rat,Lung,Macrophage,Adult,L,4,25,AlamarBlue,AlamarBlue,NA,65.67,0.849,125,10.1002/jat.3765
3166,2019,SWCNT,C,Nanotube,None,Commercial,Negative,NA,NA,601.7,NA,-13.005,NR8383,500000,A,Rat,Lung,Macrophage,Adult,L,4,50,AlamarBlue,AlamarBlue,NA,53.704,0.849,125,10.1002/jat.3765
3167,2019,SWCNT,C,Nanotube,None,Commercial,Negative,NA,NA,601.7,NA,-13.005,NR8383,500000,A,Rat,Lung,Macrophage,Adult,L,4,100,AlamarBlue,AlamarBlue,NA,45.299,0.849,125,10.1002/jat.3765
3168,2019,SWCNT,C,Nanotube,None,Commercial,Negative,NA,NA,601.7,NA,-13.005,NR8383,500000,A,Rat,Lung,Macrophage,Adult,L,4,200,AlamarBlue,AlamarBlue,NA,11.396,0.849,125,10.1002/jat.3765
3169,2019,SWCNT,C,Nanotube,None,Commercial,Negative,NA,NA,601.7,NA,-13.005,NR8383,500000,A,Rat,Lung,Macrophage,Adult,L,24,6,AlamarBlue,AlamarBlue,NA,65.242,0.849,125,10.1002/jat.3765
3170,2019,SWCNT,C,Nanotube,None,Commercial,Negative,NA,NA,601.7,NA,-13.005,NR8383,500000,A,Rat,Lung,Macrophage,Adult,L,24,12.5,AlamarBlue,AlamarBlue,NA,69.373,0.849,125,10.1002/jat.3765
