Repository: reylaboratories/Dataset

File: S0_Raw Dataset.csv (part 16 of 23)
No,Year,Material,Type,Shape,Coat/Functional Group,Synthesis_Method,Surface_Charge,Diameter (nm),Size_in_Water (nm),Size_in_Medium (nm),Zeta_in_Water (mV),Zeta_in_Medium (mV),Cell_Type,No_of_Cells (cells/well),Human_Animal,Cell_Source,Cell_Tissue,Cell_Morphology,Cell_Age,Cell Line_Primary Cell,Time (hr),Concentration (ug/ml),Test,Test_Indicator,Aspect_Ratio,Cell_Viability (%),PDI,Article_ID,DOI
3171,2019,SWCNT,C,Nanotube,None,Commercial,Negative,NA,NA,601.7,NA,-13.005,NR8383,500000,A,Rat,Lung,Macrophage,Adult,L,24,25,AlamarBlue,AlamarBlue,NA,53.134,0.849,125,10.1002/jat.3765
3172,2019,SWCNT,C,Nanotube,None,Commercial,Negative,NA,NA,601.7,NA,-13.005,NR8383,500000,A,Rat,Lung,Macrophage,Adult,L,24,50,AlamarBlue,AlamarBlue,NA,40.456,0.849,125,10.1002/jat.3765
3173,2019,SWCNT,C,Nanotube,None,Commercial,Negative,NA,NA,601.7,NA,-13.005,NR8383,500000,A,Rat,Lung,Macrophage,Adult,L,24,100,AlamarBlue,AlamarBlue,NA,15.385,0.849,125,10.1002/jat.3765
3174,2019,SWCNT,C,Nanotube,None,Commercial,Negative,NA,NA,601.7,NA,-13.005,NR8383,500000,A,Rat,Lung,Macrophage,Adult,L,24,200,AlamarBlue,AlamarBlue,NA,1.567,0.849,125,10.1002/jat.3765
3175,2013,Carbon,C,Sphere,None,Commercial,NA,21,NA,NA,NA,NA,RAW264.7,100000,A,Mouse,Ascites,Monocyte/Macrophage,Adult,L,24,5,WST-1,TetrazoliumSalt,NA,98.923,NA,126,10.1371/journal.pone.0065756
3176,2013,Carbon,C,Sphere,None,Commercial,NA,21,NA,NA,NA,NA,RAW264.7,100000,A,Mouse,Ascites,Monocyte/Macrophage,Adult,L,24,25,WST-1,TetrazoliumSalt,NA,97.981,NA,126,10.1371/journal.pone.0065756
3177,2013,Carbon,C,Sphere,None,Commercial,NA,21,NA,NA,NA,NA,RAW264.7,100000,A,Mouse,Ascites,Monocyte/Macrophage,Adult,L,24,50,WST-1,TetrazoliumSalt,NA,95.155,NA,126,10.1371/journal.pone.0065756
3178,2013,Carbon,C,Sphere,None,Commercial,NA,21,NA,NA,NA,NA,RAW264.7,100000,A,Mouse,Ascites,Monocyte/Macrophage,Adult,L,24,75,WST-1,TetrazoliumSalt,NA,94.886,NA,126,10.1371/journal.pone.0065756
3179,2013,Carbon,C,Sphere,None,Commercial,NA,21,NA,NA,NA,NA,RAW264.7,100000,A,Mouse,Ascites,Monocyte/Macrophage,Adult,L,24,100,WST-1,TetrazoliumSalt,NA,93.809,NA,126,10.1371/journal.pone.0065756
3180,2013,MWCNT,C,Nanotube,COOH,Chemical Vapor Deposition,Negative,24.6,NA,NA,NA,-20.2,RAW264.7,100000,A,Mouse,Ascites,Monocyte/Macrophage,Adult,L,24,5,WST-1,TetrazoliumSalt,36.6,97.981,NA,126,10.1371/journal.pone.0065756
3181,2013,MWCNT,C,Nanotube,COOH,Chemical Vapor Deposition,Negative,24.6,NA,NA,NA,-20.2,RAW264.7,100000,A,Mouse,Ascites,Monocyte/Macrophage,Adult,L,24,25,WST-1,TetrazoliumSalt,36.6,91.117,NA,126,10.1371/journal.pone.0065756
3182,2013,MWCNT,C,Nanotube,COOH,Chemical Vapor Deposition,Negative,24.6,NA,NA,NA,-20.2,RAW264.7,100000,A,Mouse,Ascites,Monocyte/Macrophage,Adult,L,24,50,WST-1,TetrazoliumSalt,36.6,76.312,NA,126,10.1371/journal.pone.0065756
3183,2013,MWCNT,C,Nanotube,COOH,Chemical Vapor Deposition,Negative,24.6,NA,NA,NA,-20.2,RAW264.7,100000,A,Mouse,Ascites,Monocyte/Macrophage,Adult,L,24,75,WST-1,TetrazoliumSalt,36.6,59.758,NA,126,10.1371/journal.pone.0065756
3184,2013,MWCNT,C,Nanotube,COOH,Chemical Vapor Deposition,Negative,24.6,NA,NA,NA,-20.2,RAW264.7,100000,A,Mouse,Ascites,Monocyte/Macrophage,Adult,L,24,100,WST-1,TetrazoliumSalt,36.6,44.684,NA,126,10.1371/journal.pone.0065756
3185,2013,MWCNT,C,Nanotube,PEG,Chemical Vapor Deposition,Negative,27.3,NA,NA,NA,-35.6,RAW264.7,100000,A,Mouse,Ascites,Monocyte/Macrophage,Adult,L,24,5,WST-1,TetrazoliumSalt,29.3,98.654,NA,126,10.1371/journal.pone.0065756
3186,2013,MWCNT,C,Nanotube,PEG,Chemical Vapor Deposition,Negative,27.3,NA,NA,NA,-35.6,RAW264.7,100000,A,Mouse,Ascites,Monocyte/Macrophage,Adult,L,24,25,WST-1,TetrazoliumSalt,29.3,96.904,NA,126,10.1371/journal.pone.0065756
3187,2013,MWCNT,C,Nanotube,PEG,Chemical Vapor Deposition,Negative,27.3,NA,NA,NA,-35.6,RAW264.7,100000,A,Mouse,Ascites,Monocyte/Macrophage,Adult,L,24,50,WST-1,TetrazoliumSalt,29.3,84.253,NA,126,10.1371/journal.pone.0065756
3188,2013,MWCNT,C,Nanotube,PEG,Chemical Vapor Deposition,Negative,27.3,NA,NA,NA,-35.6,RAW264.7,100000,A,Mouse,Ascites,Monocyte/Macrophage,Adult,L,24,75,WST-1,TetrazoliumSalt,29.3,68.775,NA,126,10.1371/journal.pone.0065756
3189,2013,MWCNT,C,Nanotube,PEG,Chemical Vapor Deposition,Negative,27.3,NA,NA,NA,-35.6,RAW264.7,100000,A,Mouse,Ascites,Monocyte/Macrophage,Adult,L,24,100,WST-1,TetrazoliumSalt,29.3,66.622,NA,126,10.1371/journal.pone.0065756
3190,2013,Carbon,C,Sphere,None,Commercial,NA,21,NA,NA,NA,NA,Macrophages,100000,A,Mouse,Peritoneal Cavity,Macrophage,Adult,P,24,5,WST-1,TetrazoliumSalt,NA,99.038,NA,126,10.1371/journal.pone.0065756
3191,2013,Carbon,C,Sphere,None,Commercial,NA,21,NA,NA,NA,NA,Macrophages,100000,A,Mouse,Peritoneal Cavity,Macrophage,Adult,P,24,25,WST-1,TetrazoliumSalt,NA,95.879,NA,126,10.1371/journal.pone.0065756
3192,2013,Carbon,C,Sphere,None,Commercial,NA,21,NA,NA,NA,NA,Macrophages,100000,A,Mouse,Peritoneal Cavity,Macrophage,Adult,P,24,50,WST-1,TetrazoliumSalt,NA,94.918,NA,126,10.1371/journal.pone.0065756
3193,2013,Carbon,C,Sphere,None,Commercial,NA,21,NA,NA,NA,NA,Macrophages,100000,A,Mouse,Peritoneal Cavity,Macrophage,Adult,P,24,75,WST-1,TetrazoliumSalt,NA,94.918,NA,126,10.1371/journal.pone.0065756
3194,2013,Carbon,C,Sphere,None,Commercial,NA,21,NA,NA,NA,NA,Macrophages,100000,A,Mouse,Peritoneal Cavity,Macrophage,Adult,P,24,100,WST-1,TetrazoliumSalt,NA,93.819,NA,126,10.1371/journal.pone.0065756
3195,2013,MWCNT,C,Nanotube,COOH,Chemical Vapor Deposition,Negative,24.6,NA,NA,NA,-20.2,Macrophages,100000,A,Mouse,Peritoneal Cavity,Macrophage,Adult,P,24,5,WST-1,TetrazoliumSalt,36.6,95.604,NA,126,10.1371/journal.pone.0065756
3196,2013,MWCNT,C,Nanotube,COOH,Chemical Vapor Deposition,Negative,24.6,NA,NA,NA,-20.2,Macrophages,100000,A,Mouse,Peritoneal Cavity,Macrophage,Adult,P,24,25,WST-1,TetrazoliumSalt,36.6,90.385,NA,126,10.1371/journal.pone.0065756
3197,2013,MWCNT,C,Nanotube,COOH,Chemical Vapor Deposition,Negative,24.6,NA,NA,NA,-20.2,Macrophages,100000,A,Mouse,Peritoneal Cavity,Macrophage,Adult,P,24,50,WST-1,TetrazoliumSalt,36.6,79.808,NA,126,10.1371/journal.pone.0065756
3198,2013,MWCNT,C,Nanotube,COOH,Chemical Vapor Deposition,Negative,24.6,NA,NA,NA,-20.2,Macrophages,100000,A,Mouse,Peritoneal Cavity,Macrophage,Adult,P,24,75,WST-1,TetrazoliumSalt,36.6,59.753,NA,126,10.1371/journal.pone.0065756
3199,2013,MWCNT,C,Nanotube,COOH,Chemical Vapor Deposition,Negative,24.6,NA,NA,NA,-20.2,Macrophages,100000,A,Mouse,Peritoneal Cavity,Macrophage,Adult,P,24,100,WST-1,TetrazoliumSalt,36.6,55.632,NA,126,10.1371/journal.pone.0065756
3200,2013,MWCNT,C,Nanotube,PEG,Chemical Vapor Deposition,Negative,27.3,NA,NA,NA,-35.6,Macrophages,100000,A,Mouse,Peritoneal Cavity,Macrophage,Adult,P,24,5,WST-1,TetrazoliumSalt,29.3,96.566,NA,126,10.1371/journal.pone.0065756
3201,2013,MWCNT,C,Nanotube,PEG,Chemical Vapor Deposition,Negative,27.3,NA,NA,NA,-35.6,Macrophages,100000,A,Mouse,Peritoneal Cavity,Macrophage,Adult,P,24,25,WST-1,TetrazoliumSalt,29.3,91.484,NA,126,10.1371/journal.pone.0065756
3202,2013,MWCNT,C,Nanotube,PEG,Chemical Vapor Deposition,Negative,27.3,NA,NA,NA,-35.6,Macrophages,100000,A,Mouse,Peritoneal Cavity,Macrophage,Adult,P,24,50,WST-1,TetrazoliumSalt,29.3,84.615,NA,126,10.1371/journal.pone.0065756
3203,2013,MWCNT,C,Nanotube,PEG,Chemical Vapor Deposition,Negative,27.3,NA,NA,NA,-35.6,Macrophages,100000,A,Mouse,Peritoneal Cavity,Macrophage,Adult,P,24,75,WST-1,TetrazoliumSalt,29.3,79.808,NA,126,10.1371/journal.pone.0065756
3204,2013,MWCNT,C,Nanotube,PEG,Chemical Vapor Deposition,Negative,27.3,NA,NA,NA,-35.6,Macrophages,100000,A,Mouse,Peritoneal Cavity,Macrophage,Adult,P,24,100,WST-1,TetrazoliumSalt,29.3,62.637,NA,126,10.1371/journal.pone.0065756
3205,2015,SWCNT,C,Nanotube,None,Chemical Vapor Deposition,Negative,1.5,NA,16.4,-9.72,NA,V79,16000,A,Hamster,Lung,Fibroblast,Adult,L,24,50,MTS,TetrazoliumSalt,21,107.27,NA,127,10.1093/toxsci/kfu260
3206,2015,SWCNT,C,Nanotube,None,Chemical Vapor Deposition,Negative,1.5,NA,16.4,-9.72,NA,V79,16000,A,Hamster,Lung,Fibroblast,Adult,L,24,100,MTS,TetrazoliumSalt,21,96.364,NA,127,10.1093/toxsci/kfu260
3207,2015,SWCNT,C,Nanotube,None,Chemical Vapor Deposition,Negative,1.5,NA,16.4,-9.72,NA,V79,16000,A,Hamster,Lung,Fibroblast,Adult,L,24,200,MTS,TetrazoliumSalt,21,87.879,NA,127,10.1093/toxsci/kfu260
3208,2015,SWCNT,C,Nanotube,COOH,Chemical Vapor Deposition,Negative,1.5,NA,15.7,-8.1,NA,V79,16000,A,Hamster,Lung,Fibroblast,Adult,L,24,50,MTS,TetrazoliumSalt,12,90.909,NA,127,10.1093/toxsci/kfu260
3209,2015,SWCNT,C,Nanotube,COOH,Chemical Vapor Deposition,Negative,1.5,NA,15.7,-8.1,NA,V79,16000,A,Hamster,Lung,Fibroblast,Adult,L,24,100,MTS,TetrazoliumSalt,12,55.455,NA,127,10.1093/toxsci/kfu260
3210,2015,SWCNT,C,Nanotube,COOH,Chemical Vapor Deposition,Negative,1.5,NA,15.7,-8.1,NA,V79,16000,A,Hamster,Lung,Fibroblast,Adult,L,24,200,MTS,TetrazoliumSalt,12,35.455,NA,127,10.1093/toxsci/kfu260
3211,2015,MWCNT,C,Nanotube,None,Chemical Vapor Deposition,Negative,8,NA,26.8,-6.96,NA,V79,16000,A,Hamster,Lung,Fibroblast,Adult,L,24,50,MTS,TetrazoliumSalt,44,100,NA,127,10.1093/toxsci/kfu260
3212,2015,MWCNT,C,Nanotube,None,Chemical Vapor Deposition,Negative,8,NA,26.8,-6.96,NA,V79,16000,A,Hamster,Lung,Fibroblast,Adult,L,24,100,MTS,TetrazoliumSalt,44,82.424,NA,127,10.1093/toxsci/kfu260
3213,2015,MWCNT,C,Nanotube,None,Chemical Vapor Deposition,Negative,8,NA,26.8,-6.96,NA,V79,16000,A,Hamster,Lung,Fibroblast,Adult,L,24,200,MTS,TetrazoliumSalt,44,56.364,NA,127,10.1093/toxsci/kfu260
3214,2015,MWCNT,C,Nanotube,COOH,Chemical Vapor Deposition,Negative,8,NA,16.3,-9.64,NA,V79,16000,A,Hamster,Lung,Fibroblast,Adult,L,24,50,MTS,TetrazoliumSalt,52,95.152,NA,127,10.1093/toxsci/kfu260
3215,2015,MWCNT,C,Nanotube,COOH,Chemical Vapor Deposition,Negative,8,NA,16.3,-9.64,NA,V79,16000,A,Hamster,Lung,Fibroblast,Adult,L,24,100,MTS,TetrazoliumSalt,52,87.879,NA,127,10.1093/toxsci/kfu260
3216,2015,MWCNT,C,Nanotube,COOH,Chemical Vapor Deposition,Negative,8,NA,16.3,-9.64,NA,V79,16000,A,Hamster,Lung,Fibroblast,Adult,L,24,200,MTS,TetrazoliumSalt,52,76.364,NA,127,10.1093/toxsci/kfu260
3217,2015,MWCNT,C,Nanotube,None,Chemical Vapor Deposition,Negative,25,NA,124.4,-9.78,NA,V79,16000,A,Hamster,Lung,Fibroblast,Adult,L,24,50,MTS,TetrazoliumSalt,24,105.76,NA,127,10.1093/toxsci/kfu260
3218,2015,MWCNT,C,Nanotube,None,Chemical Vapor Deposition,Negative,25,NA,124.4,-9.78,NA,V79,16000,A,Hamster,Lung,Fibroblast,Adult,L,24,100,MTS,TetrazoliumSalt,24,99.091,NA,127,10.1093/toxsci/kfu260
3219,2015,MWCNT,C,Nanotube,None,Chemical Vapor Deposition,Negative,25,NA,124.4,-9.78,NA,V79,16000,A,Hamster,Lung,Fibroblast,Adult,L,24,200,MTS,TetrazoliumSalt,24,100.3,NA,127,10.1093/toxsci/kfu260
3220,2015,MWCNT,C,Nanotube,COOH,Chemical Vapor Deposition,Negative,25,NA,38.8,-10.3,NA,V79,16000,A,Hamster,Lung,Fibroblast,Adult,L,24,50,MTS,TetrazoliumSalt,19,101.21,NA,127,10.1093/toxsci/kfu260
3221,2015,MWCNT,C,Nanotube,COOH,Chemical Vapor Deposition,Negative,25,NA,38.8,-10.3,NA,V79,16000,A,Hamster,Lung,Fibroblast,Adult,L,24,100,MTS,TetrazoliumSalt,19,91.818,NA,127,10.1093/toxsci/kfu260
3222,2015,MWCNT,C,Nanotube,COOH,Chemical Vapor Deposition,Negative,25,NA,38.8,-10.3,NA,V79,16000,A,Hamster,Lung,Fibroblast,Adult,L,24,200,MTS,TetrazoliumSalt,19,75.152,NA,127,10.1093/toxsci/kfu260
3223,2015,MWCNT,C,Nanotube,None,Chemical Vapor Deposition,Negative,50,NA,51.9,-7.28,NA,V79,16000,A,Hamster,Lung,Fibroblast,Adult,L,24,50,MTS,TetrazoliumSalt,5.7,109.09,NA,127,10.1093/toxsci/kfu260
3224,2015,MWCNT,C,Nanotube,None,Chemical Vapor Deposition,Negative,50,NA,51.9,-7.28,NA,V79,16000,A,Hamster,Lung,Fibroblast,Adult,L,24,100,MTS,TetrazoliumSalt,5.7,98.182,NA,127,10.1093/toxsci/kfu260
3225,2015,MWCNT,C,Nanotube,None,Chemical Vapor Deposition,Negative,50,NA,51.9,-7.28,NA,V79,16000,A,Hamster,Lung,Fibroblast,Adult,L,24,200,MTS,TetrazoliumSalt,5.7,101.82,NA,127,10.1093/toxsci/kfu260
3226,2015,MWCNT,C,Nanotube,COOH,Chemical Vapor Deposition,Negative,50,NA,50.4,-11,NA,V79,16000,A,Hamster,Lung,Fibroblast,Adult,L,24,50,MTS,TetrazoliumSalt,2.4,95.152,NA,127,10.1093/toxsci/kfu260
3227,2015,MWCNT,C,Nanotube,COOH,Chemical Vapor Deposition,Negative,50,NA,50.4,-11,NA,V79,16000,A,Hamster,Lung,Fibroblast,Adult,L,24,100,MTS,TetrazoliumSalt,2.4,91.818,NA,127,10.1093/toxsci/kfu260
3228,2015,MWCNT,C,Nanotube,COOH,Chemical Vapor Deposition,Negative,50,NA,50.4,-11,NA,V79,16000,A,Hamster,Lung,Fibroblast,Adult,L,24,200,MTS,TetrazoliumSalt,2.4,79.394,NA,127,10.1093/toxsci/kfu260
3229,2015,SWCNT,C,Nanotube,None,Chemical Vapor Deposition,Negative,1.5,NA,16.4,-9.72,NA,A549,12000,H,Human,Lung,Epithelial,Adult,L,24,50,MTS,TetrazoliumSalt,21,100.3,NA,127,10.1093/toxsci/kfu260
3230,2015,SWCNT,C,Nanotube,None,Chemical Vapor Deposition,Negative,1.5,NA,16.4,-9.72,NA,A549,12000,H,Human,Lung,Epithelial,Adult,L,24,100,MTS,TetrazoliumSalt,21,90.719,NA,127,10.1093/toxsci/kfu260
3231,2015,SWCNT,C,Nanotube,None,Chemical Vapor Deposition,Negative,1.5,NA,16.4,-9.72,NA,A549,12000,H,Human,Lung,Epithelial,Adult,L,24,200,MTS,TetrazoliumSalt,21,87.126,NA,127,10.1093/toxsci/kfu260
3232,2015,SWCNT,C,Nanotube,COOH,Chemical Vapor Deposition,Negative,1.5,NA,15.7,-8.1,NA,A549,12000,H,Human,Lung,Epithelial,Adult,L,24,50,MTS,TetrazoliumSalt,12,89.222,NA,127,10.1093/toxsci/kfu260
3233,2015,SWCNT,C,Nanotube,COOH,Chemical Vapor Deposition,Negative,1.5,NA,15.7,-8.1,NA,A549,12000,H,Human,Lung,Epithelial,Adult,L,24,100,MTS,TetrazoliumSalt,12,84.431,NA,127,10.1093/toxsci/kfu260
3234,2015,SWCNT,C,Nanotube,COOH,Chemical Vapor Deposition,Negative,1.5,NA,15.7,-8.1,NA,A549,12000,H,Human,Lung,Epithelial,Adult,L,24,200,MTS,TetrazoliumSalt,12,61.078,NA,127,10.1093/toxsci/kfu260
3235,2015,MWCNT,C,Nanotube,None,Chemical Vapor Deposition,Negative,8,NA,26.8,-6.96,NA,A549,12000,H,Human,Lung,Epithelial,Adult,L,24,50,MTS,TetrazoliumSalt,44,99.401,NA,127,10.1093/toxsci/kfu260
3236,2015,MWCNT,C,Nanotube,None,Chemical Vapor Deposition,Negative,8,NA,26.8,-6.96,NA,A549,12000,H,Human,Lung,Epithelial,Adult,L,24,100,MTS,TetrazoliumSalt,44,94.91,NA,127,10.1093/toxsci/kfu260
3237,2015,MWCNT,C,Nanotube,None,Chemical Vapor Deposition,Negative,8,NA,26.8,-6.96,NA,A549,12000,H,Human,Lung,Epithelial,Adult,L,24,200,MTS,TetrazoliumSalt,44,87.725,NA,127,10.1093/toxsci/kfu260
3238,2015,MWCNT,C,Nanotube,COOH,Chemical Vapor Deposition,Negative,8,NA,16.3,-9.64,NA,A549,12000,H,Human,Lung,Epithelial,Adult,L,24,50,MTS,TetrazoliumSalt,52,102.99,NA,127,10.1093/toxsci/kfu260
3239,2015,MWCNT,C,Nanotube,COOH,Chemical Vapor Deposition,Negative,8,NA,16.3,-9.64,NA,A549,12000,H,Human,Lung,Epithelial,Adult,L,24,100,MTS,TetrazoliumSalt,52,94.91,NA,127,10.1093/toxsci/kfu260
3240,2015,MWCNT,C,Nanotube,COOH,Chemical Vapor Deposition,Negative,8,NA,16.3,-9.64,NA,A549,12000,H,Human,Lung,Epithelial,Adult,L,24,200,MTS,TetrazoliumSalt,52,70.659,NA,127,10.1093/toxsci/kfu260
3241,2015,MWCNT,C,Nanotube,None,Chemical Vapor Deposition,Negative,25,NA,124.4,-9.78,NA,A549,12000,H,Human,Lung,Epithelial,Adult,L,24,50,MTS,TetrazoliumSalt,24,100.3,NA,127,10.1093/toxsci/kfu260
3242,2015,MWCNT,C,Nanotube,None,Chemical Vapor Deposition,Negative,25,NA,124.4,-9.78,NA,A549,12000,H,Human,Lung,Epithelial,Adult,L,24,100,MTS,TetrazoliumSalt,24,90.719,NA,127,10.1093/toxsci/kfu260
3243,2015,MWCNT,C,Nanotube,None,Chemical Vapor Deposition,Negative,25,NA,124.4,-9.78,NA,A549,12000,H,Human,Lung,Epithelial,Adult,L,24,200,MTS,TetrazoliumSalt,24,90.12,NA,127,10.1093/toxsci/kfu260
3244,2015,MWCNT,C,Nanotube,COOH,Chemical Vapor Deposition,Negative,25,NA,38.8,-10.3,NA,A549,12000,H,Human,Lung,Epithelial,Adult,L,24,50,MTS,TetrazoliumSalt,19,95.509,NA,127,10.1093/toxsci/kfu260
3245,2015,MWCNT,C,Nanotube,COOH,Chemical Vapor Deposition,Negative,25,NA,38.8,-10.3,NA,A549,12000,H,Human,Lung,Epithelial,Adult,L,24,100,MTS,TetrazoliumSalt,19,92.515,NA,127,10.1093/toxsci/kfu260
3246,2015,MWCNT,C,Nanotube,COOH,Chemical Vapor Deposition,Negative,25,NA,38.8,-10.3,NA,A549,12000,H,Human,Lung,Epithelial,Adult,L,24,200,MTS,TetrazoliumSalt,19,80.838,NA,127,10.1093/toxsci/kfu260
3247,2015,MWCNT,C,Nanotube,None,Chemical Vapor Deposition,Negative,50,NA,51.9,-7.28,NA,A549,12000,H,Human,Lung,Epithelial,Adult,L,24,50,MTS,TetrazoliumSalt,5.7,98.204,NA,127,10.1093/toxsci/kfu260
3248,2015,MWCNT,C,Nanotube,None,Chemical Vapor Deposition,Negative,50,NA,51.9,-7.28,NA,A549,12000,H,Human,Lung,Epithelial,Adult,L,24,100,MTS,TetrazoliumSalt,5.7,93.114,NA,127,10.1093/toxsci/kfu260
3249,2015,MWCNT,C,Nanotube,None,Chemical Vapor Deposition,Negative,50,NA,51.9,-7.28,NA,A549,12000,H,Human,Lung,Epithelial,Adult,L,24,200,MTS,TetrazoliumSalt,5.7,93.114,NA,127,10.1093/toxsci/kfu260
3250,2015,MWCNT,C,Nanotube,COOH,Chemical Vapor Deposition,Negative,50,NA,50.4,-11,NA,A549,12000,H,Human,Lung,Epithelial,Adult,L,24,50,MTS,TetrazoliumSalt,2.4,96.407,NA,127,10.1093/toxsci/kfu260
3251,2015,MWCNT,C,Nanotube,COOH,Chemical Vapor Deposition,Negative,50,NA,50.4,-11,NA,A549,12000,H,Human,Lung,Epithelial,Adult,L,24,100,MTS,TetrazoliumSalt,2.4,98.204,NA,127,10.1093/toxsci/kfu260
3252,2015,MWCNT,C,Nanotube,COOH,Chemical Vapor Deposition,Negative,50,NA,50.4,-11,NA,A549,12000,H,Human,Lung,Epithelial,Adult,L,24,200,MTS,TetrazoliumSalt,2.4,86.228,NA,127,10.1093/toxsci/kfu260
3253,2019,MWCNT,C,Nanotube,None,Commercial,Negative,10.33,292,304.9,-8.7,-9.48,HUVEC,40000,H,Human,Umbilical Vein,Endothelial,Embryonic,P,24,4,CCK-8,TetrazoliumSalt,121,94.479,0.504,128,10.1016/j.fct.2019.02.026
3254,2019,MWCNT,C,Nanotube,None,Commercial,Negative,10.33,292,304.9,-8.7,-9.48,HUVEC,40000,H,Human,Umbilical Vein,Endothelial,Embryonic,P,24,8,CCK-8,TetrazoliumSalt,121,94.479,0.504,128,10.1016/j.fct.2019.02.026
3255,2019,MWCNT,C,Nanotube,None,Commercial,Negative,10.33,292,304.9,-8.7,-9.48,HUVEC,40000,H,Human,Umbilical Vein,Endothelial,Embryonic,P,24,16,CCK-8,TetrazoliumSalt,121,84.227,0.504,128,10.1016/j.fct.2019.02.026
3256,2019,MWCNT,C,Nanotube,None,Commercial,Negative,10.33,292,304.9,-8.7,-9.48,HUVEC,40000,H,Human,Umbilical Vein,Endothelial,Embryonic,P,24,32,CCK-8,TetrazoliumSalt,121,82.019,0.504,128,10.1016/j.fct.2019.02.026
3257,2019,MWCNT,C,Nanotube,None,Commercial,Negative,10.33,292,304.9,-8.7,-9.48,HUVEC,40000,H,Human,Umbilical Vein,Endothelial,Embryonic,P,24,64,CCK-8,TetrazoliumSalt,121,63.249,0.504,128,10.1016/j.fct.2019.02.026
3258,2019,MWCNT,C,Nanotube,None,Commercial,Negative,21.55,183.23,205.9,-21.47,-8.02,HUVEC,40000,H,Human,Umbilical Vein,Endothelial,Embryonic,P,24,4,CCK-8,TetrazoliumSalt,58,93.533,0.232,128,10.1016/j.fct.2019.02.026
3259,2019,MWCNT,C,Nanotube,None,Commercial,Negative,21.55,183.23,205.9,-21.47,-8.02,HUVEC,40000,H,Human,Umbilical Vein,Endothelial,Embryonic,P,24,8,CCK-8,TetrazoliumSalt,58,95.741,0.232,128,10.1016/j.fct.2019.02.026
3260,2019,MWCNT,C,Nanotube,None,Commercial,Negative,21.55,183.23,205.9,-21.47,-8.02,HUVEC,40000,H,Human,Umbilical Vein,Endothelial,Embryonic,P,24,16,CCK-8,TetrazoliumSalt,58,89.432,0.232,128,10.1016/j.fct.2019.02.026
3261,2019,MWCNT,C,Nanotube,None,Commercial,Negative,21.55,183.23,205.9,-21.47,-8.02,HUVEC,40000,H,Human,Umbilical Vein,Endothelial,Embryonic,P,24,32,CCK-8,TetrazoliumSalt,58,91.325,0.232,128,10.1016/j.fct.2019.02.026
3262,2019,MWCNT,C,Nanotube,None,Commercial,Negative,21.55,183.23,205.9,-21.47,-8.02,HUVEC,40000,H,Human,Umbilical Vein,Endothelial,Embryonic,P,24,64,CCK-8,TetrazoliumSalt,58,78.707,0.232,128,10.1016/j.fct.2019.02.026
3263,2019,MWCNT,C,Nanotube,None,Commercial,Negative,38.8,179.13,205.9,-25.1,-8.57,HUVEC,40000,H,Human,Umbilical Vein,Endothelial,Embryonic,P,24,4,CCK-8,TetrazoliumSalt,32.2,98.107,0.23,128,10.1016/j.fct.2019.02.026
3264,2019,MWCNT,C,Nanotube,None,Commercial,Negative,38.8,179.13,205.9,-25.1,-8.57,HUVEC,40000,H,Human,Umbilical Vein,Endothelial,Embryonic,P,24,8,CCK-8,TetrazoliumSalt,32.2,98.738,0.23,128,10.1016/j.fct.2019.02.026
3265,2019,MWCNT,C,Nanotube,None,Commercial,Negative,38.8,179.13,205.9,-25.1,-8.57,HUVEC,40000,H,Human,Umbilical Vein,Endothelial,Embryonic,P,24,16,CCK-8,TetrazoliumSalt,32.2,95.426,0.23,128,10.1016/j.fct.2019.02.026
3266,2019,MWCNT,C,Nanotube,None,Commercial,Negative,38.8,179.13,205.9,-25.1,-8.57,HUVEC,40000,H,Human,Umbilical Vein,Endothelial,Embryonic,P,24,32,CCK-8,TetrazoliumSalt,32.2,96.845,0.23,128,10.1016/j.fct.2019.02.026
3267,2019,MWCNT,C,Nanotube,None,Commercial,Negative,38.8,179.13,205.9,-25.1,-8.57,HUVEC,40000,H,Human,Umbilical Vein,Endothelial,Embryonic,P,24,64,CCK-8,TetrazoliumSalt,32.2,98.738,0.23,128,10.1016/j.fct.2019.02.026
3268,2017,MWCNT,C,Nanotube,None,Commercial,Neutral,17.6,171.4,NA,0.9,NA,HUVEC,40000,H,Human,Umbilical Vein,Endothelial,Embryonic,P,24,2,CCK-8,TetrazoliumSalt,16,97.09,NA,129,10.1186/s12951-017-0318-x
3269,2017,MWCNT,C,Nanotube,None,Commercial,Neutral,17.6,171.4,NA,0.9,NA,HUVEC,40000,H,Human,Umbilical Vein,Endothelial,Embryonic,P,24,4,CCK-8,TetrazoliumSalt,16,95.865,NA,129,10.1186/s12951-017-0318-x
3270,2017,MWCNT,C,Nanotube,None,Commercial,Neutral,17.6,171.4,NA,0.9,NA,HUVEC,40000,H,Human,Umbilical Vein,Endothelial,Embryonic,P,24,8,CCK-8,TetrazoliumSalt,16,92.496,NA,129,10.1186/s12951-017-0318-x
3271,2017,MWCNT,C,Nanotube,None,Commercial,Neutral,17.6,171.4,NA,0.9,NA,HUVEC,40000,H,Human,Umbilical Vein,Endothelial,Embryonic,P,24,16,CCK-8,TetrazoliumSalt,16,90.812,NA,129,10.1186/s12951-017-0318-x
3272,2017,MWCNT,C,Nanotube,None,Commercial,Neutral,17.6,171.4,NA,0.9,NA,HUVEC,40000,H,Human,Umbilical Vein,Endothelial,Embryonic,P,24,32,CCK-8,TetrazoliumSalt,16,85.452,NA,129,10.1186/s12951-017-0318-x
3273,2017,MWCNT,C,Nanotube,None,Commercial,Negative,17.4,190.6,NA,-18.9,NA,HUVEC,40000,H,Human,Umbilical Vein,Endothelial,Embryonic,P,24,2,CCK-8,TetrazoliumSalt,50.8,92.496,NA,129,10.1186/s12951-017-0318-x
3274,2017,MWCNT,C,Nanotube,None,Commercial,Negative,17.4,190.6,NA,-18.9,NA,HUVEC,40000,H,Human,Umbilical Vein,Endothelial,Embryonic,P,24,4,CCK-8,TetrazoliumSalt,50.8,93.262,NA,129,10.1186/s12951-017-0318-x
3275,2017,MWCNT,C,Nanotube,None,Commercial,Negative,17.4,190.6,NA,-18.9,NA,HUVEC,40000,H,Human,Umbilical Vein,Endothelial,Embryonic,P,24,8,CCK-8,TetrazoliumSalt,50.8,89.587,NA,129,10.1186/s12951-017-0318-x
3276,2017,MWCNT,C,Nanotube,None,Commercial,Negative,17.4,190.6,NA,-18.9,NA,HUVEC,40000,H,Human,Umbilical Vein,Endothelial,Embryonic,P,24,16,CCK-8,TetrazoliumSalt,50.8,85.911,NA,129,10.1186/s12951-017-0318-x
3277,2017,MWCNT,C,Nanotube,None,Commercial,Negative,17.4,190.6,NA,-18.9,NA,HUVEC,40000,H,Human,Umbilical Vein,Endothelial,Embryonic,P,24,32,CCK-8,TetrazoliumSalt,50.8,81.317,NA,129,10.1186/s12951-017-0318-x
3278,2017,MWCNT,C,Nanotube,None,Commercial,Neutral,17.6,171.4,NA,0.9,NA,HUVEC,40000,H,Human,Umbilical Vein,Endothelial,Embryonic,P,24,2,NRU,NeutralRed,16,101.23,NA,129,10.1186/s12951-017-0318-x
3279,2017,MWCNT,C,Nanotube,None,Commercial,Neutral,17.6,171.4,NA,0.9,NA,HUVEC,40000,H,Human,Umbilical Vein,Endothelial,Embryonic,P,24,4,NRU,NeutralRed,16,104.63,NA,129,10.1186/s12951-017-0318-x
3280,2017,MWCNT,C,Nanotube,None,Commercial,Neutral,17.6,171.4,NA,0.9,NA,HUVEC,40000,H,Human,Umbilical Vein,Endothelial,Embryonic,P,24,8,NRU,NeutralRed,16,104.63,NA,129,10.1186/s12951-017-0318-x
3281,2017,MWCNT,C,Nanotube,None,Commercial,Neutral,17.6,171.4,NA,0.9,NA,HUVEC,40000,H,Human,Umbilical Vein,Endothelial,Embryonic,P,24,16,NRU,NeutralRed,16,102.47,NA,129,10.1186/s12951-017-0318-x
3282,2017,MWCNT,C,Nanotube,None,Commercial,Neutral,17.6,171.4,NA,0.9,NA,HUVEC,40000,H,Human,Umbilical Vein,Endothelial,Embryonic,P,24,32,NRU,NeutralRed,16,107.1,NA,129,10.1186/s12951-017-0318-x
3283,2017,MWCNT,C,Nanotube,None,Commercial,Negative,17.4,190.6,NA,-18.9,NA,HUVEC,40000,H,Human,Umbilical Vein,Endothelial,Embryonic,P,24,2,NRU,NeutralRed,50.8,100.46,NA,129,10.1186/s12951-017-0318-x
3284,2017,MWCNT,C,Nanotube,None,Commercial,Negative,17.4,190.6,NA,-18.9,NA,HUVEC,40000,H,Human,Umbilical Vein,Endothelial,Embryonic,P,24,4,NRU,NeutralRed,50.8,99.691,NA,129,10.1186/s12951-017-0318-x
3285,2017,MWCNT,C,Nanotube,None,Commercial,Negative,17.4,190.6,NA,-18.9,NA,HUVEC,40000,H,Human,Umbilical Vein,Endothelial,Embryonic,P,24,8,NRU,NeutralRed,50.8,100,NA,129,10.1186/s12951-017-0318-x
3286,2017,MWCNT,C,Nanotube,None,Commercial,Negative,17.4,190.6,NA,-18.9,NA,HUVEC,40000,H,Human,Umbilical Vein,Endothelial,Embryonic,P,24,16,NRU,NeutralRed,50.8,96.296,NA,129,10.1186/s12951-017-0318-x
3287,2017,MWCNT,C,Nanotube,None,Commercial,Negative,17.4,190.6,NA,-18.9,NA,HUVEC,40000,H,Human,Umbilical Vein,Endothelial,Embryonic,P,24,32,NRU,NeutralRed,50.8,86.883,NA,129,10.1186/s12951-017-0318-x
3288,2015,Diamond,C,Sphere,None,Explosion,Negative,4,NA,NA,-35.6,NA,U87,10000,H,Human,Brain,Epithelial,Adult,L,2,20,MTT,TetrazoliumSalt,NA,98.956,0.29,130,10.1371/journal.pone.0122579
3289,2015,Diamond,C,Sphere,None,Explosion,Negative,4,NA,NA,-35.6,NA,U87,10000,H,Human,Brain,Epithelial,Adult,L,2,50,MTT,TetrazoliumSalt,NA,100.42,0.29,130,10.1371/journal.pone.0122579
3290,2015,Diamond,C,Sphere,None,Explosion,Negative,4,NA,NA,-35.6,NA,U87,10000,H,Human,Brain,Epithelial,Adult,L,2,100,MTT,TetrazoliumSalt,NA,102.92,0.29,130,10.1371/journal.pone.0122579
3291,2015,Graphite,C,Sphere,None,Explosion,Positive,4,NA,NA,31.4,NA,U87,10000,H,Human,Brain,Epithelial,Adult,L,2,20,MTT,TetrazoliumSalt,NA,70.146,0.41,130,10.1371/journal.pone.0122579
3292,2015,Graphite,C,Sphere,None,Explosion,Positive,4,NA,NA,31.4,NA,U87,10000,H,Human,Brain,Epithelial,Adult,L,2,50,MTT,TetrazoliumSalt,NA,78.288,0.41,130,10.1371/journal.pone.0122579
3293,2015,Graphite,C,Sphere,None,Explosion,Positive,4,NA,NA,31.4,NA,U87,10000,H,Human,Brain,Epithelial,Adult,L,2,100,MTT,TetrazoliumSalt,NA,66.806,0.41,130,10.1371/journal.pone.0122579
3294,2015,Diamond,C,Sphere,None,Explosion,Negative,4,NA,NA,-35.6,NA,C3A,30000,H,Human,Liver,Epithelial,Adult,L,2,20,MTT,TetrazoliumSalt,NA,113.14,0.29,130,10.1371/journal.pone.0122579
3295,2015,Diamond,C,Sphere,None,Explosion,Negative,4,NA,NA,-35.6,NA,C3A,30000,H,Human,Liver,Epithelial,Adult,L,2,50,MTT,TetrazoliumSalt,NA,118.48,0.29,130,10.1371/journal.pone.0122579
3296,2015,Diamond,C,Sphere,None,Explosion,Negative,4,NA,NA,-35.6,NA,C3A,30000,H,Human,Liver,Epithelial,Adult,L,2,100,MTT,TetrazoliumSalt,NA,113.14,0.29,130,10.1371/journal.pone.0122579
3297,2015,Graphite,C,Sphere,None,Explosion,Positive,4,NA,NA,31.4,NA,C3A,30000,H,Human,Liver,Epithelial,Adult,L,2,20,MTT,TetrazoliumSalt,NA,89.528,0.41,130,10.1371/journal.pone.0122579
3298,2015,Graphite,C,Sphere,None,Explosion,Positive,4,NA,NA,31.4,NA,C3A,30000,H,Human,Liver,Epithelial,Adult,L,2,50,MTT,TetrazoliumSalt,NA,110.06,0.41,130,10.1371/journal.pone.0122579
3299,2015,Graphite,C,Sphere,None,Explosion,Positive,4,NA,NA,31.4,NA,C3A,30000,H,Human,Liver,Epithelial,Adult,L,2,100,MTT,TetrazoliumSalt,NA,99.179,0.41,130,10.1371/journal.pone.0122579
3300,2015,Diamond,C,Sphere,None,Explosion,Negative,4,NA,NA,-35.6,NA,U87,10000,H,Human,Brain,Epithelial,Adult,L,24,20,MTT,TetrazoliumSalt,NA,90.947,0.29,130,10.1371/journal.pone.0122579
3301,2015,Diamond,C,Sphere,None,Explosion,Negative,4,NA,NA,-35.6,NA,U87,10000,H,Human,Brain,Epithelial,Adult,L,24,50,MTT,TetrazoliumSalt,NA,96.091,0.29,130,10.1371/journal.pone.0122579
3302,2015,Diamond,C,Sphere,None,Explosion,Negative,4,NA,NA,-35.6,NA,U87,10000,H,Human,Brain,Epithelial,Adult,L,24,100,MTT,TetrazoliumSalt,NA,103.09,0.29,130,10.1371/journal.pone.0122579
3303,2015,Graphite,C,Sphere,None,Explosion,Positive,4,NA,NA,31.4,NA,U87,10000,H,Human,Brain,Epithelial,Adult,L,24,20,MTT,TetrazoliumSalt,NA,75.309,0.41,130,10.1371/journal.pone.0122579
3304,2015,Graphite,C,Sphere,None,Explosion,Positive,4,NA,NA,31.4,NA,U87,10000,H,Human,Brain,Epithelial,Adult,L,24,50,MTT,TetrazoliumSalt,NA,68.724,0.41,130,10.1371/journal.pone.0122579
3305,2015,Graphite,C,Sphere,None,Explosion,Positive,4,NA,NA,31.4,NA,U87,10000,H,Human,Brain,Epithelial,Adult,L,24,100,MTT,TetrazoliumSalt,NA,57.613,0.41,130,10.1371/journal.pone.0122579
3306,2015,Diamond,C,Sphere,None,Explosion,Negative,4,NA,NA,-35.6,NA,C3A,30000,H,Human,Liver,Epithelial,Adult,L,24,20,MTT,TetrazoliumSalt,NA,100.85,0.29,130,10.1371/journal.pone.0122579
3307,2015,Diamond,C,Sphere,None,Explosion,Negative,4,NA,NA,-35.6,NA,C3A,30000,H,Human,Liver,Epithelial,Adult,L,24,50,MTT,TetrazoliumSalt,NA,106.13,0.29,130,10.1371/journal.pone.0122579
3308,2015,Diamond,C,Sphere,None,Explosion,Negative,4,NA,NA,-35.6,NA,C3A,30000,H,Human,Liver,Epithelial,Adult,L,24,100,MTT,TetrazoliumSalt,NA,110.36,0.29,130,10.1371/journal.pone.0122579
3309,2015,Graphite,C,Sphere,None,Explosion,Positive,4,NA,NA,31.4,NA,C3A,30000,H,Human,Liver,Epithelial,Adult,L,24,20,MTT,TetrazoliumSalt,NA,103.81,0.41,130,10.1371/journal.pone.0122579
3310,2015,Graphite,C,Sphere,None,Explosion,Positive,4,NA,NA,31.4,NA,C3A,30000,H,Human,Liver,Epithelial,Adult,L,24,50,MTT,TetrazoliumSalt,NA,101.27,0.41,130,10.1371/journal.pone.0122579
3311,2015,Graphite,C,Sphere,None,Explosion,Positive,4,NA,NA,31.4,NA,C3A,30000,H,Human,Liver,Epithelial,Adult,L,24,100,MTT,TetrazoliumSalt,NA,96.617,0.41,130,10.1371/journal.pone.0122579
3312,2015,Ag,I,Rod,None,EBPVD,Negative,47,NA,NA,-34.1,-29.3,CCL-110,5000,H,Human,Skin,Fibroblast,Fetus,P,24,0.2,MTS,TetrazoliumSalt,11.8,86.637,NA,131,10.1002/jbm.a.35518
3313,2015,Ag,I,Rod,None,EBPVD,Negative,47,NA,NA,-34.1,-29.3,CCL-110,5000,H,Human,Skin,Fibroblast,Fetus,P,24,0.4,MTS,TetrazoliumSalt,11.8,90.869,NA,131,10.1002/jbm.a.35518
3314,2015,Ag,I,Rod,None,EBPVD,Negative,47,NA,NA,-34.1,-29.3,CCL-110,5000,H,Human,Skin,Fibroblast,Fetus,P,24,2,MTS,TetrazoliumSalt,11.8,88.864,NA,131,10.1002/jbm.a.35518
3315,2015,Ag,I,Rod,None,EBPVD,Negative,47,NA,NA,-34.1,-29.3,CCL-110,5000,H,Human,Skin,Fibroblast,Fetus,P,24,4,MTS,TetrazoliumSalt,11.8,91.537,NA,131,10.1002/jbm.a.35518
3316,2015,Ag,I,Rod,None,EBPVD,Negative,47,NA,NA,-34.1,-29.3,CCL-110,5000,H,Human,Skin,Fibroblast,Fetus,P,24,20,MTS,TetrazoliumSalt,11.8,89.755,NA,131,10.1002/jbm.a.35518
3317,2015,Ag,I,Rod,None,EBPVD,Negative,47,NA,NA,-34.1,-29.3,CCL-110,5000,H,Human,Skin,Fibroblast,Fetus,P,24,40,MTS,TetrazoliumSalt,11.8,89.755,NA,131,10.1002/jbm.a.35518
3318,2015,Ag,I,Rod,None,EBPVD,Negative,47,NA,NA,-34.1,-29.3,CCL-110,5000,H,Human,Skin,Fibroblast,Fetus,P,24,200,MTS,TetrazoliumSalt,11.8,89.31,NA,131,10.1002/jbm.a.35518
3319,2015,Ag,I,Rod,None,EBPVD,Negative,47,NA,NA,-34.1,-29.3,CCL-110,5000,H,Human,Skin,Fibroblast,Fetus,P,24,400,MTS,TetrazoliumSalt,11.8,69.71,NA,131,10.1002/jbm.a.35518
3320,2015,Ag,I,Rod,None,EBPVD,Negative,47,NA,NA,-34.1,-29.3,CCL-110,5000,H,Human,Skin,Fibroblast,Fetus,P,96,0.2,MTS,TetrazoliumSalt,11.8,89.978,NA,131,10.1002/jbm.a.35518
3321,2015,Ag,I,Rod,None,EBPVD,Negative,47,NA,NA,-34.1,-29.3,CCL-110,5000,H,Human,Skin,Fibroblast,Fetus,P,96,0.4,MTS,TetrazoliumSalt,11.8,96.659,NA,131,10.1002/jbm.a.35518
3322,2015,Ag,I,Rod,None,EBPVD,Negative,47,NA,NA,-34.1,-29.3,CCL-110,5000,H,Human,Skin,Fibroblast,Fetus,P,96,2,MTS,TetrazoliumSalt,11.8,112.25,NA,131,10.1002/jbm.a.35518
3323,2015,Ag,I,Rod,None,EBPVD,Negative,47,NA,NA,-34.1,-29.3,CCL-110,5000,H,Human,Skin,Fibroblast,Fetus,P,96,4,MTS,TetrazoliumSalt,11.8,104.9,NA,131,10.1002/jbm.a.35518
3324,2015,Ag,I,Rod,None,EBPVD,Negative,47,NA,NA,-34.1,-29.3,CCL-110,5000,H,Human,Skin,Fibroblast,Fetus,P,96,20,MTS,TetrazoliumSalt,11.8,103.34,NA,131,10.1002/jbm.a.35518
3325,2015,Ag,I,Rod,None,EBPVD,Negative,47,NA,NA,-34.1,-29.3,CCL-110,5000,H,Human,Skin,Fibroblast,Fetus,P,96,40,MTS,TetrazoliumSalt,11.8,109.13,NA,131,10.1002/jbm.a.35518
3326,2015,Ag,I,Rod,None,EBPVD,Negative,47,NA,NA,-34.1,-29.3,CCL-110,5000,H,Human,Skin,Fibroblast,Fetus,P,96,200,MTS,TetrazoliumSalt,11.8,110.47,NA,131,10.1002/jbm.a.35518
3327,2015,Ag,I,Rod,None,EBPVD,Negative,47,NA,NA,-34.1,-29.3,CCL-110,5000,H,Human,Skin,Fibroblast,Fetus,P,96,400,MTS,TetrazoliumSalt,11.8,45.88,NA,131,10.1002/jbm.a.35518
3328,2015,Au,I,Rod,None,EBPVD,Negative,65,NA,NA,-23.3,-32.8,CCL-110,5000,H,Human,Skin,Fibroblast,Fetus,P,24,0.2,MTS,TetrazoliumSalt,8.2,72.444,NA,131,10.1002/jbm.a.35518
3329,2015,Au,I,Rod,None,EBPVD,Negative,65,NA,NA,-23.3,-32.8,CCL-110,5000,H,Human,Skin,Fibroblast,Fetus,P,24,0.4,MTS,TetrazoliumSalt,8.2,83.778,NA,131,10.1002/jbm.a.35518
3330,2015,Au,I,Rod,None,EBPVD,Negative,65,NA,NA,-23.3,-32.8,CCL-110,5000,H,Human,Skin,Fibroblast,Fetus,P,24,2,MTS,TetrazoliumSalt,8.2,75.778,NA,131,10.1002/jbm.a.35518
3331,2015,Au,I,Rod,None,EBPVD,Negative,65,NA,NA,-23.3,-32.8,CCL-110,5000,H,Human,Skin,Fibroblast,Fetus,P,24,4,MTS,TetrazoliumSalt,8.2,89.111,NA,131,10.1002/jbm.a.35518
3332,2015,Au,I,Rod,None,EBPVD,Negative,65,NA,NA,-23.3,-32.8,CCL-110,5000,H,Human,Skin,Fibroblast,Fetus,P,24,20,MTS,TetrazoliumSalt,8.2,86,NA,131,10.1002/jbm.a.35518
3333,2015,Au,I,Rod,None,EBPVD,Negative,65,NA,NA,-23.3,-32.8,CCL-110,5000,H,Human,Skin,Fibroblast,Fetus,P,24,40,MTS,TetrazoliumSalt,8.2,90.889,NA,131,10.1002/jbm.a.35518
3334,2015,Au,I,Rod,None,EBPVD,Negative,65,NA,NA,-23.3,-32.8,CCL-110,5000,H,Human,Skin,Fibroblast,Fetus,P,24,200,MTS,TetrazoliumSalt,8.2,83.333,NA,131,10.1002/jbm.a.35518
3335,2015,Au,I,Rod,None,EBPVD,Negative,65,NA,NA,-23.3,-32.8,CCL-110,5000,H,Human,Skin,Fibroblast,Fetus,P,24,400,MTS,TetrazoliumSalt,8.2,79.556,NA,131,10.1002/jbm.a.35518
3336,2015,Au,I,Rod,None,EBPVD,Negative,65,NA,NA,-23.3,-32.8,CCL-110,5000,H,Human,Skin,Fibroblast,Fetus,P,96,0.2,MTS,TetrazoliumSalt,8.2,77.333,NA,131,10.1002/jbm.a.35518
3337,2015,Au,I,Rod,None,EBPVD,Negative,65,NA,NA,-23.3,-32.8,CCL-110,5000,H,Human,Skin,Fibroblast,Fetus,P,96,0.4,MTS,TetrazoliumSalt,8.2,80.444,NA,131,10.1002/jbm.a.35518
3338,2015,Au,I,Rod,None,EBPVD,Negative,65,NA,NA,-23.3,-32.8,CCL-110,5000,H,Human,Skin,Fibroblast,Fetus,P,96,2,MTS,TetrazoliumSalt,8.2,83.111,NA,131,10.1002/jbm.a.35518
3339,2015,Au,I,Rod,None,EBPVD,Negative,65,NA,NA,-23.3,-32.8,CCL-110,5000,H,Human,Skin,Fibroblast,Fetus,P,96,4,MTS,TetrazoliumSalt,8.2,72.444,NA,131,10.1002/jbm.a.35518
3340,2015,Au,I,Rod,None,EBPVD,Negative,65,NA,NA,-23.3,-32.8,CCL-110,5000,H,Human,Skin,Fibroblast,Fetus,P,96,20,MTS,TetrazoliumSalt,8.2,77.333,NA,131,10.1002/jbm.a.35518
3341,2015,Au,I,Rod,None,EBPVD,Negative,65,NA,NA,-23.3,-32.8,CCL-110,5000,H,Human,Skin,Fibroblast,Fetus,P,96,40,MTS,TetrazoliumSalt,8.2,77.556,NA,131,10.1002/jbm.a.35518
3342,2015,Au,I,Rod,None,EBPVD,Negative,65,NA,NA,-23.3,-32.8,CCL-110,5000,H,Human,Skin,Fibroblast,Fetus,P,96,200,MTS,TetrazoliumSalt,8.2,83.556,NA,131,10.1002/jbm.a.35518
3343,2015,Au,I,Rod,None,EBPVD,Negative,65,NA,NA,-23.3,-32.8,CCL-110,5000,H,Human,Skin,Fibroblast,Fetus,P,96,400,MTS,TetrazoliumSalt,8.2,62,NA,131,10.1002/jbm.a.35518
3344,2015,Ag,I,Sphere,Citrate,Commercial,Negative,39.94,NA,NA,-23.5,-23,CCL-110,5000,H,Human,Skin,Fibroblast,Fetus,P,24,0.5,MTS,TetrazoliumSalt,NA,116.19,NA,131,10.1002/jbm.a.35518
3345,2015,Ag,I,Sphere,Citrate,Commercial,Negative,39.94,NA,NA,-23.5,-23,CCL-110,5000,H,Human,Skin,Fibroblast,Fetus,P,24,1,MTS,TetrazoliumSalt,NA,109.29,NA,131,10.1002/jbm.a.35518
3346,2015,Ag,I,Sphere,Citrate,Commercial,Negative,39.94,NA,NA,-23.5,-23,CCL-110,5000,H,Human,Skin,Fibroblast,Fetus,P,24,5,MTS,TetrazoliumSalt,NA,109.29,NA,131,10.1002/jbm.a.35518
3347,2015,Ag,I,Sphere,Citrate,Commercial,Negative,39.94,NA,NA,-23.5,-23,CCL-110,5000,H,Human,Skin,Fibroblast,Fetus,P,24,10,MTS,TetrazoliumSalt,NA,118.57,NA,131,10.1002/jbm.a.35518
3348,2015,Ag,I,Sphere,Citrate,Commercial,Negative,39.94,NA,NA,-23.5,-23,CCL-110,5000,H,Human,Skin,Fibroblast,Fetus,P,96,0.5,MTS,TetrazoliumSalt,NA,102.86,NA,131,10.1002/jbm.a.35518
3349,2015,Ag,I,Sphere,Citrate,Commercial,Negative,39.94,NA,NA,-23.5,-23,CCL-110,5000,H,Human,Skin,Fibroblast,Fetus,P,96,1,MTS,TetrazoliumSalt,NA,101.43,NA,131,10.1002/jbm.a.35518
3350,2015,Ag,I,Sphere,Citrate,Commercial,Negative,39.94,NA,NA,-23.5,-23,CCL-110,5000,H,Human,Skin,Fibroblast,Fetus,P,96,5,MTS,TetrazoliumSalt,NA,43.571,NA,131,10.1002/jbm.a.35518
3351,2015,Ag,I,Sphere,Citrate,Commercial,Negative,39.94,NA,NA,-23.5,-23,CCL-110,5000,H,Human,Skin,Fibroblast,Fetus,P,96,10,MTS,TetrazoliumSalt,NA,4.7619,NA,131,10.1002/jbm.a.35518
3352,2015,Au,I,Sphere,Citrate,Commercial,Negative,61.06,NA,NA,-32.7,-28.4,CCL-110,5000,H,Human,Skin,Fibroblast,Fetus,P,24,0.5,MTS,TetrazoliumSalt,NA,91.608,NA,131,10.1002/jbm.a.35518
3353,2015,Au,I,Sphere,Citrate,Commercial,Negative,61.06,NA,NA,-32.7,-28.4,CCL-110,5000,H,Human,Skin,Fibroblast,Fetus,P,24,1,MTS,TetrazoliumSalt,NA,94.172,NA,131,10.1002/jbm.a.35518
3354,2015,Au,I,Sphere,Citrate,Commercial,Negative,61.06,NA,NA,-32.7,-28.4,CCL-110,5000,H,Human,Skin,Fibroblast,Fetus,P,24,5,MTS,TetrazoliumSalt,NA,107.46,NA,131,10.1002/jbm.a.35518
3355,2015,Au,I,Sphere,Citrate,Commercial,Negative,61.06,NA,NA,-32.7,-28.4,CCL-110,5000,H,Human,Skin,Fibroblast,Fetus,P,24,10,MTS,TetrazoliumSalt,NA,79.254,NA,131,10.1002/jbm.a.35518
3356,2015,Au,I,Sphere,Citrate,Commercial,Negative,61.06,NA,NA,-32.7,-28.4,CCL-110,5000,H,Human,Skin,Fibroblast,Fetus,P,24,15,MTS,TetrazoliumSalt,NA,92.541,NA,131,10.1002/jbm.a.35518
3357,2015,Au,I,Sphere,Citrate,Commercial,Negative,61.06,NA,NA,-32.7,-28.4,CCL-110,5000,H,Human,Skin,Fibroblast,Fetus,P,24,20,MTS,TetrazoliumSalt,NA,70.163,NA,131,10.1002/jbm.a.35518
3358,2015,Au,I,Sphere,Citrate,Commercial,Negative,61.06,NA,NA,-32.7,-28.4,CCL-110,5000,H,Human,Skin,Fibroblast,Fetus,P,24,25,MTS,TetrazoliumSalt,NA,62.704,NA,131,10.1002/jbm.a.35518
3359,2015,Au,I,Sphere,Citrate,Commercial,Negative,61.06,NA,NA,-32.7,-28.4,CCL-110,5000,H,Human,Skin,Fibroblast,Fetus,P,96,0.5,MTS,TetrazoliumSalt,NA,126.34,NA,131,10.1002/jbm.a.35518
3360,2015,Au,I,Sphere,Citrate,Commercial,Negative,61.06,NA,NA,-32.7,-28.4,CCL-110,5000,H,Human,Skin,Fibroblast,Fetus,P,96,1,MTS,TetrazoliumSalt,NA,126.34,NA,131,10.1002/jbm.a.35518
3361,2015,Au,I,Sphere,Citrate,Commercial,Negative,61.06,NA,NA,-32.7,-28.4,CCL-110,5000,H,Human,Skin,Fibroblast,Fetus,P,96,5,MTS,TetrazoliumSalt,NA,111.89,NA,131,10.1002/jbm.a.35518
3362,2015,Au,I,Sphere,Citrate,Commercial,Negative,61.06,NA,NA,-32.7,-28.4,CCL-110,5000,H,Human,Skin,Fibroblast,Fetus,P,96,10,MTS,TetrazoliumSalt,NA,113.05,NA,131,10.1002/jbm.a.35518
3363,2015,Au,I,Sphere,Citrate,Commercial,Negative,61.06,NA,NA,-32.7,-28.4,CCL-110,5000,H,Human,Skin,Fibroblast,Fetus,P,96,15,MTS,TetrazoliumSalt,NA,100.7,NA,131,10.1002/jbm.a.35518
3364,2015,Au,I,Sphere,Citrate,Commercial,Negative,61.06,NA,NA,-32.7,-28.4,CCL-110,5000,H,Human,Skin,Fibroblast,Fetus,P,96,20,MTS,TetrazoliumSalt,NA,71.562,NA,131,10.1002/jbm.a.35518
3365,2015,Au,I,Sphere,Citrate,Commercial,Negative,61.06,NA,NA,-32.7,-28.4,CCL-110,5000,H,Human,Skin,Fibroblast,Fetus,P,96,25,MTS,TetrazoliumSalt,NA,40.093,NA,131,10.1002/jbm.a.35518
3366,2012,Ag,I,Sphere,None,Commercial,Negative,29.57,28.41,68.55,-33.33,-15.83,HaCat,10000,H,Human,Skin,Keratinocyte,Adult,L,24,25,AlamarBlue,AlamarBlue,NA,100.34,NA,132,10.1016/j.tiv.2011.12.004
3367,2012,Ag,I,Sphere,None,Commercial,Negative,29.57,28.41,68.55,-33.33,-15.83,HaCat,10000,H,Human,Skin,Keratinocyte,Adult,L,24,50,AlamarBlue,AlamarBlue,NA,64.655,NA,132,10.1016/j.tiv.2011.12.004
3368,2012,Ag,I,Sphere,None,Commercial,Negative,29.57,28.41,68.55,-33.33,-15.83,HaCat,10000,H,Human,Skin,Keratinocyte,Adult,L,24,100,AlamarBlue,AlamarBlue,NA,33.966,NA,132,10.1016/j.tiv.2011.12.004
3369,2012,Ag,I,Sphere,None,Commercial,Negative,29.57,28.41,68.55,-33.33,-15.83,HaCat,10000,H,Human,Skin,Keratinocyte,Adult,L,24,200,AlamarBlue,AlamarBlue,NA,23.103,NA,132,10.1016/j.tiv.2011.12.004
3370,2012,Ag,I,Sphere,None,Commercial,Negative,29.57,28.41,68.55,-33.33,-15.83,HaCat,10000,H,Human,Skin,Keratinocyte,Adult,L,24,400,AlamarBlue,AlamarBlue,NA,9.1379,NA,132,10.1016/j.tiv.2011.12.004
3371,2012,Ag,I,Sphere,None,Commercial,Negative,29.57,28.41,68.55,-33.33,-15.83,HaCat,10000,H,Human,Skin,Keratinocyte,Adult,L,24,600,AlamarBlue,AlamarBlue,NA,5.1724,NA,132,10.1016/j.tiv.2011.12.004
3372,2012,Ag,I,Sphere,None,Commercial,Negative,29.57,28.41,68.55,-33.33,-15.83,HaCat,10000,H,Human,Skin,Keratinocyte,Adult,L,24,800,AlamarBlue,AlamarBlue,NA,6.7241,NA,132,10.1016/j.tiv.2011.12.004
3373,2012,Ag,I,Sphere,None,Commercial,Negative,29.57,28.41,68.55,-33.33,-15.83,HaCat,10000,H,Human,Skin,Keratinocyte,Adult,L,24,1000,AlamarBlue,AlamarBlue,NA,4.4828,NA,132,10.1016/j.tiv.2011.12.004
3374,2012,Ag,I,Sphere,None,Commercial,Negative,29.57,28.41,68.55,-33.33,-15.83,HaCat,10000,H,Human,Skin,Keratinocyte,Adult,L,48,25,AlamarBlue,AlamarBlue,NA,61.897,NA,132,10.1016/j.tiv.2011.12.004
3375,2012,Ag,I,Sphere,None,Commercial,Negative,29.57,28.41,68.55,-33.33,-15.83,HaCat,10000,H,Human,Skin,Keratinocyte,Adult,L,48,50,AlamarBlue,AlamarBlue,NA,38.103,NA,132,10.1016/j.tiv.2011.12.004
3376,2012,Ag,I,Sphere,None,Commercial,Negative,29.57,28.41,68.55,-33.33,-15.83,HaCat,10000,H,Human,Skin,Keratinocyte,Adult,L,48,100,AlamarBlue,AlamarBlue,NA,22.069,NA,132,10.1016/j.tiv.2011.12.004
