Repository: reylaboratories/Dataset

File: S0_Raw Dataset.csv (part 18 of 23)
No,Year,Material,Type,Shape,Coat/Functional Group,Synthesis_Method,Surface_Charge,Diameter (nm),Size_in_Water (nm),Size_in_Medium (nm),Zeta_in_Water (mV),Zeta_in_Medium (mV),Cell_Type,No_of_Cells (cells/well),Human_Animal,Cell_Source,Cell_Tissue,Cell_Morphology,Cell_Age,Cell Line_Primary Cell,Time (hr),Concentration (ug/ml),Test,Test_Indicator,Aspect_Ratio,Cell_Viability (%),PDI,Article_ID,DOI
3585,2012,NiO,I,Sphere,None,Commercial,NA,22,NA,151,NA,NA,HEp-2,10000,H,Human,Cervix,Epithelial,Adult,L,24,2,MTT,TetrazoliumSalt,NA,80.407,NA,137,10.1016/j.fct.2012.01.017
3586,2012,NiO,I,Sphere,None,Commercial,NA,22,NA,151,NA,NA,HEp-2,10000,H,Human,Cervix,Epithelial,Adult,L,24,5,MTT,TetrazoliumSalt,NA,79.262,NA,137,10.1016/j.fct.2012.01.017
3587,2012,NiO,I,Sphere,None,Commercial,NA,22,NA,151,NA,NA,HEp-2,10000,H,Human,Cervix,Epithelial,Adult,L,24,10,MTT,TetrazoliumSalt,NA,58.779,NA,137,10.1016/j.fct.2012.01.017
3588,2012,NiO,I,Sphere,None,Commercial,NA,22,NA,151,NA,NA,HEp-2,10000,H,Human,Cervix,Epithelial,Adult,L,24,25,MTT,TetrazoliumSalt,NA,43.13,NA,137,10.1016/j.fct.2012.01.017
3589,2012,NiO,I,Sphere,None,Commercial,NA,22,NA,151,NA,NA,HEp-2,10000,H,Human,Cervix,Epithelial,Adult,L,24,50,MTT,TetrazoliumSalt,NA,20.229,NA,137,10.1016/j.fct.2012.01.017
3590,2012,NiO,I,Sphere,None,Commercial,NA,22,NA,151,NA,NA,HEp-2,10000,H,Human,Cervix,Epithelial,Adult,L,24,100,MTT,TetrazoliumSalt,NA,11.196,NA,137,10.1016/j.fct.2012.01.017
3591,2012,NiO,I,Sphere,None,Commercial,NA,22,NA,151,NA,NA,MCF-7,10000,H,Human,Breast,Epithelial,Adult,L,24,1,MTT,TetrazoliumSalt,NA,93.13,NA,137,10.1016/j.fct.2012.01.017
3592,2012,NiO,I,Sphere,None,Commercial,NA,22,NA,151,NA,NA,MCF-7,10000,H,Human,Breast,Epithelial,Adult,L,24,2,MTT,TetrazoliumSalt,NA,75.064,NA,137,10.1016/j.fct.2012.01.017
3593,2012,NiO,I,Sphere,None,Commercial,NA,22,NA,151,NA,NA,MCF-7,10000,H,Human,Breast,Epithelial,Adult,L,24,5,MTT,TetrazoliumSalt,NA,70.483,NA,137,10.1016/j.fct.2012.01.017
3594,2012,NiO,I,Sphere,None,Commercial,NA,22,NA,151,NA,NA,MCF-7,10000,H,Human,Breast,Epithelial,Adult,L,24,10,MTT,TetrazoliumSalt,NA,48.219,NA,137,10.1016/j.fct.2012.01.017
3595,2012,NiO,I,Sphere,None,Commercial,NA,22,NA,151,NA,NA,MCF-7,10000,H,Human,Breast,Epithelial,Adult,L,24,25,MTT,TetrazoliumSalt,NA,33.461,NA,137,10.1016/j.fct.2012.01.017
3596,2012,NiO,I,Sphere,None,Commercial,NA,22,NA,151,NA,NA,MCF-7,10000,H,Human,Breast,Epithelial,Adult,L,24,50,MTT,TetrazoliumSalt,NA,16.031,NA,137,10.1016/j.fct.2012.01.017
3597,2012,NiO,I,Sphere,None,Commercial,NA,22,NA,151,NA,NA,MCF-7,10000,H,Human,Breast,Epithelial,Adult,L,24,100,MTT,TetrazoliumSalt,NA,8.7786,NA,137,10.1016/j.fct.2012.01.017
3598,2012,NiO,I,Sphere,None,Commercial,NA,22,NA,151,NA,NA,HEp-2,10000,H,Human,Cervix,Epithelial,Adult,L,24,1,NRU,NeutralRed,NA,98.588,NA,137,10.1016/j.fct.2012.01.017
3599,2012,NiO,I,Sphere,None,Commercial,NA,22,NA,151,NA,NA,HEp-2,10000,H,Human,Cervix,Epithelial,Adult,L,24,2,NRU,NeutralRed,NA,84.339,NA,137,10.1016/j.fct.2012.01.017
3600,2012,NiO,I,Sphere,None,Commercial,NA,22,NA,151,NA,NA,HEp-2,10000,H,Human,Cervix,Epithelial,Adult,L,24,5,NRU,NeutralRed,NA,69.576,NA,137,10.1016/j.fct.2012.01.017
3601,2012,NiO,I,Sphere,None,Commercial,NA,22,NA,151,NA,NA,HEp-2,10000,H,Human,Cervix,Epithelial,Adult,L,24,10,NRU,NeutralRed,NA,53.017,NA,137,10.1016/j.fct.2012.01.017
3602,2012,NiO,I,Sphere,None,Commercial,NA,22,NA,151,NA,NA,HEp-2,10000,H,Human,Cervix,Epithelial,Adult,L,24,25,NRU,NeutralRed,NA,38.768,NA,137,10.1016/j.fct.2012.01.017
3603,2012,NiO,I,Sphere,None,Commercial,NA,22,NA,151,NA,NA,HEp-2,10000,H,Human,Cervix,Epithelial,Adult,L,24,50,NRU,NeutralRed,NA,25.546,NA,137,10.1016/j.fct.2012.01.017
3604,2012,NiO,I,Sphere,None,Commercial,NA,22,NA,151,NA,NA,HEp-2,10000,H,Human,Cervix,Epithelial,Adult,L,24,100,NRU,NeutralRed,NA,15.661,NA,137,10.1016/j.fct.2012.01.017
3605,2012,NiO,I,Sphere,None,Commercial,NA,22,NA,151,NA,NA,MCF-7,10000,H,Human,Breast,Epithelial,Adult,L,24,1,NRU,NeutralRed,NA,94.095,NA,137,10.1016/j.fct.2012.01.017
3606,2012,NiO,I,Sphere,None,Commercial,NA,22,NA,151,NA,NA,MCF-7,10000,H,Human,Breast,Epithelial,Adult,L,24,2,NRU,NeutralRed,NA,77.535,NA,137,10.1016/j.fct.2012.01.017
3607,2012,NiO,I,Sphere,None,Commercial,NA,22,NA,151,NA,NA,MCF-7,10000,H,Human,Breast,Epithelial,Adult,L,24,5,NRU,NeutralRed,NA,58.28,NA,137,10.1016/j.fct.2012.01.017
3608,2012,NiO,I,Sphere,None,Commercial,NA,22,NA,151,NA,NA,MCF-7,10000,H,Human,Breast,Epithelial,Adult,L,24,10,NRU,NeutralRed,NA,44.673,NA,137,10.1016/j.fct.2012.01.017
3609,2012,NiO,I,Sphere,None,Commercial,NA,22,NA,151,NA,NA,MCF-7,10000,H,Human,Breast,Epithelial,Adult,L,24,25,NRU,NeutralRed,NA,33.761,NA,137,10.1016/j.fct.2012.01.017
3610,2012,NiO,I,Sphere,None,Commercial,NA,22,NA,151,NA,NA,MCF-7,10000,H,Human,Breast,Epithelial,Adult,L,24,50,NRU,NeutralRed,NA,20.796,NA,137,10.1016/j.fct.2012.01.017
3611,2012,NiO,I,Sphere,None,Commercial,NA,22,NA,151,NA,NA,MCF-7,10000,H,Human,Breast,Epithelial,Adult,L,24,100,NRU,NeutralRed,NA,13.992,NA,137,10.1016/j.fct.2012.01.017
3612,2012,CuO,I,Sphere,None,Commercial,Negative,30,276.4,185.2,-29.1,-7.05,A549,5000,H,Human,Lung,Epithelial,Adult,L,24,0.5,CCK-8,TetrazoliumSalt,NA,109.73,NA,138,10.1021/tx3002093
3613,2012,CuO,I,Sphere,None,Commercial,Negative,30,276.4,185.2,-29.1,-7.05,A549,5000,H,Human,Lung,Epithelial,Adult,L,24,1,CCK-8,TetrazoliumSalt,NA,103.7,NA,138,10.1021/tx3002093
3614,2012,CuO,I,Sphere,None,Commercial,Negative,30,276.4,185.2,-29.1,-7.05,A549,5000,H,Human,Lung,Epithelial,Adult,L,24,5,CCK-8,TetrazoliumSalt,NA,97.86,NA,138,10.1021/tx3002093
3615,2012,CuO,I,Sphere,None,Commercial,Negative,30,276.4,185.2,-29.1,-7.05,A549,5000,H,Human,Lung,Epithelial,Adult,L,24,20,CCK-8,TetrazoliumSalt,NA,84.241,NA,138,10.1021/tx3002093
3616,2012,CuO,I,Sphere,None,Commercial,Negative,30,276.4,185.2,-29.1,-7.05,A549,5000,H,Human,Lung,Epithelial,Adult,L,24,30,CCK-8,TetrazoliumSalt,NA,56.42,NA,138,10.1021/tx3002093
3617,2012,CuO,I,Sphere,None,Commercial,Negative,30,276.4,185.2,-29.1,-7.05,A549,5000,H,Human,Lung,Epithelial,Adult,L,24,40,CCK-8,TetrazoliumSalt,NA,19.844,NA,138,10.1021/tx3002093
3618,2012,CuO,I,Sphere,None,Commercial,Negative,30,276.4,185.2,-29.1,-7.05,A549,5000,H,Human,Lung,Epithelial,Adult,L,24,50,CCK-8,TetrazoliumSalt,NA,4.2802,NA,138,10.1021/tx3002093
3619,2012,CuO,I,Sphere,None,Commercial,Negative,30,276.4,185.2,-29.1,-7.05,A549,5000,H,Human,Lung,Epithelial,Adult,L,24,100,CCK-8,TetrazoliumSalt,NA,3.3074,NA,138,10.1021/tx3002093
3620,2012,CuO,I,Sphere,None,Commercial,Negative,30,276.4,185.2,-29.1,-7.05,A549,5000,H,Human,Lung,Epithelial,Adult,L,48,0.5,CCK-8,TetrazoliumSalt,NA,104.67,NA,138,10.1021/tx3002093
3621,2012,CuO,I,Sphere,None,Commercial,Negative,30,276.4,185.2,-29.1,-7.05,A549,5000,H,Human,Lung,Epithelial,Adult,L,48,1,CCK-8,TetrazoliumSalt,NA,101.36,NA,138,10.1021/tx3002093
3622,2012,CuO,I,Sphere,None,Commercial,Negative,30,276.4,185.2,-29.1,-7.05,A549,5000,H,Human,Lung,Epithelial,Adult,L,48,5,CCK-8,TetrazoliumSalt,NA,65.564,NA,138,10.1021/tx3002093
3623,2012,CuO,I,Sphere,None,Commercial,Negative,30,276.4,185.2,-29.1,-7.05,A549,5000,H,Human,Lung,Epithelial,Adult,L,48,20,CCK-8,TetrazoliumSalt,NA,27.821,NA,138,10.1021/tx3002093
3624,2012,CuO,I,Sphere,None,Commercial,Negative,30,276.4,185.2,-29.1,-7.05,A549,5000,H,Human,Lung,Epithelial,Adult,L,48,30,CCK-8,TetrazoliumSalt,NA,2.9183,NA,138,10.1021/tx3002093
3625,2012,CuO,I,Sphere,None,Commercial,Negative,30,276.4,185.2,-29.1,-7.05,A549,5000,H,Human,Lung,Epithelial,Adult,L,48,40,CCK-8,TetrazoliumSalt,NA,2.5292,NA,138,10.1021/tx3002093
3626,2012,CuO,I,Sphere,None,Commercial,Negative,30,276.4,185.2,-29.1,-7.05,A549,5000,H,Human,Lung,Epithelial,Adult,L,48,50,CCK-8,TetrazoliumSalt,NA,1.1673,NA,138,10.1021/tx3002093
3627,2012,CuO,I,Sphere,None,Commercial,Negative,30,276.4,185.2,-29.1,-7.05,A549,5000,H,Human,Lung,Epithelial,Adult,L,48,100,CCK-8,TetrazoliumSalt,NA,0.7782,NA,138,10.1021/tx3002093
3628,2015,SiO2,I,Sphere,None,Commercial,Negative,9,17.345,27.2,-26.96,NA,RAW264.7,6000,A,Mouse,Ascites,Monocyte/Macrophage,Adult,L,48,5,Live/Dead,PropidiumIodide,NA,89.744,NA,139,10.2147/IJN.S72580
3629,2015,SiO2,I,Sphere,None,Commercial,Negative,9,17.345,27.2,-26.96,NA,RAW264.7,6000,A,Mouse,Ascites,Monocyte/Macrophage,Adult,L,48,10,Live/Dead,PropidiumIodide,NA,85.755,NA,139,10.2147/IJN.S72580
3630,2015,SiO2,I,Sphere,None,Commercial,Negative,9,17.345,27.2,-26.96,NA,RAW264.7,6000,A,Mouse,Ascites,Monocyte/Macrophage,Adult,L,48,100,Live/Dead,PropidiumIodide,NA,7.9772,NA,139,10.2147/IJN.S72580
3631,2015,SiO2,I,Sphere,None,Commercial,Negative,9,17.345,27.2,-26.96,NA,RAW264.7,6000,A,Mouse,Ascites,Monocyte/Macrophage,Adult,L,48,1000,Live/Dead,PropidiumIodide,NA,9.6866,NA,139,10.2147/IJN.S72580
3632,2015,Au,I,Sphere,Citrate,Commercial,Negative,4.7,12.26,146.1,-57.5,NA,RAW264.7,6000,A,Mouse,Ascites,Monocyte/Macrophage,Adult,L,48,5,Live/Dead,PropidiumIodide,NA,100.28,NA,139,10.2147/IJN.S72580
3633,2015,Au,I,Sphere,Citrate,Commercial,Negative,4.7,12.26,146.1,-57.5,NA,RAW264.7,6000,A,Mouse,Ascites,Monocyte/Macrophage,Adult,L,48,10,Live/Dead,PropidiumIodide,NA,98.86,NA,139,10.2147/IJN.S72580
3634,2015,Au,I,Sphere,Citrate,Commercial,Negative,4.7,12.26,146.1,-57.5,NA,RAW264.7,6000,A,Mouse,Ascites,Monocyte/Macrophage,Adult,L,48,100,Live/Dead,PropidiumIodide,NA,53.561,NA,139,10.2147/IJN.S72580
3635,2015,SiO2,I,Sphere,None,Commercial,Negative,280,283.6,14.3,-73.8,NA,RAW264.7,6000,A,Mouse,Ascites,Monocyte/Macrophage,Adult,L,48,5,Live/Dead,PropidiumIodide,NA,100.28,NA,139,10.2147/IJN.S72580
3636,2015,SiO2,I,Sphere,None,Commercial,Negative,280,283.6,14.3,-73.8,NA,RAW264.7,6000,A,Mouse,Ascites,Monocyte/Macrophage,Adult,L,48,10,Live/Dead,PropidiumIodide,NA,89.744,NA,139,10.2147/IJN.S72580
3637,2015,SiO2,I,Sphere,None,Commercial,Negative,280,283.6,14.3,-73.8,NA,RAW264.7,6000,A,Mouse,Ascites,Monocyte/Macrophage,Adult,L,48,100,Live/Dead,PropidiumIodide,NA,25.926,NA,139,10.2147/IJN.S72580
3638,2015,SiO2,I,Sphere,None,Commercial,Negative,280,283.6,14.3,-73.8,NA,RAW264.7,6000,A,Mouse,Ascites,Monocyte/Macrophage,Adult,L,48,1000,Live/Dead,PropidiumIodide,NA,23.077,NA,139,10.2147/IJN.S72580
3639,2015,Au,I,Sphere,Citrate,Commercial,Negative,270,230.8,167.2,-45.96,NA,RAW264.7,6000,A,Mouse,Ascites,Monocyte/Macrophage,Adult,L,48,5,Live/Dead,PropidiumIodide,NA,93.162,NA,139,10.2147/IJN.S72580
3640,2015,Au,I,Sphere,Citrate,Commercial,Negative,270,230.8,167.2,-45.96,NA,RAW264.7,6000,A,Mouse,Ascites,Monocyte/Macrophage,Adult,L,48,10,Live/Dead,PropidiumIodide,NA,94.872,NA,139,10.2147/IJN.S72580
3641,2015,Au,I,Sphere,Citrate,Commercial,Negative,270,230.8,167.2,-45.96,NA,RAW264.7,6000,A,Mouse,Ascites,Monocyte/Macrophage,Adult,L,48,100,Live/Dead,PropidiumIodide,NA,94.872,NA,139,10.2147/IJN.S72580
3642,2015,Au,I,Sphere,Citrate,Commercial,Negative,270,230.8,167.2,-45.96,NA,RAW264.7,6000,A,Mouse,Ascites,Monocyte/Macrophage,Adult,L,48,1000,Live/Dead,PropidiumIodide,NA,88.604,NA,139,10.2147/IJN.S72580
3643,2015,SiO2,I,Sphere,None,Commercial,Negative,9,17.345,27.2,-26.96,NA,RAW264.7,6000,A,Mouse,Ascites,Monocyte/Macrophage,Adult,L,48,5,Live/Dead,CalceinAM,NA,86.005,NA,139,10.2147/IJN.S72580
3644,2015,SiO2,I,Sphere,None,Commercial,Negative,9,17.345,27.2,-26.96,NA,RAW264.7,6000,A,Mouse,Ascites,Monocyte/Macrophage,Adult,L,48,10,Live/Dead,CalceinAM,NA,84.224,NA,139,10.2147/IJN.S72580
3645,2015,SiO2,I,Sphere,None,Commercial,Negative,9,17.345,27.2,-26.96,NA,RAW264.7,6000,A,Mouse,Ascites,Monocyte/Macrophage,Adult,L,48,100,Live/Dead,CalceinAM,NA,14.249,NA,139,10.2147/IJN.S72580
3646,2015,SiO2,I,Sphere,None,Commercial,Negative,9,17.345,27.2,-26.96,NA,RAW264.7,6000,A,Mouse,Ascites,Monocyte/Macrophage,Adult,L,48,1000,Live/Dead,CalceinAM,NA,7.888,NA,139,10.2147/IJN.S72580
3647,2015,Au,I,Sphere,Citrate,Commercial,Negative,4.7,12.26,146.1,-57.5,NA,RAW264.7,6000,A,Mouse,Ascites,Monocyte/Macrophage,Adult,L,48,5,Live/Dead,CalceinAM,NA,100.25,NA,139,10.2147/IJN.S72580
3648,2015,Au,I,Sphere,Citrate,Commercial,Negative,4.7,12.26,146.1,-57.5,NA,RAW264.7,6000,A,Mouse,Ascites,Monocyte/Macrophage,Adult,L,48,10,Live/Dead,CalceinAM,NA,82.952,NA,139,10.2147/IJN.S72580
3649,2015,Au,I,Sphere,Citrate,Commercial,Negative,4.7,12.26,146.1,-57.5,NA,RAW264.7,6000,A,Mouse,Ascites,Monocyte/Macrophage,Adult,L,48,100,Live/Dead,CalceinAM,NA,68.957,NA,139,10.2147/IJN.S72580
3650,2015,SiO2,I,Sphere,None,Commercial,Negative,280,283.6,14.3,-73.8,NA,RAW264.7,6000,A,Mouse,Ascites,Monocyte/Macrophage,Adult,L,48,5,Live/Dead,CalceinAM,NA,98.982,NA,139,10.2147/IJN.S72580
3651,2015,SiO2,I,Sphere,None,Commercial,Negative,280,283.6,14.3,-73.8,NA,RAW264.7,6000,A,Mouse,Ascites,Monocyte/Macrophage,Adult,L,48,10,Live/Dead,CalceinAM,NA,82.952,NA,139,10.2147/IJN.S72580
3652,2015,SiO2,I,Sphere,None,Commercial,Negative,280,283.6,14.3,-73.8,NA,RAW264.7,6000,A,Mouse,Ascites,Monocyte/Macrophage,Adult,L,48,100,Live/Dead,CalceinAM,NA,27.481,NA,139,10.2147/IJN.S72580
3653,2015,SiO2,I,Sphere,None,Commercial,Negative,280,283.6,14.3,-73.8,NA,RAW264.7,6000,A,Mouse,Ascites,Monocyte/Macrophage,Adult,L,48,1000,Live/Dead,CalceinAM,NA,10.941,NA,139,10.2147/IJN.S72580
3654,2015,Au,I,Sphere,Citrate,Commercial,Negative,270,230.8,167.2,-45.96,NA,RAW264.7,6000,A,Mouse,Ascites,Monocyte/Macrophage,Adult,L,48,5,Live/Dead,CalceinAM,NA,93.893,NA,139,10.2147/IJN.S72580
3655,2015,Au,I,Sphere,Citrate,Commercial,Negative,270,230.8,167.2,-45.96,NA,RAW264.7,6000,A,Mouse,Ascites,Monocyte/Macrophage,Adult,L,48,10,Live/Dead,CalceinAM,NA,86.005,NA,139,10.2147/IJN.S72580
3656,2015,Au,I,Sphere,Citrate,Commercial,Negative,270,230.8,167.2,-45.96,NA,RAW264.7,6000,A,Mouse,Ascites,Monocyte/Macrophage,Adult,L,48,100,Live/Dead,CalceinAM,NA,79.644,NA,139,10.2147/IJN.S72580
3657,2015,Au,I,Sphere,Citrate,Commercial,Negative,270,230.8,167.2,-45.96,NA,RAW264.7,6000,A,Mouse,Ascites,Monocyte/Macrophage,Adult,L,48,1000,Live/Dead,CalceinAM,NA,52.672,NA,139,10.2147/IJN.S72580
3658,2011,PLGA,O,Sphere,None,Emulsion-Solvent Evaporation ,Negative,NA,NA,95,NA,-20.5,BALB/c3T3,20000,A,Mouse,Embryo,Fibroblast,Embryonic,L,24,5.4,MTT,TetrazoliumSalt,NA,103.66,0.102,140,10.1007/s10924-010-0262-4
3659,2011,PLGA,O,Sphere,None,Emulsion-Solvent Evaporation ,Negative,NA,NA,95,NA,-20.5,BALB/c3T3,20000,A,Mouse,Embryo,Fibroblast,Embryonic,L,24,54,MTT,TetrazoliumSalt,NA,99.369,0.102,140,10.1007/s10924-010-0262-4
3660,2011,PLGA,O,Sphere,None,Emulsion-Solvent Evaporation ,Negative,NA,NA,95,NA,-20.5,BALB/c3T3,20000,A,Mouse,Embryo,Fibroblast,Embryonic,L,24,540,MTT,TetrazoliumSalt,NA,104.42,0.102,140,10.1007/s10924-010-0262-4
3661,2010,PLGA,O,Sphere,None,Emulsion-Solvent Evaporation ,Negative,NA,275,NA,-14,NA,HeLa,NA,H,Human,Cervix,Epithelial,Adult,L,48,1,WST-1,TetrazoliumSalt,NA,84.91,0.1,141,10.1016/j.nano.2010.02.002
3662,2010,PLGA,O,Sphere,None,Emulsion-Solvent Evaporation ,Negative,NA,275,NA,-14,NA,HeLa,NA,H,Human,Cervix,Epithelial,Adult,L,48,10,WST-1,TetrazoliumSalt,NA,93.919,0.1,141,10.1016/j.nano.2010.02.002
3663,2010,PLGA,O,Sphere,None,Emulsion-Solvent Evaporation ,Negative,NA,275,NA,-14,NA,HeLa,NA,H,Human,Cervix,Epithelial,Adult,L,48,100,WST-1,TetrazoliumSalt,NA,90.766,0.1,141,10.1016/j.nano.2010.02.002
3664,2010,PLGA,O,Sphere,None,Emulsion-Solvent Evaporation ,Negative,NA,275,NA,-14,NA,Caco-2,NA,H,Human,Colon,Epithelial,Adult,L,48,1,WST-1,TetrazoliumSalt,NA,115.77,0.1,141,10.1016/j.nano.2010.02.002
3665,2010,PLGA,O,Sphere,None,Emulsion-Solvent Evaporation ,Negative,NA,275,NA,-14,NA,Caco-2,NA,H,Human,Colon,Epithelial,Adult,L,48,10,WST-1,TetrazoliumSalt,NA,115.32,0.1,141,10.1016/j.nano.2010.02.002
3666,2010,PLGA,O,Sphere,None,Emulsion-Solvent Evaporation ,Negative,NA,275,NA,-14,NA,Caco-2,NA,H,Human,Colon,Epithelial,Adult,L,48,100,WST-1,TetrazoliumSalt,NA,98.649,0.1,141,10.1016/j.nano.2010.02.002
3667,2015,Polystyrene,O,Sphere,None,Commercial,Negative,50,58.45,93.73,-50.5,-15.5,TT1,500000,H,Human,Lung,Epithelial,Adult,P,24,10,MTT,TetrazoliumSalt,NA,92.801,0.047,142,10.1186/s12989-015-0091-7
3668,2015,Polystyrene,O,Sphere,None,Commercial,Negative,50,58.45,93.73,-50.5,-15.5,TT1,500000,H,Human,Lung,Epithelial,Adult,P,24,50,MTT,TetrazoliumSalt,NA,84.038,0.047,142,10.1186/s12989-015-0091-7
3669,2015,Polystyrene,O,Sphere,None,Commercial,Negative,50,58.45,93.73,-50.5,-15.5,TT1,500000,H,Human,Lung,Epithelial,Adult,P,24,100,MTT,TetrazoliumSalt,NA,82.16,0.047,142,10.1186/s12989-015-0091-7
3670,2015,Polystyrene,O,Sphere,COOH,Commercial,Negative,50,71.92,116.2,-46.7,-13.1,TT1,500000,H,Human,Lung,Epithelial,Adult,P,24,10,MTT,TetrazoliumSalt,NA,96.088,0.105,142,10.1186/s12989-015-0091-7
3671,2015,Polystyrene,O,Sphere,COOH,Commercial,Negative,50,71.92,116.2,-46.7,-13.1,TT1,500000,H,Human,Lung,Epithelial,Adult,P,24,50,MTT,TetrazoliumSalt,NA,93.74,0.105,142,10.1186/s12989-015-0091-7
3672,2015,Polystyrene,O,Sphere,COOH,Commercial,Negative,50,71.92,116.2,-46.7,-13.1,TT1,500000,H,Human,Lung,Epithelial,Adult,P,24,100,MTT,TetrazoliumSalt,NA,95.462,0.105,142,10.1186/s12989-015-0091-7
3673,2015,Polystyrene,O,Sphere,NH2,Commercial,Positive,50,53.93,117.6,43,-11.4,TT1,500000,H,Human,Lung,Epithelial,Adult,P,24,10,MTT,TetrazoliumSalt,NA,89.984,0.088,142,10.1186/s12989-015-0091-7
3674,2015,Polystyrene,O,Sphere,NH2,Commercial,Positive,50,53.93,117.6,43,-11.4,TT1,500000,H,Human,Lung,Epithelial,Adult,P,24,50,MTT,TetrazoliumSalt,NA,67.136,0.088,142,10.1186/s12989-015-0091-7
3675,2015,Polystyrene,O,Sphere,NH2,Commercial,Positive,50,53.93,117.6,43,-11.4,TT1,500000,H,Human,Lung,Epithelial,Adult,P,24,100,MTT,TetrazoliumSalt,NA,41.315,0.088,142,10.1186/s12989-015-0091-7
3676,2015,Polystyrene,O,Sphere,None,Commercial,Negative,50,58.45,67.32,-50.5,-35.2,Macrophages,200000,H,Human,Lung,Macrophage,Adult,P,24,10,MTT,TetrazoliumSalt,NA,99.368,0.047,142,10.1186/s12989-015-0091-7
3677,2015,Polystyrene,O,Sphere,None,Commercial,Negative,50,58.45,67.32,-50.5,-35.2,Macrophages,200000,H,Human,Lung,Macrophage,Adult,P,24,25,MTT,TetrazoliumSalt,NA,99.368,0.047,142,10.1186/s12989-015-0091-7
3678,2015,Polystyrene,O,Sphere,None,Commercial,Negative,50,58.45,67.32,-50.5,-35.2,Macrophages,200000,H,Human,Lung,Macrophage,Adult,P,24,50,MTT,TetrazoliumSalt,NA,98.262,0.047,142,10.1186/s12989-015-0091-7
3679,2015,Polystyrene,O,Sphere,None,Commercial,Negative,50,58.45,67.32,-50.5,-35.2,Macrophages,200000,H,Human,Lung,Macrophage,Adult,P,24,100,MTT,TetrazoliumSalt,NA,96.524,0.047,142,10.1186/s12989-015-0091-7
3680,2015,Polystyrene,O,Sphere,COOH,Commercial,Negative,50,71.92,85.5,-46.7,-33,Macrophages,200000,H,Human,Lung,Macrophage,Adult,P,24,10,MTT,TetrazoliumSalt,NA,99.368,0.105,142,10.1186/s12989-015-0091-7
3681,2015,Polystyrene,O,Sphere,COOH,Commercial,Negative,50,71.92,85.5,-46.7,-33,Macrophages,200000,H,Human,Lung,Macrophage,Adult,P,24,25,MTT,TetrazoliumSalt,NA,99.368,0.105,142,10.1186/s12989-015-0091-7
3682,2015,Polystyrene,O,Sphere,COOH,Commercial,Negative,50,71.92,85.5,-46.7,-33,Macrophages,200000,H,Human,Lung,Macrophage,Adult,P,24,50,MTT,TetrazoliumSalt,NA,95.893,0.105,142,10.1186/s12989-015-0091-7
3683,2015,Polystyrene,O,Sphere,COOH,Commercial,Negative,50,71.92,85.5,-46.7,-33,Macrophages,200000,H,Human,Lung,Macrophage,Adult,P,24,100,MTT,TetrazoliumSalt,NA,96.998,0.105,142,10.1186/s12989-015-0091-7
3684,2015,Polystyrene,O,Sphere,NH2,Commercial,Positive,50,53.93,103.75,43,-14.8,Macrophages,200000,H,Human,Lung,Macrophage,Adult,P,24,10,MTT,TetrazoliumSalt,NA,91.153,0.088,142,10.1186/s12989-015-0091-7
3685,2015,Polystyrene,O,Sphere,NH2,Commercial,Positive,50,53.93,103.75,43,-14.8,Macrophages,200000,H,Human,Lung,Macrophage,Adult,P,24,25,MTT,TetrazoliumSalt,NA,79.147,0.088,142,10.1186/s12989-015-0091-7
3686,2015,Polystyrene,O,Sphere,NH2,Commercial,Positive,50,53.93,103.75,43,-14.8,Macrophages,200000,H,Human,Lung,Macrophage,Adult,P,24,50,MTT,TetrazoliumSalt,NA,47.709,0.088,142,10.1186/s12989-015-0091-7
3687,2015,Polystyrene,O,Sphere,NH2,Commercial,Positive,50,53.93,103.75,43,-14.8,Macrophages,200000,H,Human,Lung,Macrophage,Adult,P,24,100,MTT,TetrazoliumSalt,NA,38.073,0.088,142,10.1186/s12989-015-0091-7
3688,2015,Polystyrene,O,Sphere,None,Commercial,Negative,50,58.45,93.73,-50.5,-15.5,AT2,100000,H,Human,Lung,Epithelial,Adult,P,24,10,MTT,TetrazoliumSalt,NA,103.99,0.047,142,10.1186/s12989-015-0091-7
3689,2015,Polystyrene,O,Sphere,None,Commercial,Negative,50,58.45,93.73,-50.5,-15.5,AT2,100000,H,Human,Lung,Epithelial,Adult,P,24,25,MTT,TetrazoliumSalt,NA,99.201,0.047,142,10.1186/s12989-015-0091-7
3690,2015,Polystyrene,O,Sphere,None,Commercial,Negative,50,58.45,93.73,-50.5,-15.5,AT2,100000,H,Human,Lung,Epithelial,Adult,P,24,50,MTT,TetrazoliumSalt,NA,101.6,0.047,142,10.1186/s12989-015-0091-7
3691,2015,Polystyrene,O,Sphere,None,Commercial,Negative,50,58.45,93.73,-50.5,-15.5,AT2,100000,H,Human,Lung,Epithelial,Adult,P,24,100,MTT,TetrazoliumSalt,NA,100.96,0.047,142,10.1186/s12989-015-0091-7
3692,2015,Polystyrene,O,Sphere,COOH,Commercial,Negative,50,71.92,116.2,-46.7,-13.1,AT2,100000,H,Human,Lung,Epithelial,Adult,P,24,10,MTT,TetrazoliumSalt,NA,94.089,0.105,142,10.1186/s12989-015-0091-7
3693,2015,Polystyrene,O,Sphere,COOH,Commercial,Negative,50,71.92,116.2,-46.7,-13.1,AT2,100000,H,Human,Lung,Epithelial,Adult,P,24,25,MTT,TetrazoliumSalt,NA,93.45,0.105,142,10.1186/s12989-015-0091-7
3694,2015,Polystyrene,O,Sphere,COOH,Commercial,Negative,50,71.92,116.2,-46.7,-13.1,AT2,100000,H,Human,Lung,Epithelial,Adult,P,24,50,MTT,TetrazoliumSalt,NA,90.735,0.105,142,10.1186/s12989-015-0091-7
3695,2015,Polystyrene,O,Sphere,COOH,Commercial,Negative,50,71.92,116.2,-46.7,-13.1,AT2,100000,H,Human,Lung,Epithelial,Adult,P,24,100,MTT,TetrazoliumSalt,NA,94.569,0.105,142,10.1186/s12989-015-0091-7
3696,2015,Polystyrene,O,Sphere,NH2,Commercial,Positive,50,53.93,117.6,43,-11.4,AT2,100000,H,Human,Lung,Epithelial,Adult,P,24,10,MTT,TetrazoliumSalt,NA,83.706,0.088,142,10.1186/s12989-015-0091-7
3697,2015,Polystyrene,O,Sphere,NH2,Commercial,Positive,50,53.93,117.6,43,-11.4,AT2,100000,H,Human,Lung,Epithelial,Adult,P,24,25,MTT,TetrazoliumSalt,NA,79.393,0.088,142,10.1186/s12989-015-0091-7
3698,2015,Polystyrene,O,Sphere,NH2,Commercial,Positive,50,53.93,117.6,43,-11.4,AT2,100000,H,Human,Lung,Epithelial,Adult,P,24,50,MTT,TetrazoliumSalt,NA,71.246,0.088,142,10.1186/s12989-015-0091-7
3699,2015,Polystyrene,O,Sphere,NH2,Commercial,Positive,50,53.93,117.6,43,-11.4,AT2,100000,H,Human,Lung,Epithelial,Adult,P,24,100,MTT,TetrazoliumSalt,NA,39.617,0.088,142,10.1186/s12989-015-0091-7
3700,2015,Polystyrene,O,Sphere,None,Commercial,Negative,100,101.6,123.8,-51.1,-15,TT1,500000,H,Human,Lung,Epithelial,Adult,P,24,10,MTT,TetrazoliumSalt,NA,92.894,0.023,142,10.1186/s12989-015-0091-7
3701,2015,Polystyrene,O,Sphere,None,Commercial,Negative,100,101.6,123.8,-51.1,-15,TT1,500000,H,Human,Lung,Epithelial,Adult,P,24,50,MTT,TetrazoliumSalt,NA,92.201,0.023,142,10.1186/s12989-015-0091-7
3702,2015,Polystyrene,O,Sphere,None,Commercial,Negative,100,101.6,123.8,-51.1,-15,TT1,500000,H,Human,Lung,Epithelial,Adult,P,24,100,MTT,TetrazoliumSalt,NA,87.695,0.023,142,10.1186/s12989-015-0091-7
3703,2015,Polystyrene,O,Sphere,COOH,Commercial,Negative,100,112.7,217.8,-44.3,-15.3,TT1,500000,H,Human,Lung,Epithelial,Adult,P,24,10,MTT,TetrazoliumSalt,NA,100.87,0.015,142,10.1186/s12989-015-0091-7
3704,2015,Polystyrene,O,Sphere,COOH,Commercial,Negative,100,112.7,217.8,-44.3,-15.3,TT1,500000,H,Human,Lung,Epithelial,Adult,P,24,50,MTT,TetrazoliumSalt,NA,91.161,0.015,142,10.1186/s12989-015-0091-7
3705,2015,Polystyrene,O,Sphere,COOH,Commercial,Negative,100,112.7,217.8,-44.3,-15.3,TT1,500000,H,Human,Lung,Epithelial,Adult,P,24,100,MTT,TetrazoliumSalt,NA,87.868,0.015,142,10.1186/s12989-015-0091-7
3706,2015,Polystyrene,O,Sphere,NH2,Commercial,Positive,100,89.33,208.6,63.8,-14.6,TT1,500000,H,Human,Lung,Epithelial,Adult,P,24,10,MTT,TetrazoliumSalt,NA,103.64,0.028,142,10.1186/s12989-015-0091-7
3707,2015,Polystyrene,O,Sphere,NH2,Commercial,Positive,100,89.33,208.6,63.8,-14.6,TT1,500000,H,Human,Lung,Epithelial,Adult,P,24,50,MTT,TetrazoliumSalt,NA,98.787,0.028,142,10.1186/s12989-015-0091-7
3708,2015,Polystyrene,O,Sphere,NH2,Commercial,Positive,100,89.33,208.6,63.8,-14.6,TT1,500000,H,Human,Lung,Epithelial,Adult,P,24,100,MTT,TetrazoliumSalt,NA,86.828,0.028,142,10.1186/s12989-015-0091-7
3709,2015,Polystyrene,O,Sphere,None,Commercial,Negative,100,101.6,112.23,-51.1,-27,Macrophages,200000,H,Human,Lung,Macrophage,Adult,P,24,10,MTT,TetrazoliumSalt,NA,100.52,0.023,142,10.1186/s12989-015-0091-7
3710,2015,Polystyrene,O,Sphere,None,Commercial,Negative,100,101.6,112.23,-51.1,-27,Macrophages,200000,H,Human,Lung,Macrophage,Adult,P,24,25,MTT,TetrazoliumSalt,NA,100.69,0.023,142,10.1186/s12989-015-0091-7
3711,2015,Polystyrene,O,Sphere,None,Commercial,Negative,100,101.6,112.23,-51.1,-27,Macrophages,200000,H,Human,Lung,Macrophage,Adult,P,24,50,MTT,TetrazoliumSalt,NA,100,0.023,142,10.1186/s12989-015-0091-7
3712,2015,Polystyrene,O,Sphere,None,Commercial,Negative,100,101.6,112.23,-51.1,-27,Macrophages,200000,H,Human,Lung,Macrophage,Adult,P,24,100,MTT,TetrazoliumSalt,NA,96.014,0.023,142,10.1186/s12989-015-0091-7
3713,2015,Polystyrene,O,Sphere,COOH,Commercial,Negative,100,112.7,224,-44.3,-18.7,Macrophages,200000,H,Human,Lung,Macrophage,Adult,P,24,10,MTT,TetrazoliumSalt,NA,100,0.015,142,10.1186/s12989-015-0091-7
3714,2015,Polystyrene,O,Sphere,COOH,Commercial,Negative,100,112.7,224,-44.3,-18.7,Macrophages,200000,H,Human,Lung,Macrophage,Adult,P,24,25,MTT,TetrazoliumSalt,NA,97.747,0.015,142,10.1186/s12989-015-0091-7
3715,2015,Polystyrene,O,Sphere,COOH,Commercial,Negative,100,112.7,224,-44.3,-18.7,Macrophages,200000,H,Human,Lung,Macrophage,Adult,P,24,50,MTT,TetrazoliumSalt,NA,97.054,0.015,142,10.1186/s12989-015-0091-7
3716,2015,Polystyrene,O,Sphere,COOH,Commercial,Negative,100,112.7,224,-44.3,-18.7,Macrophages,200000,H,Human,Lung,Macrophage,Adult,P,24,100,MTT,TetrazoliumSalt,NA,95.321,0.015,142,10.1186/s12989-015-0091-7
3717,2015,Polystyrene,O,Sphere,NH2,Commercial,Positive,100,89.33,201.45,63.8,-16.1,Macrophages,200000,H,Human,Lung,Macrophage,Adult,P,24,10,MTT,TetrazoliumSalt,NA,97.054,0.028,142,10.1186/s12989-015-0091-7
3718,2015,Polystyrene,O,Sphere,NH2,Commercial,Positive,100,89.33,201.45,63.8,-16.1,Macrophages,200000,H,Human,Lung,Macrophage,Adult,P,24,25,MTT,TetrazoliumSalt,NA,90.815,0.028,142,10.1186/s12989-015-0091-7
3719,2015,Polystyrene,O,Sphere,NH2,Commercial,Positive,100,89.33,201.45,63.8,-16.1,Macrophages,200000,H,Human,Lung,Macrophage,Adult,P,24,50,MTT,TetrazoliumSalt,NA,77.643,0.028,142,10.1186/s12989-015-0091-7
3720,2015,Polystyrene,O,Sphere,NH2,Commercial,Positive,100,89.33,201.45,63.8,-16.1,Macrophages,200000,H,Human,Lung,Macrophage,Adult,P,24,100,MTT,TetrazoliumSalt,NA,45.407,0.028,142,10.1186/s12989-015-0091-7
3721,2015,Polystyrene,O,Sphere,None,Commercial,Negative,100,101.6,123.8,-51.1,-15,AT2,100000,H,Human,Lung,Epithelial,Adult,P,24,10,MTT,TetrazoliumSalt,NA,98.472,0.023,142,10.1186/s12989-015-0091-7
3722,2015,Polystyrene,O,Sphere,None,Commercial,Negative,100,101.6,123.8,-51.1,-15,AT2,100000,H,Human,Lung,Epithelial,Adult,P,24,25,MTT,TetrazoliumSalt,NA,95.586,0.023,142,10.1186/s12989-015-0091-7
3723,2015,Polystyrene,O,Sphere,None,Commercial,Negative,100,101.6,123.8,-51.1,-15,AT2,100000,H,Human,Lung,Epithelial,Adult,P,24,50,MTT,TetrazoliumSalt,NA,97.284,0.023,142,10.1186/s12989-015-0091-7
3724,2015,Polystyrene,O,Sphere,None,Commercial,Negative,100,101.6,123.8,-51.1,-15,AT2,100000,H,Human,Lung,Epithelial,Adult,P,24,100,MTT,TetrazoliumSalt,NA,109,0.023,142,10.1186/s12989-015-0091-7
3725,2015,Polystyrene,O,Sphere,COOH,Commercial,Negative,100,112.7,217.8,-44.3,-15.3,AT2,100000,H,Human,Lung,Epithelial,Adult,P,24,10,MTT,TetrazoliumSalt,NA,85.908,0.015,142,10.1186/s12989-015-0091-7
3726,2015,Polystyrene,O,Sphere,COOH,Commercial,Negative,100,112.7,217.8,-44.3,-15.3,AT2,100000,H,Human,Lung,Epithelial,Adult,P,24,25,MTT,TetrazoliumSalt,NA,92.19,0.015,142,10.1186/s12989-015-0091-7
3727,2015,Polystyrene,O,Sphere,COOH,Commercial,Negative,100,112.7,217.8,-44.3,-15.3,AT2,100000,H,Human,Lung,Epithelial,Adult,P,24,50,MTT,TetrazoliumSalt,NA,101.7,0.015,142,10.1186/s12989-015-0091-7
3728,2015,Polystyrene,O,Sphere,COOH,Commercial,Negative,100,112.7,217.8,-44.3,-15.3,AT2,100000,H,Human,Lung,Epithelial,Adult,P,24,100,MTT,TetrazoliumSalt,NA,100.51,0.015,142,10.1186/s12989-015-0091-7
3729,2015,Polystyrene,O,Sphere,NH2,Commercial,Positive,100,89.33,208.6,63.8,-14.6,AT2,100000,H,Human,Lung,Epithelial,Adult,P,24,10,MTT,TetrazoliumSalt,NA,94.567,0.028,142,10.1186/s12989-015-0091-7
3730,2015,Polystyrene,O,Sphere,NH2,Commercial,Positive,100,89.33,208.6,63.8,-14.6,AT2,100000,H,Human,Lung,Epithelial,Adult,P,24,25,MTT,TetrazoliumSalt,NA,91.002,0.028,142,10.1186/s12989-015-0091-7
3731,2015,Polystyrene,O,Sphere,NH2,Commercial,Positive,100,89.33,208.6,63.8,-14.6,AT2,100000,H,Human,Lung,Epithelial,Adult,P,24,50,MTT,TetrazoliumSalt,NA,67.402,0.028,142,10.1186/s12989-015-0091-7
3732,2015,Polystyrene,O,Sphere,NH2,Commercial,Positive,100,89.33,208.6,63.8,-14.6,AT2,100000,H,Human,Lung,Epithelial,Adult,P,24,100,MTT,TetrazoliumSalt,NA,54.16,0.028,142,10.1186/s12989-015-0091-7
3733,2011,HAP,I,Rod,None,Precipitation,Negative,20,NA,NA,NA,-11.7,MC3T3-E1,10000,A,Mouse,Bone,Osteoblast,Adult,L,72,50,MTT,TetrazoliumSalt,5,95.017,NA,143,10.1088/0957-4484/22/10/105708
3734,2011,HAP,I,Rod,None,Precipitation,Negative,20,NA,NA,NA,-11.7,MC3T3-E1,10000,A,Mouse,Bone,Osteoblast,Adult,L,72,100,MTT,TetrazoliumSalt,5,99.336,NA,143,10.1088/0957-4484/22/10/105708
3735,2011,HAP,I,Rod,None,Precipitation,Negative,20,NA,NA,NA,-11.7,MC3T3-E1,10000,A,Mouse,Bone,Osteoblast,Adult,L,72,500,MTT,TetrazoliumSalt,5,81.063,NA,143,10.1088/0957-4484/22/10/105708
3736,2011,HAP,I,Rod,None,Precipitation,Negative,20,NA,NA,NA,-11.7,MC3T3-E1,10000,A,Mouse,Bone,Osteoblast,Adult,L,72,1000,MTT,TetrazoliumSalt,5,87.043,NA,143,10.1088/0957-4484/22/10/105708
3737,2011,HAP,I,Rod,NH2,Precipitation,Positive,20,NA,NA,NA,48.6,MC3T3-E1,10000,A,Mouse,Bone,Osteoblast,Adult,L,72,1000,MTT,TetrazoliumSalt,5,196.68,NA,143,10.1088/0957-4484/22/10/105708
3738,2011,HAP,I,Rod,COOH,Precipitation,Negative,20,NA,NA,NA,-28.3,MC3T3-E1,10000,A,Mouse,Bone,Osteoblast,Adult,L,72,1000,MTT,TetrazoliumSalt,5,88.704,NA,143,10.1088/0957-4484/22/10/105708
3739,2011,HAP,I,Rod,CH3,Precipitation,Negative,50,NA,NA,NA,-11.4,MC3T3-E1,10000,A,Mouse,Bone,Osteoblast,Adult,L,72,1000,MTT,TetrazoliumSalt,3,92.359,NA,143,10.1088/0957-4484/22/10/105708
3740,2011,HAP,I,Rod,None,Precipitation,Negative,20,NA,NA,NA,-11.7,MC3T3-E1,10000,A,Mouse,Bone,Osteoblast,Adult,L,72,1000,MTT,TetrazoliumSalt,5,98.339,NA,143,10.1088/0957-4484/22/10/105708
3741,2016,Ag,I,Sphere,Citrate,Commercial,Negative,27.1,43.3,64.8,-42.7,-8.5,HaCat,NA,H,Human,Skin,Keratinocyte,Adult,L,24,0.5,MTT,TetrazoliumSalt,NA,102.52,0.255,144,10.1016/j.toxlet.2016.03.005
3742,2016,Ag,I,Sphere,Citrate,Commercial,Negative,27.1,43.3,64.8,-42.7,-8.5,HaCat,NA,H,Human,Skin,Keratinocyte,Adult,L,24,5,MTT,TetrazoliumSalt,NA,87.815,0.255,144,10.1016/j.toxlet.2016.03.005
3743,2016,Ag,I,Sphere,Citrate,Commercial,Negative,27.1,43.3,64.8,-42.7,-8.5,HaCat,NA,H,Human,Skin,Keratinocyte,Adult,L,24,10,MTT,TetrazoliumSalt,NA,79.503,0.255,144,10.1016/j.toxlet.2016.03.005
3744,2016,Ag,I,Sphere,Citrate,Commercial,Negative,27.1,43.3,64.8,-42.7,-8.5,HaCat,NA,H,Human,Skin,Keratinocyte,Adult,L,24,25,MTT,TetrazoliumSalt,NA,73.748,0.255,144,10.1016/j.toxlet.2016.03.005
3745,2016,Ag,I,Sphere,Citrate,Commercial,Negative,27.1,43.3,64.8,-42.7,-8.5,HaCat,NA,H,Human,Skin,Keratinocyte,Adult,L,24,50,MTT,TetrazoliumSalt,NA,39.645,0.255,144,10.1016/j.toxlet.2016.03.005
3746,2016,Ag,I,Sphere,Citrate,Commercial,Negative,27.1,43.3,64.8,-42.7,-8.5,HaCat,NA,H,Human,Skin,Keratinocyte,Adult,L,24,75,MTT,TetrazoliumSalt,NA,14.494,0.255,144,10.1016/j.toxlet.2016.03.005
3747,2016,Ag,I,Sphere,Citrate,Commercial,Negative,27.1,43.3,64.8,-42.7,-8.5,HaCat,NA,H,Human,Skin,Keratinocyte,Adult,L,24,100,MTT,TetrazoliumSalt,NA,14.92,0.255,144,10.1016/j.toxlet.2016.03.005
3748,2016,Ag,I,Sphere,Citrate,Commercial,Negative,27.1,43.3,64.8,-42.7,-8.5,HaCat,NA,H,Human,Skin,Keratinocyte,Adult,L,48,0.5,MTT,TetrazoliumSalt,NA,102.52,0.255,144,10.1016/j.toxlet.2016.03.005
3749,2016,Ag,I,Sphere,Citrate,Commercial,Negative,27.1,43.3,64.8,-42.7,-8.5,HaCat,NA,H,Human,Skin,Keratinocyte,Adult,L,48,5,MTT,TetrazoliumSalt,NA,96.128,0.255,144,10.1016/j.toxlet.2016.03.005
3750,2016,Ag,I,Sphere,Citrate,Commercial,Negative,27.1,43.3,64.8,-42.7,-8.5,HaCat,NA,H,Human,Skin,Keratinocyte,Adult,L,48,10,MTT,TetrazoliumSalt,NA,85.258,0.255,144,10.1016/j.toxlet.2016.03.005
3751,2016,Ag,I,Sphere,Citrate,Commercial,Negative,27.1,43.3,64.8,-42.7,-8.5,HaCat,NA,H,Human,Skin,Keratinocyte,Adult,L,48,25,MTT,TetrazoliumSalt,NA,73.108,0.255,144,10.1016/j.toxlet.2016.03.005
3752,2016,Ag,I,Sphere,Citrate,Commercial,Negative,27.1,43.3,64.8,-42.7,-8.5,HaCat,NA,H,Human,Skin,Keratinocyte,Adult,L,48,50,MTT,TetrazoliumSalt,NA,35.169,0.255,144,10.1016/j.toxlet.2016.03.005
3753,2016,Ag,I,Sphere,Citrate,Commercial,Negative,27.1,43.3,64.8,-42.7,-8.5,HaCat,NA,H,Human,Skin,Keratinocyte,Adult,L,48,75,MTT,TetrazoliumSalt,NA,6.1812,0.255,144,10.1016/j.toxlet.2016.03.005
3754,2016,Ag,I,Sphere,Citrate,Commercial,Negative,27.1,43.3,64.8,-42.7,-8.5,HaCat,NA,H,Human,Skin,Keratinocyte,Adult,L,48,100,MTT,TetrazoliumSalt,NA,7.8863,0.255,144,10.1016/j.toxlet.2016.03.005
3755,2016,Ag,I,Sphere,PEG,Commercial,Negative,27.7,62.1,57.7,-12.1,-6.5,HaCat,NA,H,Human,Skin,Keratinocyte,Adult,L,24,0.5,MTT,TetrazoliumSalt,NA,107.48,0.155,144,10.1016/j.toxlet.2016.03.005
3756,2016,Ag,I,Sphere,PEG,Commercial,Negative,27.7,62.1,57.7,-12.1,-6.5,HaCat,NA,H,Human,Skin,Keratinocyte,Adult,L,24,5,MTT,TetrazoliumSalt,NA,100.62,0.155,144,10.1016/j.toxlet.2016.03.005
3757,2016,Ag,I,Sphere,PEG,Commercial,Negative,27.7,62.1,57.7,-12.1,-6.5,HaCat,NA,H,Human,Skin,Keratinocyte,Adult,L,24,10,MTT,TetrazoliumSalt,NA,101.25,0.155,144,10.1016/j.toxlet.2016.03.005
3758,2016,Ag,I,Sphere,PEG,Commercial,Negative,27.7,62.1,57.7,-12.1,-6.5,HaCat,NA,H,Human,Skin,Keratinocyte,Adult,L,24,25,MTT,TetrazoliumSalt,NA,97.921,0.155,144,10.1016/j.toxlet.2016.03.005
3759,2016,Ag,I,Sphere,PEG,Commercial,Negative,27.7,62.1,57.7,-12.1,-6.5,HaCat,NA,H,Human,Skin,Keratinocyte,Adult,L,24,50,MTT,TetrazoliumSalt,NA,99.792,0.155,144,10.1016/j.toxlet.2016.03.005
3760,2016,Ag,I,Sphere,PEG,Commercial,Negative,27.7,62.1,57.7,-12.1,-6.5,HaCat,NA,H,Human,Skin,Keratinocyte,Adult,L,24,75,MTT,TetrazoliumSalt,NA,111.64,0.155,144,10.1016/j.toxlet.2016.03.005
3761,2016,Ag,I,Sphere,PEG,Commercial,Negative,27.7,62.1,57.7,-12.1,-6.5,HaCat,NA,H,Human,Skin,Keratinocyte,Adult,L,24,100,MTT,TetrazoliumSalt,NA,112.06,0.155,144,10.1016/j.toxlet.2016.03.005
3762,2016,Ag,I,Sphere,PEG,Commercial,Negative,27.7,62.1,57.7,-12.1,-6.5,HaCat,NA,H,Human,Skin,Keratinocyte,Adult,L,48,0.5,MTT,TetrazoliumSalt,NA,107.48,0.155,144,10.1016/j.toxlet.2016.03.005
3763,2016,Ag,I,Sphere,PEG,Commercial,Negative,27.7,62.1,57.7,-12.1,-6.5,HaCat,NA,H,Human,Skin,Keratinocyte,Adult,L,48,5,MTT,TetrazoliumSalt,NA,85.031,0.155,144,10.1016/j.toxlet.2016.03.005
3764,2016,Ag,I,Sphere,PEG,Commercial,Negative,27.7,62.1,57.7,-12.1,-6.5,HaCat,NA,H,Human,Skin,Keratinocyte,Adult,L,48,10,MTT,TetrazoliumSalt,NA,85.031,0.155,144,10.1016/j.toxlet.2016.03.005
3765,2016,Ag,I,Sphere,PEG,Commercial,Negative,27.7,62.1,57.7,-12.1,-6.5,HaCat,NA,H,Human,Skin,Keratinocyte,Adult,L,48,25,MTT,TetrazoliumSalt,NA,71.726,0.155,144,10.1016/j.toxlet.2016.03.005
3766,2016,Ag,I,Sphere,PEG,Commercial,Negative,27.7,62.1,57.7,-12.1,-6.5,HaCat,NA,H,Human,Skin,Keratinocyte,Adult,L,48,50,MTT,TetrazoliumSalt,NA,69.231,0.155,144,10.1016/j.toxlet.2016.03.005
3767,2016,Ag,I,Sphere,PEG,Commercial,Negative,27.7,62.1,57.7,-12.1,-6.5,HaCat,NA,H,Human,Skin,Keratinocyte,Adult,L,48,75,MTT,TetrazoliumSalt,NA,65.073,0.155,144,10.1016/j.toxlet.2016.03.005
3768,2016,Ag,I,Sphere,PEG,Commercial,Negative,27.7,62.1,57.7,-12.1,-6.5,HaCat,NA,H,Human,Skin,Keratinocyte,Adult,L,48,100,MTT,TetrazoliumSalt,NA,66.528,0.155,144,10.1016/j.toxlet.2016.03.005
3769,2019,Cu,I,Sphere,AscorbicAcid,Chemical Reduction,Negative,250,NA,NA,-24.7,NA,HGF,10000,H,Human,Gingiva,Fibroblast,Adult,P,24,7.8125,MTT,TetrazoliumSalt,NA,75.638,NA,145,10.1155/2019/5287632
3770,2019,Cu,I,Sphere,AscorbicAcid,Chemical Reduction,Negative,250,NA,NA,-24.7,NA,HGF,10000,H,Human,Gingiva,Fibroblast,Adult,P,24,15.625,MTT,TetrazoliumSalt,NA,70.281,NA,145,10.1155/2019/5287632
3771,2019,Cu,I,Sphere,AscorbicAcid,Chemical Reduction,Negative,250,NA,NA,-24.7,NA,HGF,10000,H,Human,Gingiva,Fibroblast,Adult,P,24,31.25,MTT,TetrazoliumSalt,NA,73.852,NA,145,10.1155/2019/5287632
3772,2019,Cu,I,Sphere,AscorbicAcid,Chemical Reduction,Negative,250,NA,NA,-24.7,NA,HGF,10000,H,Human,Gingiva,Fibroblast,Adult,P,24,62.5,MTT,TetrazoliumSalt,NA,73.214,NA,145,10.1155/2019/5287632
3773,2019,Cu,I,Sphere,AscorbicAcid,Chemical Reduction,Negative,250,NA,NA,-24.7,NA,HGF,10000,H,Human,Gingiva,Fibroblast,Adult,P,24,125,MTT,TetrazoliumSalt,NA,68.75,NA,145,10.1155/2019/5287632
3774,2019,Cu,I,Sphere,AscorbicAcid,Chemical Reduction,Negative,250,NA,NA,-24.7,NA,HGF,10000,H,Human,Gingiva,Fibroblast,Adult,P,24,250,MTT,TetrazoliumSalt,NA,24.49,NA,145,10.1155/2019/5287632
3775,2019,Cu,I,Sphere,AscorbicAcid,Chemical Reduction,Negative,250,NA,NA,-24.7,NA,HGF,10000,H,Human,Gingiva,Fibroblast,Adult,P,24,500,MTT,TetrazoliumSalt,NA,23.852,NA,145,10.1155/2019/5287632
3776,2019,Cu,I,Sphere,AscorbicAcid,Chemical Reduction,Negative,250,NA,NA,-24.7,NA,HGF,10000,H,Human,Gingiva,Fibroblast,Adult,P,24,1000,MTT,TetrazoliumSalt,NA,32.398,NA,145,10.1155/2019/5287632
3777,2020,CeO2,I,Sphere,None,Biosynthesis,NA,12.5,NA,NA,NA,NA,HT29,NA,H,Human,Colon,Epithelial,Adult,L,24,1.56,MTT,TetrazoliumSalt,NA,98.236,NA,146,10.1002/aoc.5308
3778,2020,CeO2,I,Sphere,None,Biosynthesis,NA,12.5,NA,NA,NA,NA,HT29,NA,H,Human,Colon,Epithelial,Adult,L,24,3.12,MTT,TetrazoliumSalt,NA,98.236,NA,146,10.1002/aoc.5308
3779,2020,CeO2,I,Sphere,None,Biosynthesis,NA,12.5,NA,NA,NA,NA,HT29,NA,H,Human,Colon,Epithelial,Adult,L,24,6.25,MTT,TetrazoliumSalt,NA,96.649,NA,146,10.1002/aoc.5308
3780,2020,CeO2,I,Sphere,None,Biosynthesis,NA,12.5,NA,NA,NA,NA,HT29,NA,H,Human,Colon,Epithelial,Adult,L,24,12.5,MTT,TetrazoliumSalt,NA,95.414,NA,146,10.1002/aoc.5308
3781,2020,CeO2,I,Sphere,None,Biosynthesis,NA,12.5,NA,NA,NA,NA,HT29,NA,H,Human,Colon,Epithelial,Adult,L,24,25,MTT,TetrazoliumSalt,NA,95.414,NA,146,10.1002/aoc.5308
3782,2020,CeO2,I,Sphere,None,Biosynthesis,NA,12.5,NA,NA,NA,NA,HT29,NA,H,Human,Colon,Epithelial,Adult,L,24,50,MTT,TetrazoliumSalt,NA,98.236,NA,146,10.1002/aoc.5308
3783,2020,CeO2,I,Sphere,None,Biosynthesis,NA,12.5,NA,NA,NA,NA,HT29,NA,H,Human,Colon,Epithelial,Adult,L,24,100,MTT,TetrazoliumSalt,NA,96.12,NA,146,10.1002/aoc.5308
3784,2020,CeO2,I,Sphere,None,Biosynthesis,NA,12.5,NA,NA,NA,NA,HT29,NA,H,Human,Colon,Epithelial,Adult,L,24,200,MTT,TetrazoliumSalt,NA,89.065,NA,146,10.1002/aoc.5308
3785,2020,CeO2,I,Sphere,None,Biosynthesis,NA,12.5,NA,NA,NA,NA,HT29,NA,H,Human,Colon,Epithelial,Adult,L,24,400,MTT,TetrazoliumSalt,NA,79.365,NA,146,10.1002/aoc.5308
3786,2020,CeO2,I,Sphere,None,Biosynthesis,NA,12.5,NA,NA,NA,NA,HT29,NA,H,Human,Colon,Epithelial,Adult,L,24,800,MTT,TetrazoliumSalt,NA,77.601,NA,146,10.1002/aoc.5308
3787,2015,CeO2,I,Cubic,None,Commercial,Negative,25,305,245,-13,-20,MCF-7,30000,H,Human,Breast,Epithelial,Adult,L,24,25,MTT,TetrazoliumSalt,NA,102.01,NA,147,10.1016/j.jcis.2015.04.049
3788,2015,CeO2,I,Cubic,None,Commercial,Negative,25,305,245,-13,-20,MCF-7,30000,H,Human,Breast,Epithelial,Adult,L,24,50,MTT,TetrazoliumSalt,NA,104.01,NA,147,10.1016/j.jcis.2015.04.049
3789,2015,CeO2,I,Cubic,None,Commercial,Negative,25,305,245,-13,-20,MCF-7,30000,H,Human,Breast,Epithelial,Adult,L,24,100,MTT,TetrazoliumSalt,NA,104.01,NA,147,10.1016/j.jcis.2015.04.049
3790,2015,CeO2,I,Cubic,None,Commercial,Negative,25,305,245,-13,-20,MCF-7,30000,H,Human,Breast,Epithelial,Adult,L,24,200,MTT,TetrazoliumSalt,NA,106.02,NA,147,10.1016/j.jcis.2015.04.049
3791,2015,CeO2,I,Cubic,None,Commercial,Negative,25,305,245,-13,-20,HT-1080,30000,H,Human,Connective Tissue,Epithelial,Adult,L,24,25,MTT,TetrazoliumSalt,NA,102.01,NA,147,10.1016/j.jcis.2015.04.049
3792,2015,CeO2,I,Cubic,None,Commercial,Negative,25,305,245,-13,-20,HT-1080,30000,H,Human,Connective Tissue,Epithelial,Adult,L,24,50,MTT,TetrazoliumSalt,NA,98.997,NA,147,10.1016/j.jcis.2015.04.049
3793,2015,CeO2,I,Cubic,None,Commercial,Negative,25,305,245,-13,-20,HT-1080,30000,H,Human,Connective Tissue,Epithelial,Adult,L,24,100,MTT,TetrazoliumSalt,NA,106.02,NA,147,10.1016/j.jcis.2015.04.049
