Repository: reylaboratories/Dataset

File: S0_Raw Dataset.csv (part 19 of 23)
No,Year,Material,Type,Shape,Coat/Functional Group,Synthesis_Method,Surface_Charge,Diameter (nm),Size_in_Water (nm),Size_in_Medium (nm),Zeta_in_Water (mV),Zeta_in_Medium (mV),Cell_Type,No_of_Cells (cells/well),Human_Animal,Cell_Source,Cell_Tissue,Cell_Morphology,Cell_Age,Cell Line_Primary Cell,Time (hr),Concentration (ug/ml),Test,Test_Indicator,Aspect_Ratio,Cell_Viability (%),PDI,Article_ID,DOI
3794,2015,CeO2,I,Cubic,None,Commercial,Negative,25,305,245,-13,-20,HT-1080,30000,H,Human,Connective Tissue,Epithelial,Adult,L,24,200,MTT,TetrazoliumSalt,NA,107.02,NA,147,10.1016/j.jcis.2015.04.049
3795,2015,CeO2,I,Cubic,None,Commercial,Negative,25,305,245,-13,-20,MCF-7,30000,H,Human,Breast,Epithelial,Adult,L,24,25,NRU,NeutralRed,NA,100,NA,147,10.1016/j.jcis.2015.04.049
3796,2015,CeO2,I,Cubic,None,Commercial,Negative,25,305,245,-13,-20,MCF-7,30000,H,Human,Breast,Epithelial,Adult,L,24,50,NRU,NeutralRed,NA,104.05,NA,147,10.1016/j.jcis.2015.04.049
3797,2015,CeO2,I,Cubic,None,Commercial,Negative,25,305,245,-13,-20,MCF-7,30000,H,Human,Breast,Epithelial,Adult,L,24,100,NRU,NeutralRed,NA,116.04,NA,147,10.1016/j.jcis.2015.04.049
3798,2015,CeO2,I,Cubic,None,Commercial,Negative,25,305,245,-13,-20,MCF-7,30000,H,Human,Breast,Epithelial,Adult,L,24,200,NRU,NeutralRed,NA,112,NA,147,10.1016/j.jcis.2015.04.049
3799,2015,CeO2,I,Cubic,None,Commercial,Negative,25,305,245,-13,-20,HT-1080,30000,H,Human,Connective Tissue,Epithelial,Adult,L,24,25,NRU,NeutralRed,NA,105.14,NA,147,10.1016/j.jcis.2015.04.049
3800,2015,CeO2,I,Cubic,None,Commercial,Negative,25,305,245,-13,-20,HT-1080,30000,H,Human,Connective Tissue,Epithelial,Adult,L,24,50,NRU,NeutralRed,NA,107.94,NA,147,10.1016/j.jcis.2015.04.049
3801,2015,CeO2,I,Cubic,None,Commercial,Negative,25,305,245,-13,-20,HT-1080,30000,H,Human,Connective Tissue,Epithelial,Adult,L,24,100,NRU,NeutralRed,NA,114.95,NA,147,10.1016/j.jcis.2015.04.049
3802,2015,CeO2,I,Cubic,None,Commercial,Negative,25,305,245,-13,-20,HT-1080,30000,H,Human,Connective Tissue,Epithelial,Adult,L,24,200,NRU,NeutralRed,NA,111.06,NA,147,10.1016/j.jcis.2015.04.049
3803,2017,Bi2O3,I,Sphere,None,Commercial,NA,NA,149.1,183,NA,NA,HepG2,NA,H,Human,Liver,Epithelial,Adult,L,24,1,MTT,TetrazoliumSalt,NA,81.774,NA,148,10.1016/j.chemosphere.2016.11.018
3804,2017,Bi2O3,I,Sphere,None,Commercial,NA,NA,149.1,183,NA,NA,HepG2,NA,H,Human,Liver,Epithelial,Adult,L,24,6.25,MTT,TetrazoliumSalt,NA,67.672,NA,148,10.1016/j.chemosphere.2016.11.018
3805,2017,Bi2O3,I,Sphere,None,Commercial,NA,NA,149.1,183,NA,NA,HepG2,NA,H,Human,Liver,Epithelial,Adult,L,24,10,MTT,TetrazoliumSalt,NA,57.295,NA,148,10.1016/j.chemosphere.2016.11.018
3806,2017,Bi2O3,I,Sphere,None,Commercial,NA,NA,149.1,183,NA,NA,HepG2,NA,H,Human,Liver,Epithelial,Adult,L,24,25,MTT,TetrazoliumSalt,NA,52.639,NA,148,10.1016/j.chemosphere.2016.11.018
3807,2017,Bi2O3,I,Sphere,None,Commercial,NA,NA,149.1,183,NA,NA,HepG2,NA,H,Human,Liver,Epithelial,Adult,L,24,50,MTT,TetrazoliumSalt,NA,48.248,NA,148,10.1016/j.chemosphere.2016.11.018
3808,2017,Bi2O3,I,Sphere,None,Commercial,NA,NA,149.1,183,NA,NA,HepG2,NA,H,Human,Liver,Epithelial,Adult,L,24,75,MTT,TetrazoliumSalt,NA,37.206,NA,148,10.1016/j.chemosphere.2016.11.018
3809,2017,Bi2O3,I,Sphere,None,Commercial,NA,NA,149.1,183,NA,NA,HepG2,NA,H,Human,Liver,Epithelial,Adult,L,24,100,MTT,TetrazoliumSalt,NA,29.357,NA,148,10.1016/j.chemosphere.2016.11.018
3810,2017,Bi2O3,I,Sphere,None,Commercial,NA,NA,149.1,183,NA,NA,NRK-52E,NA,A,Rat,Kidney,Epithelial,Adult,L,24,1,MTT,TetrazoliumSalt,NA,83.636,NA,148,10.1016/j.chemosphere.2016.11.018
3811,2017,Bi2O3,I,Sphere,None,Commercial,NA,NA,149.1,183,NA,NA,NRK-52E,NA,A,Rat,Kidney,Epithelial,Adult,L,24,6.25,MTT,TetrazoliumSalt,NA,70.333,NA,148,10.1016/j.chemosphere.2016.11.018
3812,2017,Bi2O3,I,Sphere,None,Commercial,NA,NA,149.1,183,NA,NA,NRK-52E,NA,A,Rat,Kidney,Epithelial,Adult,L,24,10,MTT,TetrazoliumSalt,NA,67.672,NA,148,10.1016/j.chemosphere.2016.11.018
3813,2017,Bi2O3,I,Sphere,None,Commercial,NA,NA,149.1,183,NA,NA,NRK-52E,NA,A,Rat,Kidney,Epithelial,Adult,L,24,25,MTT,TetrazoliumSalt,NA,60.355,NA,148,10.1016/j.chemosphere.2016.11.018
3814,2017,Bi2O3,I,Sphere,None,Commercial,NA,NA,149.1,183,NA,NA,NRK-52E,NA,A,Rat,Kidney,Epithelial,Adult,L,24,50,MTT,TetrazoliumSalt,NA,57.029,NA,148,10.1016/j.chemosphere.2016.11.018
3815,2017,Bi2O3,I,Sphere,None,Commercial,NA,NA,149.1,183,NA,NA,NRK-52E,NA,A,Rat,Kidney,Epithelial,Adult,L,24,75,MTT,TetrazoliumSalt,NA,56.098,NA,148,10.1016/j.chemosphere.2016.11.018
3816,2017,Bi2O3,I,Sphere,None,Commercial,NA,NA,149.1,183,NA,NA,NRK-52E,NA,A,Rat,Kidney,Epithelial,Adult,L,24,100,MTT,TetrazoliumSalt,NA,49.978,NA,148,10.1016/j.chemosphere.2016.11.018
3817,2017,Bi2O3,I,Sphere,None,Commercial,NA,NA,149.1,183,NA,NA,Caco-2,NA,H,Human,Colon,Epithelial,Adult,L,24,1,MTT,TetrazoliumSalt,NA,75.122,NA,148,10.1016/j.chemosphere.2016.11.018
3818,2017,Bi2O3,I,Sphere,None,Commercial,NA,NA,149.1,183,NA,NA,Caco-2,NA,H,Human,Colon,Epithelial,Adult,L,24,6.25,MTT,TetrazoliumSalt,NA,73.126,NA,148,10.1016/j.chemosphere.2016.11.018
3819,2017,Bi2O3,I,Sphere,None,Commercial,NA,NA,149.1,183,NA,NA,Caco-2,NA,H,Human,Colon,Epithelial,Adult,L,24,10,MTT,TetrazoliumSalt,NA,70.2,NA,148,10.1016/j.chemosphere.2016.11.018
3820,2017,Bi2O3,I,Sphere,None,Commercial,NA,NA,149.1,183,NA,NA,Caco-2,NA,H,Human,Colon,Epithelial,Adult,L,24,25,MTT,TetrazoliumSalt,NA,69.8,NA,148,10.1016/j.chemosphere.2016.11.018
3821,2017,Bi2O3,I,Sphere,None,Commercial,NA,NA,149.1,183,NA,NA,Caco-2,NA,H,Human,Colon,Epithelial,Adult,L,24,50,MTT,TetrazoliumSalt,NA,61.286,NA,148,10.1016/j.chemosphere.2016.11.018
3822,2017,Bi2O3,I,Sphere,None,Commercial,NA,NA,149.1,183,NA,NA,Caco-2,NA,H,Human,Colon,Epithelial,Adult,L,24,75,MTT,TetrazoliumSalt,NA,63.016,NA,148,10.1016/j.chemosphere.2016.11.018
3823,2017,Bi2O3,I,Sphere,None,Commercial,NA,NA,149.1,183,NA,NA,Caco-2,NA,H,Human,Colon,Epithelial,Adult,L,24,100,MTT,TetrazoliumSalt,NA,48.381,NA,148,10.1016/j.chemosphere.2016.11.018
3824,2017,Bi2O3,I,Sphere,None,Commercial,NA,NA,149.1,183,NA,NA,A549,NA,H,Human,Lung,Epithelial,Adult,L,24,1,MTT,TetrazoliumSalt,NA,74.989,NA,148,10.1016/j.chemosphere.2016.11.018
3825,2017,Bi2O3,I,Sphere,None,Commercial,NA,NA,149.1,183,NA,NA,A549,NA,H,Human,Lung,Epithelial,Adult,L,24,6.25,MTT,TetrazoliumSalt,NA,70.2,NA,148,10.1016/j.chemosphere.2016.11.018
3826,2017,Bi2O3,I,Sphere,None,Commercial,NA,NA,149.1,183,NA,NA,A549,NA,H,Human,Lung,Epithelial,Adult,L,24,10,MTT,TetrazoliumSalt,NA,63.282,NA,148,10.1016/j.chemosphere.2016.11.018
3827,2017,Bi2O3,I,Sphere,None,Commercial,NA,NA,149.1,183,NA,NA,A549,NA,H,Human,Lung,Epithelial,Adult,L,24,25,MTT,TetrazoliumSalt,NA,52.106,NA,148,10.1016/j.chemosphere.2016.11.018
3828,2017,Bi2O3,I,Sphere,None,Commercial,NA,NA,149.1,183,NA,NA,A549,NA,H,Human,Lung,Epithelial,Adult,L,24,50,MTT,TetrazoliumSalt,NA,49.978,NA,148,10.1016/j.chemosphere.2016.11.018
3829,2017,Bi2O3,I,Sphere,None,Commercial,NA,NA,149.1,183,NA,NA,A549,NA,H,Human,Lung,Epithelial,Adult,L,24,75,MTT,TetrazoliumSalt,NA,49.712,NA,148,10.1016/j.chemosphere.2016.11.018
3830,2017,Bi2O3,I,Sphere,None,Commercial,NA,NA,149.1,183,NA,NA,A549,NA,H,Human,Lung,Epithelial,Adult,L,24,100,MTT,TetrazoliumSalt,NA,49.18,NA,148,10.1016/j.chemosphere.2016.11.018
3831,2017,Bi2O3,I,Sphere,None,Commercial,NA,NA,149.1,183,NA,NA,HepG2,NA,H,Human,Liver,Epithelial,Adult,L,24,1,NRU,NeutralRed,NA,87.835,NA,148,10.1016/j.chemosphere.2016.11.018
3832,2017,Bi2O3,I,Sphere,None,Commercial,NA,NA,149.1,183,NA,NA,HepG2,NA,H,Human,Liver,Epithelial,Adult,L,24,6.25,NRU,NeutralRed,NA,84.433,NA,148,10.1016/j.chemosphere.2016.11.018
3833,2017,Bi2O3,I,Sphere,None,Commercial,NA,NA,149.1,183,NA,NA,HepG2,NA,H,Human,Liver,Epithelial,Adult,L,24,10,NRU,NeutralRed,NA,82.474,NA,148,10.1016/j.chemosphere.2016.11.018
3834,2017,Bi2O3,I,Sphere,None,Commercial,NA,NA,149.1,183,NA,NA,HepG2,NA,H,Human,Liver,Epithelial,Adult,L,24,12.5,NRU,NeutralRed,NA,80.103,NA,148,10.1016/j.chemosphere.2016.11.018
3835,2017,Bi2O3,I,Sphere,None,Commercial,NA,NA,149.1,183,NA,NA,HepG2,NA,H,Human,Liver,Epithelial,Adult,L,24,25,NRU,NeutralRed,NA,76.289,NA,148,10.1016/j.chemosphere.2016.11.018
3836,2017,Bi2O3,I,Sphere,None,Commercial,NA,NA,149.1,183,NA,NA,HepG2,NA,H,Human,Liver,Epithelial,Adult,L,24,50,NRU,NeutralRed,NA,65.258,NA,148,10.1016/j.chemosphere.2016.11.018
3837,2017,Bi2O3,I,Sphere,None,Commercial,NA,NA,149.1,183,NA,NA,HepG2,NA,H,Human,Liver,Epithelial,Adult,L,24,75,NRU,NeutralRed,NA,59.691,NA,148,10.1016/j.chemosphere.2016.11.018
3838,2017,Bi2O3,I,Sphere,None,Commercial,NA,NA,149.1,183,NA,NA,HepG2,NA,H,Human,Liver,Epithelial,Adult,L,24,100,NRU,NeutralRed,NA,45.567,NA,148,10.1016/j.chemosphere.2016.11.018
3839,2017,Bi2O3,I,Sphere,None,Commercial,NA,NA,149.1,183,NA,NA,NRK-52E,NA,A,Rat,Kidney,Epithelial,Adult,L,24,1,NRU,NeutralRed,NA,84.33,NA,148,10.1016/j.chemosphere.2016.11.018
3840,2017,Bi2O3,I,Sphere,None,Commercial,NA,NA,149.1,183,NA,NA,NRK-52E,NA,A,Rat,Kidney,Epithelial,Adult,L,24,6.25,NRU,NeutralRed,NA,77.01,NA,148,10.1016/j.chemosphere.2016.11.018
3841,2017,Bi2O3,I,Sphere,None,Commercial,NA,NA,149.1,183,NA,NA,NRK-52E,NA,A,Rat,Kidney,Epithelial,Adult,L,24,10,NRU,NeutralRed,NA,81.031,NA,148,10.1016/j.chemosphere.2016.11.018
3842,2017,Bi2O3,I,Sphere,None,Commercial,NA,NA,149.1,183,NA,NA,NRK-52E,NA,A,Rat,Kidney,Epithelial,Adult,L,24,12.5,NRU,NeutralRed,NA,82.474,NA,148,10.1016/j.chemosphere.2016.11.018
3843,2017,Bi2O3,I,Sphere,None,Commercial,NA,NA,149.1,183,NA,NA,NRK-52E,NA,A,Rat,Kidney,Epithelial,Adult,L,24,25,NRU,NeutralRed,NA,71.856,NA,148,10.1016/j.chemosphere.2016.11.018
3844,2017,Bi2O3,I,Sphere,None,Commercial,NA,NA,149.1,183,NA,NA,NRK-52E,NA,A,Rat,Kidney,Epithelial,Adult,L,24,50,NRU,NeutralRed,NA,65.876,NA,148,10.1016/j.chemosphere.2016.11.018
3845,2017,Bi2O3,I,Sphere,None,Commercial,NA,NA,149.1,183,NA,NA,NRK-52E,NA,A,Rat,Kidney,Epithelial,Adult,L,24,75,NRU,NeutralRed,NA,58.144,NA,148,10.1016/j.chemosphere.2016.11.018
3846,2017,Bi2O3,I,Sphere,None,Commercial,NA,NA,149.1,183,NA,NA,NRK-52E,NA,A,Rat,Kidney,Epithelial,Adult,L,24,100,NRU,NeutralRed,NA,46.701,NA,148,10.1016/j.chemosphere.2016.11.018
3847,2017,Bi2O3,I,Sphere,None,Commercial,NA,NA,149.1,183,NA,NA,Caco-2,NA,H,Human,Colon,Epithelial,Adult,L,24,1,NRU,NeutralRed,NA,78.866,NA,148,10.1016/j.chemosphere.2016.11.018
3848,2017,Bi2O3,I,Sphere,None,Commercial,NA,NA,149.1,183,NA,NA,Caco-2,NA,H,Human,Colon,Epithelial,Adult,L,24,6.25,NRU,NeutralRed,NA,70.412,NA,148,10.1016/j.chemosphere.2016.11.018
3849,2017,Bi2O3,I,Sphere,None,Commercial,NA,NA,149.1,183,NA,NA,Caco-2,NA,H,Human,Colon,Epithelial,Adult,L,24,10,NRU,NeutralRed,NA,68.144,NA,148,10.1016/j.chemosphere.2016.11.018
3850,2017,Bi2O3,I,Sphere,None,Commercial,NA,NA,149.1,183,NA,NA,Caco-2,NA,H,Human,Colon,Epithelial,Adult,L,24,12.5,NRU,NeutralRed,NA,68.041,NA,148,10.1016/j.chemosphere.2016.11.018
3851,2017,Bi2O3,I,Sphere,None,Commercial,NA,NA,149.1,183,NA,NA,Caco-2,NA,H,Human,Colon,Epithelial,Adult,L,24,25,NRU,NeutralRed,NA,68.041,NA,148,10.1016/j.chemosphere.2016.11.018
3852,2017,Bi2O3,I,Sphere,None,Commercial,NA,NA,149.1,183,NA,NA,Caco-2,NA,H,Human,Colon,Epithelial,Adult,L,24,50,NRU,NeutralRed,NA,55.464,NA,148,10.1016/j.chemosphere.2016.11.018
3853,2017,Bi2O3,I,Sphere,None,Commercial,NA,NA,149.1,183,NA,NA,Caco-2,NA,H,Human,Colon,Epithelial,Adult,L,24,75,NRU,NeutralRed,NA,52.062,NA,148,10.1016/j.chemosphere.2016.11.018
3854,2017,Bi2O3,I,Sphere,None,Commercial,NA,NA,149.1,183,NA,NA,Caco-2,NA,H,Human,Colon,Epithelial,Adult,L,24,100,NRU,NeutralRed,NA,45.567,NA,148,10.1016/j.chemosphere.2016.11.018
3855,2017,Bi2O3,I,Sphere,None,Commercial,NA,NA,149.1,183,NA,NA,A549,NA,H,Human,Lung,Epithelial,Adult,L,24,1,NRU,NeutralRed,NA,83.402,NA,148,10.1016/j.chemosphere.2016.11.018
3856,2017,Bi2O3,I,Sphere,None,Commercial,NA,NA,149.1,183,NA,NA,A549,NA,H,Human,Lung,Epithelial,Adult,L,24,6.25,NRU,NeutralRed,NA,80,NA,148,10.1016/j.chemosphere.2016.11.018
3857,2017,Bi2O3,I,Sphere,None,Commercial,NA,NA,149.1,183,NA,NA,A549,NA,H,Human,Lung,Epithelial,Adult,L,24,10,NRU,NeutralRed,NA,78.454,NA,148,10.1016/j.chemosphere.2016.11.018
3858,2017,Bi2O3,I,Sphere,None,Commercial,NA,NA,149.1,183,NA,NA,A549,NA,H,Human,Lung,Epithelial,Adult,L,24,12.5,NRU,NeutralRed,NA,77.216,NA,148,10.1016/j.chemosphere.2016.11.018
3859,2017,Bi2O3,I,Sphere,None,Commercial,NA,NA,149.1,183,NA,NA,A549,NA,H,Human,Lung,Epithelial,Adult,L,24,25,NRU,NeutralRed,NA,75.052,NA,148,10.1016/j.chemosphere.2016.11.018
3860,2017,Bi2O3,I,Sphere,None,Commercial,NA,NA,149.1,183,NA,NA,A549,NA,H,Human,Lung,Epithelial,Adult,L,24,50,NRU,NeutralRed,NA,61.134,NA,148,10.1016/j.chemosphere.2016.11.018
3861,2017,Bi2O3,I,Sphere,None,Commercial,NA,NA,149.1,183,NA,NA,A549,NA,H,Human,Lung,Epithelial,Adult,L,24,75,NRU,NeutralRed,NA,44.124,NA,148,10.1016/j.chemosphere.2016.11.018
3862,2017,Bi2O3,I,Sphere,None,Commercial,NA,NA,149.1,183,NA,NA,A549,NA,H,Human,Lung,Epithelial,Adult,L,24,100,NRU,NeutralRed,NA,40.722,NA,148,10.1016/j.chemosphere.2016.11.018
3863,2020,Polystyrene,O,Round,None,Commercial,Negative,50,86.33,158.28,-36,-9.31,Caco-2,150000,H,Human,Colon,Epithelial,Adult,L,24,25,CoulterCounter,Impedance,NA,99.315,0.1,149,10.1039/c9en00523d
3864,2020,Polystyrene,O,Round,None,Commercial,Negative,50,86.33,158.28,-36,-9.31,Caco-2,150000,H,Human,Colon,Epithelial,Adult,L,24,50,CoulterCounter,Impedance,NA,106.16,0.1,149,10.1039/c9en00523d
3865,2020,Polystyrene,O,Round,None,Commercial,Negative,50,86.33,158.28,-36,-9.31,Caco-2,150000,H,Human,Colon,Epithelial,Adult,L,24,100,CoulterCounter,Impedance,NA,110.73,0.1,149,10.1039/c9en00523d
3866,2020,Polystyrene,O,Round,None,Commercial,Negative,50,86.33,158.28,-36,-9.31,Caco-2,150000,H,Human,Colon,Epithelial,Adult,L,24,125,CoulterCounter,Impedance,NA,96.119,0.1,149,10.1039/c9en00523d
3867,2020,Polystyrene,O,Round,None,Commercial,Negative,50,86.33,158.28,-36,-9.31,Caco-2,150000,H,Human,Colon,Epithelial,Adult,L,24,150,CoulterCounter,Impedance,NA,104.11,0.1,149,10.1039/c9en00523d
3868,2020,Polystyrene,O,Round,None,Commercial,Negative,50,86.33,158.28,-36,-9.31,Caco-2,150000,H,Human,Colon,Epithelial,Adult,L,24,175,CoulterCounter,Impedance,NA,106.16,0.1,149,10.1039/c9en00523d
3869,2020,Polystyrene,O,Round,None,Commercial,Negative,50,86.33,158.28,-36,-9.31,Caco-2,150000,H,Human,Colon,Epithelial,Adult,L,24,200,CoulterCounter,Impedance,NA,80.137,0.1,149,10.1039/c9en00523d
3870,2020,Polystyrene,O,Round,None,Commercial,Negative,50,86.33,158.28,-36,-9.31,Caco-2,150000,H,Human,Colon,Epithelial,Adult,L,48,25,CoulterCounter,Impedance,NA,102.56,0.1,149,10.1039/c9en00523d
3871,2020,Polystyrene,O,Round,None,Commercial,Negative,50,86.33,158.28,-36,-9.31,Caco-2,150000,H,Human,Colon,Epithelial,Adult,L,48,50,CoulterCounter,Impedance,NA,105.58,0.1,149,10.1039/c9en00523d
3872,2020,Polystyrene,O,Round,None,Commercial,Negative,50,86.33,158.28,-36,-9.31,Caco-2,150000,H,Human,Colon,Epithelial,Adult,L,48,100,CoulterCounter,Impedance,NA,92.558,0.1,149,10.1039/c9en00523d
3873,2020,Polystyrene,O,Round,None,Commercial,Negative,50,86.33,158.28,-36,-9.31,Caco-2,150000,H,Human,Colon,Epithelial,Adult,L,48,125,CoulterCounter,Impedance,NA,110.7,0.1,149,10.1039/c9en00523d
3874,2020,Polystyrene,O,Round,None,Commercial,Negative,50,86.33,158.28,-36,-9.31,Caco-2,150000,H,Human,Colon,Epithelial,Adult,L,48,150,CoulterCounter,Impedance,NA,97.674,0.1,149,10.1039/c9en00523d
3875,2020,Polystyrene,O,Round,None,Commercial,Negative,50,86.33,158.28,-36,-9.31,Caco-2,150000,H,Human,Colon,Epithelial,Adult,L,48,175,CoulterCounter,Impedance,NA,90.93,0.1,149,10.1039/c9en00523d
3876,2020,Polystyrene,O,Round,None,Commercial,Negative,50,86.33,158.28,-36,-9.31,Caco-2,150000,H,Human,Colon,Epithelial,Adult,L,48,200,CoulterCounter,Impedance,NA,75.349,0.1,149,10.1039/c9en00523d
3877,2011,SWCNT,C,Nanotube,None,Chemical Vapor Deposition,Negative,1.15,NA,NA,NA,-15.53,PC12,10000,A,Rat,Adrenal Gland,Irregular,Adult,L,24,0.1,MTT,TetrazoliumSalt,1391.3,83.045,NA,150,10.1021/nn2016259
3878,2011,SWCNT,C,Nanotube,None,Chemical Vapor Deposition,Negative,1.15,NA,NA,NA,-15.53,PC12,10000,A,Rat,Adrenal Gland,Irregular,Adult,L,24,1,MTT,TetrazoliumSalt,1391.3,48.789,NA,150,10.1021/nn2016259
3879,2011,SWCNT,C,Nanotube,None,Chemical Vapor Deposition,Negative,1.15,NA,NA,NA,-15.53,PC12,10000,A,Rat,Adrenal Gland,Irregular,Adult,L,24,10,MTT,TetrazoliumSalt,1391.3,39.1,NA,150,10.1021/nn2016259
3880,2011,SWCNT,C,Nanotube,None,Chemical Vapor Deposition,Negative,1.15,NA,NA,NA,-15.53,PC12,10000,A,Rat,Adrenal Gland,Irregular,Adult,L,24,100,MTT,TetrazoliumSalt,1391.3,25.087,NA,150,10.1021/nn2016259
3881,2011,SWCNT,C,Nanotube,PEG,Chemical Vapor Deposition,Negative,3,NA,NA,NA,-30.14,PC12,10000,A,Rat,Adrenal Gland,Irregular,Adult,L,24,0.1,MTT,TetrazoliumSalt,183.3,84.602,NA,150,10.1021/nn2016259
3882,2011,SWCNT,C,Nanotube,PEG,Chemical Vapor Deposition,Negative,3,NA,NA,NA,-30.14,PC12,10000,A,Rat,Adrenal Gland,Irregular,Adult,L,24,1,MTT,TetrazoliumSalt,183.3,61.419,NA,150,10.1021/nn2016259
3883,2011,SWCNT,C,Nanotube,PEG,Chemical Vapor Deposition,Negative,3,NA,NA,NA,-30.14,PC12,10000,A,Rat,Adrenal Gland,Irregular,Adult,L,24,10,MTT,TetrazoliumSalt,183.3,54.152,NA,150,10.1021/nn2016259
3884,2011,SWCNT,C,Nanotube,PEG,Chemical Vapor Deposition,Negative,3,NA,NA,NA,-30.14,PC12,10000,A,Rat,Adrenal Gland,Irregular,Adult,L,24,100,MTT,TetrazoliumSalt,183.3,46.367,NA,150,10.1021/nn2016259
3885,2011,SWCNT,C,Nanotube,None,Chemical Vapor Deposition,Negative,1.15,NA,NA,NA,-15.53,PC12,10000,A,Rat,Adrenal Gland,Irregular,Adult,L,24,0.1,XTT,TetrazoliumSalt,1391.3,101.74,NA,150,10.1021/nn2016259
3886,2011,SWCNT,C,Nanotube,None,Chemical Vapor Deposition,Negative,1.15,NA,NA,NA,-15.53,PC12,10000,A,Rat,Adrenal Gland,Irregular,Adult,L,24,1,XTT,TetrazoliumSalt,1391.3,98.364,NA,150,10.1021/nn2016259
3887,2011,SWCNT,C,Nanotube,None,Chemical Vapor Deposition,Negative,1.15,NA,NA,NA,-15.53,PC12,10000,A,Rat,Adrenal Gland,Irregular,Adult,L,24,10,XTT,TetrazoliumSalt,1391.3,92.127,NA,150,10.1021/nn2016259
3888,2011,SWCNT,C,Nanotube,None,Chemical Vapor Deposition,Negative,1.15,NA,NA,NA,-15.53,PC12,10000,A,Rat,Adrenal Gland,Irregular,Adult,L,24,100,XTT,TetrazoliumSalt,1391.3,76.892,NA,150,10.1021/nn2016259
3889,2011,SWCNT,C,Nanotube,PEG,Chemical Vapor Deposition,Negative,3,NA,NA,NA,-30.14,PC12,10000,A,Rat,Adrenal Gland,Irregular,Adult,L,24,0.1,XTT,TetrazoliumSalt,183.3,99.489,NA,150,10.1021/nn2016259
3890,2011,SWCNT,C,Nanotube,PEG,Chemical Vapor Deposition,Negative,3,NA,NA,NA,-30.14,PC12,10000,A,Rat,Adrenal Gland,Irregular,Adult,L,24,1,XTT,TetrazoliumSalt,183.3,98.875,NA,150,10.1021/nn2016259
3891,2011,SWCNT,C,Nanotube,PEG,Chemical Vapor Deposition,Negative,3,NA,NA,NA,-30.14,PC12,10000,A,Rat,Adrenal Gland,Irregular,Adult,L,24,10,XTT,TetrazoliumSalt,183.3,95.808,NA,150,10.1021/nn2016259
3892,2011,SWCNT,C,Nanotube,PEG,Chemical Vapor Deposition,Negative,3,NA,NA,NA,-30.14,PC12,10000,A,Rat,Adrenal Gland,Irregular,Adult,L,24,100,XTT,TetrazoliumSalt,183.3,88.139,NA,150,10.1021/nn2016259
3893,2011,HAP,I,Rod,None,Precipitation,Neutral,25,NA,116,-0.4,NA,BEAS-2B,50000,H,Human,Lung,Epithelial,Adult,L,24,10,CCK-8,TetrazoliumSalt,2.4,94.7,NA,151,10.3109/17435390.2010.503943
3894,2011,HAP,I,Rod,None,Precipitation,Negative,30,NA,109,-5.7,NA,BEAS-2B,50000,H,Human,Lung,Epithelial,Adult,L,24,10,CCK-8,TetrazoliumSalt,4,98.396,NA,151,10.3109/17435390.2010.503943
3895,2011,HAP,I,Rod,None,Surfactant-based Synthesis,Negative,20,NA,195,-5.3,NA,BEAS-2B,50000,H,Human,Lung,Epithelial,Adult,L,24,10,CCK-8,TetrazoliumSalt,12,99.861,NA,151,10.3109/17435390.2010.503943
3896,2011,HAP,I,Rod,None,Precipitation,Neutral,25,NA,116,-0.4,NA,BEAS-2B,50000,H,Human,Lung,Epithelial,Adult,L,24,30,CCK-8,TetrazoliumSalt,2.4,92.748,NA,151,10.3109/17435390.2010.503943
3897,2011,HAP,I,Rod,None,Precipitation,Negative,30,NA,109,-5.7,NA,BEAS-2B,50000,H,Human,Lung,Epithelial,Adult,L,24,30,CCK-8,TetrazoliumSalt,4,97.211,NA,151,10.3109/17435390.2010.503943
3898,2011,HAP,I,Rod,None,Surfactant-based Synthesis,Negative,20,NA,195,-5.3,NA,BEAS-2B,50000,H,Human,Lung,Epithelial,Adult,L,24,30,CCK-8,TetrazoliumSalt,12,94.561,NA,151,10.3109/17435390.2010.503943
3899,2011,HAP,I,Rod,None,Precipitation,Neutral,25,NA,116,-0.4,NA,BEAS-2B,50000,H,Human,Lung,Epithelial,Adult,L,24,100,CCK-8,TetrazoliumSalt,2.4,97.211,NA,151,10.3109/17435390.2010.503943
3900,2011,HAP,I,Rod,None,Precipitation,Negative,30,NA,109,-5.7,NA,BEAS-2B,50000,H,Human,Lung,Epithelial,Adult,L,24,100,CCK-8,TetrazoliumSalt,4,97.559,NA,151,10.3109/17435390.2010.503943
3901,2011,HAP,I,Rod,None,Surfactant-based Synthesis,Negative,20,NA,195,-5.3,NA,BEAS-2B,50000,H,Human,Lung,Epithelial,Adult,L,24,100,CCK-8,TetrazoliumSalt,12,96.025,NA,151,10.3109/17435390.2010.503943
3902,2011,HAP,I,Rod,None,Precipitation,Neutral,25,NA,116,-0.4,NA,BEAS-2B,50000,H,Human,Lung,Epithelial,Adult,L,24,300,CCK-8,TetrazoliumSalt,2.4,91.423,NA,151,10.3109/17435390.2010.503943
3903,2011,HAP,I,Rod,None,Precipitation,Negative,30,NA,109,-5.7,NA,BEAS-2B,50000,H,Human,Lung,Epithelial,Adult,L,24,300,CCK-8,TetrazoliumSalt,4,100.35,NA,151,10.3109/17435390.2010.503943
3904,2011,HAP,I,Rod,None,Surfactant-based Synthesis,Negative,20,NA,195,-5.3,NA,BEAS-2B,50000,H,Human,Lung,Epithelial,Adult,L,24,300,CCK-8,TetrazoliumSalt,12,98.047,NA,151,10.3109/17435390.2010.503943
3905,2011,HAP,I,Rod,None,Precipitation,Neutral,25,NA,116,-0.4,NA,RAW264.7,50000,A,Mouse,Ascites,Monocyte/Macrophage,Adult,L,24,10,CCK-8,TetrazoliumSalt,2.4,98.467,NA,151,10.3109/17435390.2010.503943
3906,2011,HAP,I,Rod,None,Precipitation,Negative,30,NA,109,-5.7,NA,RAW264.7,50000,A,Mouse,Ascites,Monocyte/Macrophage,Adult,L,24,10,CCK-8,TetrazoliumSalt,4,104.89,NA,151,10.3109/17435390.2010.503943
3907,2011,HAP,I,Rod,None,Surfactant-based Synthesis,Negative,20,NA,195,-5.3,NA,RAW264.7,50000,A,Mouse,Ascites,Monocyte/Macrophage,Adult,L,24,10,CCK-8,TetrazoliumSalt,12,104.89,NA,151,10.3109/17435390.2010.503943
3908,2011,HAP,I,Rod,None,Precipitation,Neutral,25,NA,116,-0.4,NA,RAW264.7,50000,A,Mouse,Ascites,Monocyte/Macrophage,Adult,L,24,30,CCK-8,TetrazoliumSalt,2.4,101.15,NA,151,10.3109/17435390.2010.503943
3909,2011,HAP,I,Rod,None,Precipitation,Negative,30,NA,109,-5.7,NA,RAW264.7,50000,A,Mouse,Ascites,Monocyte/Macrophage,Adult,L,24,30,CCK-8,TetrazoliumSalt,4,91.667,NA,151,10.3109/17435390.2010.503943
3910,2011,HAP,I,Rod,None,Surfactant-based Synthesis,Negative,20,NA,195,-5.3,NA,RAW264.7,50000,A,Mouse,Ascites,Monocyte/Macrophage,Adult,L,24,30,CCK-8,TetrazoliumSalt,12,110.82,NA,151,10.3109/17435390.2010.503943
3911,2011,HAP,I,Rod,None,Precipitation,Neutral,25,NA,116,-0.4,NA,RAW264.7,50000,A,Mouse,Ascites,Monocyte/Macrophage,Adult,L,24,100,CCK-8,TetrazoliumSalt,2.4,111.49,NA,151,10.3109/17435390.2010.503943
3912,2011,HAP,I,Rod,None,Precipitation,Negative,30,NA,109,-5.7,NA,RAW264.7,50000,A,Mouse,Ascites,Monocyte/Macrophage,Adult,L,24,100,CCK-8,TetrazoliumSalt,4,105.75,NA,151,10.3109/17435390.2010.503943
3913,2011,HAP,I,Rod,None,Surfactant-based Synthesis,Negative,20,NA,195,-5.3,NA,RAW264.7,50000,A,Mouse,Ascites,Monocyte/Macrophage,Adult,L,24,100,CCK-8,TetrazoliumSalt,12,115.9,NA,151,10.3109/17435390.2010.503943
3914,2011,HAP,I,Rod,None,Precipitation,Neutral,25,NA,116,-0.4,NA,RAW264.7,50000,A,Mouse,Ascites,Monocyte/Macrophage,Adult,L,24,300,CCK-8,TetrazoliumSalt,2.4,120.98,NA,151,10.3109/17435390.2010.503943
3915,2011,HAP,I,Rod,None,Precipitation,Negative,30,NA,109,-5.7,NA,RAW264.7,50000,A,Mouse,Ascites,Monocyte/Macrophage,Adult,L,24,300,CCK-8,TetrazoliumSalt,4,115.9,NA,151,10.3109/17435390.2010.503943
3916,2011,HAP,I,Rod,None,Surfactant-based Synthesis,Negative,20,NA,195,-5.3,NA,RAW264.7,50000,A,Mouse,Ascites,Monocyte/Macrophage,Adult,L,24,300,CCK-8,TetrazoliumSalt,12,108.62,NA,151,10.3109/17435390.2010.503943
3917,2011,HAP,I,Rod,None,Precipitation,Neutral,25,NA,116,-0.4,NA,HepG2,50000,H,Human,Liver,Epithelial,Adult,L,24,10,CCK-8,TetrazoliumSalt,2.4,102.89,NA,151,10.3109/17435390.2010.503943
3918,2011,HAP,I,Rod,None,Precipitation,Negative,30,NA,109,-5.7,NA,HepG2,50000,H,Human,Liver,Epithelial,Adult,L,24,10,CCK-8,TetrazoliumSalt,4,99.036,NA,151,10.3109/17435390.2010.503943
3919,2011,HAP,I,Rod,None,Surfactant-based Synthesis,Negative,20,NA,195,-5.3,NA,HepG2,50000,H,Human,Liver,Epithelial,Adult,L,24,10,CCK-8,TetrazoliumSalt,12,100.37,NA,151,10.3109/17435390.2010.503943
3920,2011,HAP,I,Rod,None,Precipitation,Neutral,25,NA,116,-0.4,NA,HepG2,50000,H,Human,Liver,Epithelial,Adult,L,24,30,CCK-8,TetrazoliumSalt,2.4,101.71,NA,151,10.3109/17435390.2010.503943
3921,2011,HAP,I,Rod,None,Precipitation,Negative,30,NA,109,-5.7,NA,HepG2,50000,H,Human,Liver,Epithelial,Adult,L,24,30,CCK-8,TetrazoliumSalt,4,98.887,NA,151,10.3109/17435390.2010.503943
3922,2011,HAP,I,Rod,None,Surfactant-based Synthesis,Negative,20,NA,195,-5.3,NA,HepG2,50000,H,Human,Liver,Epithelial,Adult,L,24,30,CCK-8,TetrazoliumSalt,12,99.555,NA,151,10.3109/17435390.2010.503943
3923,2011,HAP,I,Rod,None,Precipitation,Neutral,25,NA,116,-0.4,NA,HepG2,50000,H,Human,Liver,Epithelial,Adult,L,24,100,CCK-8,TetrazoliumSalt,2.4,100.52,NA,151,10.3109/17435390.2010.503943
3924,2011,HAP,I,Rod,None,Precipitation,Negative,30,NA,109,-5.7,NA,HepG2,50000,H,Human,Liver,Epithelial,Adult,L,24,100,CCK-8,TetrazoliumSalt,4,97.329,NA,151,10.3109/17435390.2010.503943
3925,2011,HAP,I,Rod,None,Surfactant-based Synthesis,Negative,20,NA,195,-5.3,NA,HepG2,50000,H,Human,Liver,Epithelial,Adult,L,24,100,CCK-8,TetrazoliumSalt,12,102,NA,151,10.3109/17435390.2010.503943
3926,2011,HAP,I,Rod,None,Precipitation,Neutral,25,NA,116,-0.4,NA,HepG2,50000,H,Human,Liver,Epithelial,Adult,L,24,300,CCK-8,TetrazoliumSalt,2.4,102.67,NA,151,10.3109/17435390.2010.503943
3927,2011,HAP,I,Rod,None,Precipitation,Negative,30,NA,109,-5.7,NA,HepG2,50000,H,Human,Liver,Epithelial,Adult,L,24,300,CCK-8,TetrazoliumSalt,4,97.997,NA,151,10.3109/17435390.2010.503943
3928,2011,HAP,I,Rod,None,Surfactant-based Synthesis,Negative,20,NA,195,-5.3,NA,HepG2,50000,H,Human,Liver,Epithelial,Adult,L,24,300,CCK-8,TetrazoliumSalt,12,99.703,NA,151,10.3109/17435390.2010.503943
3929,2011,Polystyrene,O,Sphere,COOH,Miniemulsion Polymerization,Negative,NA,NA,116,NA,-46,Macrophages,NA,H,Human,Blood,Monocyte,Adult,P,48,0.01,XTT,TetrazoliumSalt,NA,100,0.01,152,10.1021/nn2000756
3930,2011,Polystyrene,O,Sphere,COOH,Miniemulsion Polymerization,Negative,NA,NA,116,NA,-46,Macrophages,NA,H,Human,Blood,Monocyte,Adult,P,48,0.1,XTT,TetrazoliumSalt,NA,103.63,0.01,152,10.1021/nn2000756
3931,2011,Polystyrene,O,Sphere,COOH,Miniemulsion Polymerization,Negative,NA,NA,116,NA,-46,Macrophages,NA,H,Human,Blood,Monocyte,Adult,P,48,1,XTT,TetrazoliumSalt,NA,102.47,0.01,152,10.1021/nn2000756
3932,2011,Polystyrene,O,Sphere,COOH,Miniemulsion Polymerization,Negative,NA,NA,116,NA,-46,Macrophages,NA,H,Human,Blood,Monocyte,Adult,P,48,10,XTT,TetrazoliumSalt,NA,95.73,0.01,152,10.1021/nn2000756
3933,2011,Polystyrene,O,Sphere,COOH,Miniemulsion Polymerization,Negative,NA,NA,116,NA,-46,Macrophages,NA,H,Human,Blood,Monocyte,Adult,P,48,100,XTT,TetrazoliumSalt,NA,105.36,0.01,152,10.1021/nn2000756
3934,2011,Polystyrene,O,Sphere,NH2,Miniemulsion Polymerization,Positive,NA,NA,113,NA,56,Macrophages,NA,H,Human,Blood,Monocyte,Adult,P,48,0.01,XTT,TetrazoliumSalt,NA,100,0.01,152,10.1021/nn2000756
3935,2011,Polystyrene,O,Sphere,NH2,Miniemulsion Polymerization,Positive,NA,NA,113,NA,56,Macrophages,NA,H,Human,Blood,Monocyte,Adult,P,48,0.1,XTT,TetrazoliumSalt,NA,104.21,0.01,152,10.1021/nn2000756
3936,2011,Polystyrene,O,Sphere,NH2,Miniemulsion Polymerization,Positive,NA,NA,113,NA,56,Macrophages,NA,H,Human,Blood,Monocyte,Adult,P,48,1,XTT,TetrazoliumSalt,NA,96.308,0.01,152,10.1021/nn2000756
3937,2011,Polystyrene,O,Sphere,NH2,Miniemulsion Polymerization,Positive,NA,NA,113,NA,56,Macrophages,NA,H,Human,Blood,Monocyte,Adult,P,48,10,XTT,TetrazoliumSalt,NA,100.93,0.01,152,10.1021/nn2000756
3938,2011,Polystyrene,O,Sphere,NH2,Miniemulsion Polymerization,Positive,NA,NA,113,NA,56,Macrophages,NA,H,Human,Blood,Monocyte,Adult,P,48,100,XTT,TetrazoliumSalt,NA,107.29,0.01,152,10.1021/nn2000756
3939,2011,Polystyrene,O,Sphere,COOH,Miniemulsion Polymerization,Negative,NA,NA,116,NA,-46,THP-1,NA,H,Human,Blood,Monocyte,Adult,L,48,0.01,XTT,TetrazoliumSalt,NA,100,0.01,152,10.1021/nn2000756
3940,2011,Polystyrene,O,Sphere,COOH,Miniemulsion Polymerization,Negative,NA,NA,116,NA,-46,THP-1,NA,H,Human,Blood,Monocyte,Adult,L,48,0.1,XTT,TetrazoliumSalt,NA,113.47,0.01,152,10.1021/nn2000756
3941,2011,Polystyrene,O,Sphere,COOH,Miniemulsion Polymerization,Negative,NA,NA,116,NA,-46,THP-1,NA,H,Human,Blood,Monocyte,Adult,L,48,1,XTT,TetrazoliumSalt,NA,120.31,0.01,152,10.1021/nn2000756
3942,2011,Polystyrene,O,Sphere,COOH,Miniemulsion Polymerization,Negative,NA,NA,116,NA,-46,THP-1,NA,H,Human,Blood,Monocyte,Adult,L,48,10,XTT,TetrazoliumSalt,NA,115.45,0.01,152,10.1021/nn2000756
3943,2011,Polystyrene,O,Sphere,COOH,Miniemulsion Polymerization,Negative,NA,NA,116,NA,-46,THP-1,NA,H,Human,Blood,Monocyte,Adult,L,48,100,XTT,TetrazoliumSalt,NA,105.08,0.01,152,10.1021/nn2000756
3944,2011,Polystyrene,O,Sphere,NH2,Miniemulsion Polymerization,Positive,NA,NA,113,NA,56,THP-1,NA,H,Human,Blood,Monocyte,Adult,L,48,0.01,XTT,TetrazoliumSalt,NA,100,0.01,152,10.1021/nn2000756
3945,2011,Polystyrene,O,Sphere,NH2,Miniemulsion Polymerization,Positive,NA,NA,113,NA,56,THP-1,NA,H,Human,Blood,Monocyte,Adult,L,48,0.1,XTT,TetrazoliumSalt,NA,114.57,0.01,152,10.1021/nn2000756
3946,2011,Polystyrene,O,Sphere,NH2,Miniemulsion Polymerization,Positive,NA,NA,113,NA,56,THP-1,NA,H,Human,Blood,Monocyte,Adult,L,48,1,XTT,TetrazoliumSalt,NA,119.65,0.01,152,10.1021/nn2000756
3947,2011,Polystyrene,O,Sphere,NH2,Miniemulsion Polymerization,Positive,NA,NA,113,NA,56,THP-1,NA,H,Human,Blood,Monocyte,Adult,L,48,10,XTT,TetrazoliumSalt,NA,117.22,0.01,152,10.1021/nn2000756
3948,2011,Polystyrene,O,Sphere,NH2,Miniemulsion Polymerization,Positive,NA,NA,113,NA,56,THP-1,NA,H,Human,Blood,Monocyte,Adult,L,48,100,XTT,TetrazoliumSalt,NA,106.84,0.01,152,10.1021/nn2000756
3949,2021,MWCNT,C,Nanotube,None,Commercial,Negative,NA,254.4,NA,-26.8,NA,A549,2000,H,Human,Lung,Epithelial,Adult,L,24,11,MTS,TetrazoliumSalt,NA,47.25806,NA,153,10.1016/j.clay.2021.106041 
3950,2021,MWCNT,C,Nanotube,None,Commercial,Negative,NA,254.4,NA,-26.8,NA,A549,2000,H,Human,Lung,Epithelial,Adult,L,24,33,MTS,TetrazoliumSalt,NA,16.29032,NA,153,10.1016/j.clay.2021.106041 
3951,2021,MWCNT,C,Nanotube,None,Commercial,Negative,NA,254.4,NA,-26.8,NA,A549,2000,H,Human,Lung,Epithelial,Adult,L,24,100,MTS,TetrazoliumSalt,NA,10.96774,NA,153,10.1016/j.clay.2021.106041 
3952,2021,MWCNT,C,Nanotube,None,Commercial,Negative,NA,254.4,NA,-26.8,NA,A549,2000,H,Human,Lung,Epithelial,Adult,L,24,300,MTS,TetrazoliumSalt,NA,5.16129,NA,153,10.1016/j.clay.2021.106041 
3953,2021,MWCNT,C,Nanotube,None,Commercial,Negative,NA,254.4,NA,-26.8,NA,A549,2000,H,Human,Lung,Epithelial,Adult,L,24,900,MTS,TetrazoliumSalt,NA,0.564516,NA,153,10.1016/j.clay.2021.106041 
3954,2021,Graphene Oxide,C,Flat,None,Commercial,Negative,NA,1944,NA,-48.6,NA,A549,2000,H,Human,Lung,Epithelial,Adult,L,24,11,MTS,TetrazoliumSalt,NA,59.1129,NA,153,10.1016/j.clay.2021.106041 
3955,2021,Graphene Oxide,C,Flat,None,Commercial,Negative,NA,1944,NA,-48.6,NA,A549,2000,H,Human,Lung,Epithelial,Adult,L,24,33,MTS,TetrazoliumSalt,NA,24.75806,NA,153,10.1016/j.clay.2021.106041 
3956,2021,Graphene Oxide,C,Flat,None,Commercial,Negative,NA,1944,NA,-48.6,NA,A549,2000,H,Human,Lung,Epithelial,Adult,L,24,100,MTS,TetrazoliumSalt,NA,1.290323,NA,153,10.1016/j.clay.2021.106041 
3957,2021,Graphene Oxide,C,Flat,None,Commercial,Negative,NA,1944,NA,-48.6,NA,A549,2000,H,Human,Lung,Epithelial,Adult,L,24,300,MTS,TetrazoliumSalt,NA,0.564516,NA,153,10.1016/j.clay.2021.106041 
3958,2021,Graphene Oxide,C,Flat,None,Commercial,Negative,NA,1944,NA,-48.6,NA,A549,2000,H,Human,Lung,Epithelial,Adult,L,24,900,MTS,TetrazoliumSalt,NA,0.564516,NA,153,10.1016/j.clay.2021.106041 
3959,2021,Kaolinite,I,Flat,None,Commercial,Negative,NA,753.1,NA,-31.5,NA,A549,2000,H,Human,Lung,Epithelial,Adult,L,24,11,MTS,TetrazoliumSalt,NA,74.35484,NA,153,10.1016/j.clay.2021.106041 
3960,2021,Kaolinite,I,Flat,None,Commercial,Negative,NA,753.1,NA,-31.5,NA,A549,2000,H,Human,Lung,Epithelial,Adult,L,24,33,MTS,TetrazoliumSalt,NA,36.6129,NA,153,10.1016/j.clay.2021.106041 
3961,2021,Kaolinite,I,Flat,None,Commercial,Negative,NA,753.1,NA,-31.5,NA,A549,2000,H,Human,Lung,Epithelial,Adult,L,24,100,MTS,TetrazoliumSalt,NA,26.93548,NA,153,10.1016/j.clay.2021.106041 
3962,2021,Kaolinite,I,Flat,None,Commercial,Negative,NA,753.1,NA,-31.5,NA,A549,2000,H,Human,Lung,Epithelial,Adult,L,24,300,MTS,TetrazoliumSalt,NA,14.35484,NA,153,10.1016/j.clay.2021.106041 
3963,2021,Kaolinite,I,Flat,None,Commercial,Negative,NA,753.1,NA,-31.5,NA,A549,2000,H,Human,Lung,Epithelial,Adult,L,24,900,MTS,TetrazoliumSalt,NA,0.322581,NA,153,10.1016/j.clay.2021.106041 
3964,2021,Halloysite,I,Nanotube,None,Commercial,Negative,NA,310.5,NA,-31.8,NA,A549,2000,H,Human,Lung,Epithelial,Adult,L,24,11,MTS,TetrazoliumSalt,NA,76.77419,NA,153,10.1016/j.clay.2021.106041 
3965,2021,Halloysite,I,Nanotube,None,Commercial,Negative,NA,310.5,NA,-31.8,NA,A549,2000,H,Human,Lung,Epithelial,Adult,L,24,33,MTS,TetrazoliumSalt,NA,51.6129,NA,153,10.1016/j.clay.2021.106041 
3966,2021,Halloysite,I,Nanotube,None,Commercial,Negative,NA,310.5,NA,-31.8,NA,A549,2000,H,Human,Lung,Epithelial,Adult,L,24,100,MTS,TetrazoliumSalt,NA,36.6129,NA,153,10.1016/j.clay.2021.106041 
3967,2021,Halloysite,I,Nanotube,None,Commercial,Negative,NA,310.5,NA,-31.8,NA,A549,2000,H,Human,Lung,Epithelial,Adult,L,24,300,MTS,TetrazoliumSalt,NA,23.06452,NA,153,10.1016/j.clay.2021.106041 
3968,2021,Halloysite,I,Nanotube,None,Commercial,Negative,NA,310.5,NA,-31.8,NA,A549,2000,H,Human,Lung,Epithelial,Adult,L,24,900,MTS,TetrazoliumSalt,NA,0.322581,NA,153,10.1016/j.clay.2021.106041 
3969,2021,Carbon,C,Irregular,None,Commercial,Negative,22.7,811.2,1142,-15.32163743,NA,HaCat,10000,H,Human,Skin,Keratinocyte,Adult,L,3,40,MTT,TetrazoliumSalt,NA,101.0732,0.586,154,10.3390/biomedicines9091155
3970,2021,Carbon,C,Irregular,None,Commercial,Negative,22.7,811.2,1142,-15.32163743,NA,HaCat,10000,H,Human,Skin,Keratinocyte,Adult,L,3,80,MTT,TetrazoliumSalt,NA,103.9191,0.586,154,10.3390/biomedicines9091155
3971,2021,Carbon,C,Irregular,None,Commercial,Negative,22.7,811.2,1142,-15.32163743,NA,HaCat,10000,H,Human,Skin,Keratinocyte,Adult,L,3,150,MTT,TetrazoliumSalt,NA,99.98696,0.586,154,10.3390/biomedicines9091155
3972,2021,Carbon,C,Irregular,None,Commercial,Negative,22.7,811.2,1142,-15.32163743,NA,HaCat,10000,H,Human,Skin,Keratinocyte,Adult,L,3,300,MTT,TetrazoliumSalt,NA,104.5293,0.586,154,10.3390/biomedicines9091155
3973,2021,Carbon,C,Irregular,None,Commercial,Negative,22.7,811.2,1142,-15.32163743,NA,HaCat,10000,H,Human,Skin,Keratinocyte,Adult,L,3,500,MTT,TetrazoliumSalt,NA,115.8511,0.586,154,10.3390/biomedicines9091155
3974,2021,Carbon,C,Irregular,None,Commercial,Negative,22.7,811.2,1142,-15.32163743,NA,HaCat,10000,H,Human,Skin,Keratinocyte,Adult,L,3,800,MTT,TetrazoliumSalt,NA,113.6139,0.586,154,10.3390/biomedicines9091155
3975,2021,Ag,I,Sphere,None,Commercial,Negative,110,461.3,1693,-22.10526316,NA,HaCat,10000,H,Human,Skin,Keratinocyte,Adult,L,3,40,MTT,TetrazoliumSalt,NA,96.28571,0.471,154,10.3390/biomedicines9091155
3976,2021,Ag,I,Sphere,None,Commercial,Negative,110,461.3,1693,-22.10526316,NA,HaCat,10000,H,Human,Skin,Keratinocyte,Adult,L,3,80,MTT,TetrazoliumSalt,NA,101.7143,0.471,154,10.3390/biomedicines9091155
3977,2021,Ag,I,Sphere,None,Commercial,Negative,110,461.3,1693,-22.10526316,NA,HaCat,10000,H,Human,Skin,Keratinocyte,Adult,L,3,150,MTT,TetrazoliumSalt,NA,93.42857,0.471,154,10.3390/biomedicines9091155
3978,2021,Ag,I,Sphere,None,Commercial,Negative,110,461.3,1693,-22.10526316,NA,HaCat,10000,H,Human,Skin,Keratinocyte,Adult,L,3,300,MTT,TetrazoliumSalt,NA,96,0.471,154,10.3390/biomedicines9091155
3979,2021,Ag,I,Sphere,None,Commercial,Negative,110,461.3,1693,-22.10526316,NA,HaCat,10000,H,Human,Skin,Keratinocyte,Adult,L,3,500,MTT,TetrazoliumSalt,NA,97.42857,0.471,154,10.3390/biomedicines9091155
3980,2021,Ag,I,Sphere,None,Commercial,Negative,110,461.3,1693,-22.10526316,NA,HaCat,10000,H,Human,Skin,Keratinocyte,Adult,L,3,800,MTT,TetrazoliumSalt,NA,103.7143,0.471,154,10.3390/biomedicines9091155
3981,2021,Carbon,C,Irregular,None,Commercial,Negative,22.7,811.2,1142,-15.32163743,NA,HaCat,10000,H,Human,Skin,Keratinocyte,Adult,L,12,20,MTT,TetrazoliumSalt,NA,102.8094,0.586,154,10.3390/biomedicines9091155
3982,2021,Carbon,C,Irregular,None,Commercial,Negative,22.7,811.2,1142,-15.32163743,NA,HaCat,10000,H,Human,Skin,Keratinocyte,Adult,L,12,40,MTT,TetrazoliumSalt,NA,100.3483,0.586,154,10.3390/biomedicines9091155
3983,2021,Carbon,C,Irregular,None,Commercial,Negative,22.7,811.2,1142,-15.32163743,NA,HaCat,10000,H,Human,Skin,Keratinocyte,Adult,L,12,80,MTT,TetrazoliumSalt,NA,99.05924,0.586,154,10.3390/biomedicines9091155
3984,2021,Carbon,C,Irregular,None,Commercial,Negative,22.7,811.2,1142,-15.32163743,NA,HaCat,10000,H,Human,Skin,Keratinocyte,Adult,L,12,150,MTT,TetrazoliumSalt,NA,75.79378,0.586,154,10.3390/biomedicines9091155
3985,2021,Carbon,C,Irregular,None,Commercial,Negative,22.7,811.2,1142,-15.32163743,NA,HaCat,10000,H,Human,Skin,Keratinocyte,Adult,L,12,300,MTT,TetrazoliumSalt,NA,62.78315,0.586,154,10.3390/biomedicines9091155
3986,2021,Carbon,C,Irregular,None,Commercial,Negative,22.7,811.2,1142,-15.32163743,NA,HaCat,10000,H,Human,Skin,Keratinocyte,Adult,L,12,500,MTT,TetrazoliumSalt,NA,53.28901,0.586,154,10.3390/biomedicines9091155
3987,2021,Carbon,C,Irregular,None,Commercial,Negative,22.7,811.2,1142,-15.32163743,NA,HaCat,10000,H,Human,Skin,Keratinocyte,Adult,L,12,800,MTT,TetrazoliumSalt,NA,46.13918,0.586,154,10.3390/biomedicines9091155
3988,2021,Ag,I,Sphere,None,Commercial,Negative,110,461.3,1693,-22.10526316,NA,HaCat,10000,H,Human,Skin,Keratinocyte,Adult,L,12,20,MTT,TetrazoliumSalt,NA,100.295,0.471,154,10.3390/biomedicines9091155
3989,2021,Ag,I,Sphere,None,Commercial,Negative,110,461.3,1693,-22.10526316,NA,HaCat,10000,H,Human,Skin,Keratinocyte,Adult,L,12,40,MTT,TetrazoliumSalt,NA,91.38537,0.471,154,10.3390/biomedicines9091155
3990,2021,Ag,I,Sphere,None,Commercial,Negative,110,461.3,1693,-22.10526316,NA,HaCat,10000,H,Human,Skin,Keratinocyte,Adult,L,12,80,MTT,TetrazoliumSalt,NA,88.04349,0.471,154,10.3390/biomedicines9091155
3991,2021,Ag,I,Sphere,None,Commercial,Negative,110,461.3,1693,-22.10526316,NA,HaCat,10000,H,Human,Skin,Keratinocyte,Adult,L,12,150,MTT,TetrazoliumSalt,NA,74.73825,0.471,154,10.3390/biomedicines9091155
3992,2021,Ag,I,Sphere,None,Commercial,Negative,110,461.3,1693,-22.10526316,NA,HaCat,10000,H,Human,Skin,Keratinocyte,Adult,L,12,300,MTT,TetrazoliumSalt,NA,63.48428,0.471,154,10.3390/biomedicines9091155
3993,2021,Ag,I,Sphere,None,Commercial,Negative,110,461.3,1693,-22.10526316,NA,HaCat,10000,H,Human,Skin,Keratinocyte,Adult,L,12,500,MTT,TetrazoliumSalt,NA,58.67878,0.471,154,10.3390/biomedicines9091155
3994,2021,Ag,I,Sphere,None,Commercial,Negative,110,461.3,1693,-22.10526316,NA,HaCat,10000,H,Human,Skin,Keratinocyte,Adult,L,12,800,MTT,TetrazoliumSalt,NA,58.85181,0.471,154,10.3390/biomedicines9091155
3995,2021,Carbon,C,Irregular,None,Commercial,Negative,22.7,811.2,1142,-15.32163743,NA,HaCat,10000,H,Human,Skin,Keratinocyte,Adult,L,24,20,MTT,TetrazoliumSalt,NA,98.47025,0.586,154,10.3390/biomedicines9091155
3996,2021,Carbon,C,Irregular,None,Commercial,Negative,22.7,811.2,1142,-15.32163743,NA,HaCat,10000,H,Human,Skin,Keratinocyte,Adult,L,24,40,MTT,TetrazoliumSalt,NA,95.92068,0.586,154,10.3390/biomedicines9091155
3997,2021,Carbon,C,Irregular,None,Commercial,Negative,22.7,811.2,1142,-15.32163743,NA,HaCat,10000,H,Human,Skin,Keratinocyte,Adult,L,24,80,MTT,TetrazoliumSalt,NA,83.45609,0.586,154,10.3390/biomedicines9091155
3998,2021,Carbon,C,Irregular,None,Commercial,Negative,22.7,811.2,1142,-15.32163743,NA,HaCat,10000,H,Human,Skin,Keratinocyte,Adult,L,24,150,MTT,TetrazoliumSalt,NA,83.1728,0.586,154,10.3390/biomedicines9091155
3999,2021,Carbon,C,Irregular,None,Commercial,Negative,22.7,811.2,1142,-15.32163743,NA,HaCat,10000,H,Human,Skin,Keratinocyte,Adult,L,24,300,MTT,TetrazoliumSalt,NA,63.05949,0.586,154,10.3390/biomedicines9091155
4000,2021,Carbon,C,Irregular,None,Commercial,Negative,22.7,811.2,1142,-15.32163743,NA,HaCat,10000,H,Human,Skin,Keratinocyte,Adult,L,24,500,MTT,TetrazoliumSalt,NA,60.50992,0.586,154,10.3390/biomedicines9091155
4001,2021,Carbon,C,Irregular,None,Commercial,Negative,22.7,811.2,1142,-15.32163743,NA,HaCat,10000,H,Human,Skin,Keratinocyte,Adult,L,24,800,MTT,TetrazoliumSalt,NA,44.36261,0.586,154,10.3390/biomedicines9091155
