Repository: reylaboratories/Dataset

File: S0_Raw Dataset.csv (part 20 of 23)
No,Year,Material,Type,Shape,Coat/Functional Group,Synthesis_Method,Surface_Charge,Diameter (nm),Size_in_Water (nm),Size_in_Medium (nm),Zeta_in_Water (mV),Zeta_in_Medium (mV),Cell_Type,No_of_Cells (cells/well),Human_Animal,Cell_Source,Cell_Tissue,Cell_Morphology,Cell_Age,Cell Line_Primary Cell,Time (hr),Concentration (ug/ml),Test,Test_Indicator,Aspect_Ratio,Cell_Viability (%),PDI,Article_ID,DOI
4002,2021,Ag,I,Sphere,None,Commercial,Negative,110,461.3,1693,-22.10526316,NA,HaCat,10000,H,Human,Skin,Keratinocyte,Adult,L,24,20,MTT,TetrazoliumSalt,NA,99.6034,0.471,154,10.3390/biomedicines9091155
4003,2021,Ag,I,Sphere,None,Commercial,Negative,110,461.3,1693,-22.10526316,NA,HaCat,10000,H,Human,Skin,Keratinocyte,Adult,L,24,40,MTT,TetrazoliumSalt,NA,94.50425,0.471,154,10.3390/biomedicines9091155
4004,2021,Ag,I,Sphere,None,Commercial,Negative,110,461.3,1693,-22.10526316,NA,HaCat,10000,H,Human,Skin,Keratinocyte,Adult,L,24,80,MTT,TetrazoliumSalt,NA,84.87252,0.471,154,10.3390/biomedicines9091155
4005,2021,Ag,I,Sphere,None,Commercial,Negative,110,461.3,1693,-22.10526316,NA,HaCat,10000,H,Human,Skin,Keratinocyte,Adult,L,24,150,MTT,TetrazoliumSalt,NA,78.64023,0.471,154,10.3390/biomedicines9091155
4006,2021,Ag,I,Sphere,None,Commercial,Negative,110,461.3,1693,-22.10526316,NA,HaCat,10000,H,Human,Skin,Keratinocyte,Adult,L,24,300,MTT,TetrazoliumSalt,NA,72.69122,0.471,154,10.3390/biomedicines9091155
4007,2021,Ag,I,Sphere,None,Commercial,Negative,110,461.3,1693,-22.10526316,NA,HaCat,10000,H,Human,Skin,Keratinocyte,Adult,L,24,500,MTT,TetrazoliumSalt,NA,60.50992,0.471,154,10.3390/biomedicines9091155
4008,2021,Ag,I,Sphere,None,Commercial,Negative,110,461.3,1693,-22.10526316,NA,HaCat,10000,H,Human,Skin,Keratinocyte,Adult,L,24,800,MTT,TetrazoliumSalt,NA,34.73088,0.471,154,10.3390/biomedicines9091155
4009,2021,CeO2,I,Irregular,None,Commercial,NA,15,NA,NA,NA,NA,ARPE-19,10000,H,Human,Retina,Epithelial,Adult,L,24,3.125,MTS,TetrazoliumSalt,NA,100.0773,NA,155,10.2147/IJN.S305676
4010,2021,CeO2,I,Irregular,None,Commercial,NA,30,NA,NA,NA,NA,ARPE-19,10000,H,Human,Retina,Epithelial,Adult,L,24,3.125,MTS,TetrazoliumSalt,NA,97.29521,NA,155,10.2147/IJN.S305676
4011,2021,CeO2,I,Irregular,None,Commercial,NA,45,NA,NA,NA,NA,ARPE-19,10000,H,Human,Retina,Epithelial,Adult,L,24,3.125,MTS,TetrazoliumSalt,NA,98.22257,NA,155,10.2147/IJN.S305676
4012,2021,CeO2,I,Irregular,None,Commercial,NA,15,NA,NA,NA,NA,ARPE-19,10000,H,Human,Retina,Epithelial,Adult,L,24,6.25,MTS,TetrazoliumSalt,NA,98.22257,NA,155,10.2147/IJN.S305676
4013,2021,CeO2,I,Irregular,None,Commercial,NA,30,NA,NA,NA,NA,ARPE-19,10000,H,Human,Retina,Epithelial,Adult,L,24,6.25,MTS,TetrazoliumSalt,NA,90.80371,NA,155,10.2147/IJN.S305676
4014,2021,CeO2,I,Irregular,None,Commercial,NA,45,NA,NA,NA,NA,ARPE-19,10000,H,Human,Retina,Epithelial,Adult,L,24,6.25,MTS,TetrazoliumSalt,NA,95.28594,NA,155,10.2147/IJN.S305676
4015,2021,CeO2,I,Irregular,None,Commercial,NA,15,NA,NA,NA,NA,ARPE-19,10000,H,Human,Retina,Epithelial,Adult,L,24,12.5,MTS,TetrazoliumSalt,NA,89.87635,NA,155,10.2147/IJN.S305676
4016,2021,CeO2,I,Irregular,None,Commercial,NA,30,NA,NA,NA,NA,ARPE-19,10000,H,Human,Retina,Epithelial,Adult,L,24,12.5,MTS,TetrazoliumSalt,NA,98.22257,NA,155,10.2147/IJN.S305676
4017,2021,CeO2,I,Irregular,None,Commercial,NA,45,NA,NA,NA,NA,ARPE-19,10000,H,Human,Retina,Epithelial,Adult,L,24,12.5,MTS,TetrazoliumSalt,NA,96.21329,NA,155,10.2147/IJN.S305676
4018,2021,CeO2,I,Irregular,None,Commercial,NA,15,NA,NA,NA,NA,ARPE-19,10000,H,Human,Retina,Epithelial,Adult,L,24,25,MTS,TetrazoliumSalt,NA,76.42968,NA,155,10.2147/IJN.S305676
4019,2021,CeO2,I,Irregular,None,Commercial,NA,30,NA,NA,NA,NA,ARPE-19,10000,H,Human,Retina,Epithelial,Adult,L,24,25,MTS,TetrazoliumSalt,NA,94.6677,NA,155,10.2147/IJN.S305676
4020,2021,CeO2,I,Irregular,None,Commercial,NA,45,NA,NA,NA,NA,ARPE-19,10000,H,Human,Retina,Epithelial,Adult,L,24,25,MTS,TetrazoliumSalt,NA,97.14065,NA,155,10.2147/IJN.S305676
4021,2021,CeO2,I,Irregular,None,Commercial,NA,15,NA,NA,NA,NA,ARPE-19,10000,H,Human,Retina,Epithelial,Adult,L,24,50,MTS,TetrazoliumSalt,NA,70.71097,NA,155,10.2147/IJN.S305676
4022,2021,CeO2,I,Irregular,None,Commercial,NA,30,NA,NA,NA,NA,ARPE-19,10000,H,Human,Retina,Epithelial,Adult,L,24,50,MTS,TetrazoliumSalt,NA,101.1592,NA,155,10.2147/IJN.S305676
4023,2021,CeO2,I,Irregular,None,Commercial,NA,45,NA,NA,NA,NA,ARPE-19,10000,H,Human,Retina,Epithelial,Adult,L,24,50,MTS,TetrazoliumSalt,NA,98.37713,NA,155,10.2147/IJN.S305676
4024,2021,CeO2,I,Irregular,None,Commercial,NA,15,NA,NA,NA,NA,ARPE-19,10000,H,Human,Retina,Epithelial,Adult,L,24,100,MTS,TetrazoliumSalt,NA,75.65688,NA,155,10.2147/IJN.S305676
4025,2021,CeO2,I,Irregular,None,Commercial,NA,30,NA,NA,NA,NA,ARPE-19,10000,H,Human,Retina,Epithelial,Adult,L,24,100,MTS,TetrazoliumSalt,NA,83.07573,NA,155,10.2147/IJN.S305676
4026,2021,CeO2,I,Irregular,None,Commercial,NA,45,NA,NA,NA,NA,ARPE-19,10000,H,Human,Retina,Epithelial,Adult,L,24,100,MTS,TetrazoliumSalt,NA,99.92272,NA,155,10.2147/IJN.S305676
4027,2021,CeO2,I,Irregular,None,Commercial,NA,15,NA,NA,NA,NA,ARPE-19,10000,H,Human,Retina,Epithelial,Adult,L,48,3.125,MTS,TetrazoliumSalt,NA,69.63874,NA,155,10.2147/IJN.S305676
4028,2021,CeO2,I,Irregular,None,Commercial,NA,30,NA,NA,NA,NA,ARPE-19,10000,H,Human,Retina,Epithelial,Adult,L,48,3.125,MTS,TetrazoliumSalt,NA,73.33282,NA,155,10.2147/IJN.S305676
4029,2021,CeO2,I,Irregular,None,Commercial,NA,45,NA,NA,NA,NA,ARPE-19,10000,H,Human,Retina,Epithelial,Adult,L,48,3.125,MTS,TetrazoliumSalt,NA,73.00679,NA,155,10.2147/IJN.S305676
4030,2021,CeO2,I,Irregular,None,Commercial,NA,15,NA,NA,NA,NA,ARPE-19,10000,H,Human,Retina,Epithelial,Adult,L,48,6.25,MTS,TetrazoliumSalt,NA,67.82953,NA,155,10.2147/IJN.S305676
4031,2021,CeO2,I,Irregular,None,Commercial,NA,30,NA,NA,NA,NA,ARPE-19,10000,H,Human,Retina,Epithelial,Adult,L,48,6.25,MTS,TetrazoliumSalt,NA,69.8489,NA,155,10.2147/IJN.S305676
4032,2021,CeO2,I,Irregular,None,Commercial,NA,45,NA,NA,NA,NA,ARPE-19,10000,H,Human,Retina,Epithelial,Adult,L,48,6.25,MTS,TetrazoliumSalt,NA,69.02036,NA,155,10.2147/IJN.S305676
4033,2021,CeO2,I,Irregular,None,Commercial,NA,15,NA,NA,NA,NA,ARPE-19,10000,H,Human,Retina,Epithelial,Adult,L,48,12.5,MTS,TetrazoliumSalt,NA,65.35064,NA,155,10.2147/IJN.S305676
4034,2021,CeO2,I,Irregular,None,Commercial,NA,30,NA,NA,NA,NA,ARPE-19,10000,H,Human,Retina,Epithelial,Adult,L,48,12.5,MTS,TetrazoliumSalt,NA,67.36967,NA,155,10.2147/IJN.S305676
4035,2021,CeO2,I,Irregular,None,Commercial,NA,45,NA,NA,NA,NA,ARPE-19,10000,H,Human,Retina,Epithelial,Adult,L,48,12.5,MTS,TetrazoliumSalt,NA,67.21131,NA,155,10.2147/IJN.S305676
4036,2021,CeO2,I,Irregular,None,Commercial,NA,15,NA,NA,NA,NA,ARPE-19,10000,H,Human,Retina,Epithelial,Adult,L,48,25,MTS,TetrazoliumSalt,NA,65.71897,NA,155,10.2147/IJN.S305676
4037,2021,CeO2,I,Irregular,None,Commercial,NA,30,NA,NA,NA,NA,ARPE-19,10000,H,Human,Retina,Epithelial,Adult,L,48,25,MTS,TetrazoliumSalt,NA,61.54052,NA,155,10.2147/IJN.S305676
4038,2021,CeO2,I,Irregular,None,Commercial,NA,45,NA,NA,NA,NA,ARPE-19,10000,H,Human,Retina,Epithelial,Adult,L,48,25,MTS,TetrazoliumSalt,NA,65.23476,NA,155,10.2147/IJN.S305676
4039,2021,CeO2,I,Irregular,None,Commercial,NA,15,NA,NA,NA,NA,ARPE-19,10000,H,Human,Retina,Epithelial,Adult,L,48,50,MTS,TetrazoliumSalt,NA,57.54477,NA,155,10.2147/IJN.S305676
4040,2021,CeO2,I,Irregular,None,Commercial,NA,30,NA,NA,NA,NA,ARPE-19,10000,H,Human,Retina,Epithelial,Adult,L,48,50,MTS,TetrazoliumSalt,NA,61.90886,NA,155,10.2147/IJN.S305676
4041,2021,CeO2,I,Irregular,None,Commercial,NA,45,NA,NA,NA,NA,ARPE-19,10000,H,Human,Retina,Epithelial,Adult,L,48,50,MTS,TetrazoliumSalt,NA,63.25822,NA,155,10.2147/IJN.S305676
4042,2021,CeO2,I,Irregular,None,Commercial,NA,15,NA,NA,NA,NA,ARPE-19,10000,H,Human,Retina,Epithelial,Adult,L,48,100,MTS,TetrazoliumSalt,NA,58.24829,NA,155,10.2147/IJN.S305676
4043,2021,CeO2,I,Irregular,None,Commercial,NA,30,NA,NA,NA,NA,ARPE-19,10000,H,Human,Retina,Epithelial,Adult,L,48,100,MTS,TetrazoliumSalt,NA,61.77503,NA,155,10.2147/IJN.S305676
4044,2021,CeO2,I,Irregular,None,Commercial,NA,45,NA,NA,NA,NA,ARPE-19,10000,H,Human,Retina,Epithelial,Adult,L,48,100,MTS,TetrazoliumSalt,NA,60.77898,NA,155,10.2147/IJN.S305676
4045,2021,Carbon,C,Sphere,OH,Chemical Vapor Deposition,NA,27.7,NA,NA,NA,NA,A549,10000,H,Human,Lung,Epithelial,Adult,L,48,2000,MTT,TetrazoliumSalt,NA,75.80830965,NA,156,10.3390/nano11061455
4046,2021,CoFe2O4,I,Sphere,Chitosan,Hydrothermal,Positive,13,39,NA,48.5,NA,HepG2,50000,H,Human,Liver,Epithelial,Adult,L,48,12.5,SRB,SRB,NA,95.0324,NA,157,10.1016/j.physe.2021.114862
4047,2021,CoFe2O4,I,Sphere,Chitosan,Hydrothermal,Positive,13,39,NA,48.5,NA,HepG2,50000,H,Human,Liver,Epithelial,Adult,L,48,25,SRB,SRB,NA,94.5836,NA,157,10.1016/j.physe.2021.114862
4048,2021,CoFe2O4,I,Sphere,Chitosan,Hydrothermal,Positive,13,39,NA,48.5,NA,HepG2,50000,H,Human,Liver,Epithelial,Adult,L,48,50,SRB,SRB,NA,94.93998,NA,157,10.1016/j.physe.2021.114862
4049,2021,CoFe2O4,I,Sphere,Chitosan,Hydrothermal,Positive,13,39,NA,48.5,NA,HepG2,50000,H,Human,Liver,Epithelial,Adult,L,48,75,SRB,SRB,NA,93.68345,NA,157,10.1016/j.physe.2021.114862
4050,2021,CoFe2O4,I,Sphere,Chitosan,Hydrothermal,Positive,13,39,NA,48.5,NA,HepG2,50000,H,Human,Liver,Epithelial,Adult,L,48,100,SRB,SRB,NA,91.08411,NA,157,10.1016/j.physe.2021.114862
4051,2021,CoFe2O4,I,Sphere,Chitosan,Hydrothermal,Positive,13,39,NA,48.5,NA,HepG2,50000,H,Human,Liver,Epithelial,Adult,L,48,150,SRB,SRB,NA,89.0224,NA,157,10.1016/j.physe.2021.114862
4052,2021,CoFe2O4,I,Sphere,Chitosan,Hydrothermal,Positive,13,39,NA,48.5,NA,HepG2,50000,H,Human,Liver,Epithelial,Adult,L,48,300,SRB,SRB,NA,86.68934,NA,157,10.1016/j.physe.2021.114862
4053,2021,CoFe2O4,I,Sphere,Chitosan,Hydrothermal,Positive,13,39,NA,48.5,NA,MCF-7,50000,H,Human,Breast,Epithelial,Adult,L,48,12.5,SRB,SRB,NA,120.5722,NA,157,10.1016/j.physe.2021.114862
4054,2021,CoFe2O4,I,Sphere,Chitosan,Hydrothermal,Positive,13,39,NA,48.5,NA,MCF-7,50000,H,Human,Breast,Epithelial,Adult,L,48,25,SRB,SRB,NA,108.833,NA,157,10.1016/j.physe.2021.114862
4055,2021,CoFe2O4,I,Sphere,Chitosan,Hydrothermal,Positive,13,39,NA,48.5,NA,MCF-7,50000,H,Human,Breast,Epithelial,Adult,L,48,50,SRB,SRB,NA,110.5348,NA,157,10.1016/j.physe.2021.114862
4056,2021,CoFe2O4,I,Sphere,Chitosan,Hydrothermal,Positive,13,39,NA,48.5,NA,MCF-7,50000,H,Human,Breast,Epithelial,Adult,L,48,75,SRB,SRB,NA,105.2472,NA,157,10.1016/j.physe.2021.114862
4057,2021,CoFe2O4,I,Sphere,Chitosan,Hydrothermal,Positive,13,39,NA,48.5,NA,MCF-7,50000,H,Human,Breast,Epithelial,Adult,L,48,100,SRB,SRB,NA,107.2178,NA,157,10.1016/j.physe.2021.114862
4058,2021,CoFe2O4,I,Sphere,Chitosan,Hydrothermal,Positive,13,39,NA,48.5,NA,MCF-7,50000,H,Human,Breast,Epithelial,Adult,L,48,150,SRB,SRB,NA,99.5122,NA,157,10.1016/j.physe.2021.114862
4059,2021,CoFe2O4,I,Sphere,Chitosan,Hydrothermal,Positive,13,39,NA,48.5,NA,MCF-7,50000,H,Human,Breast,Epithelial,Adult,L,48,300,SRB,SRB,NA,92.34296,NA,157,10.1016/j.physe.2021.114862
4060,2022,Y2O3,I,Irregular,COOH,Green Synthesis,NA,30,NA,NA,NA,NA,HeLa,100000,H,Human,Cervix,Epithelial,Adult,L,24,1.56,MTT,TetrazoliumSalt,NA,95.23568,NA,158,"10.3390/
 nano12142393"
4061,2022,Y2O3,I,Irregular,COOH,Green Synthesis,NA,30,NA,NA,NA,NA,HeLa,100000,H,Human,Cervix,Epithelial,Adult,L,24,3.12,MTT,TetrazoliumSalt,NA,88.62327,NA,158,"10.3390/
 nano12142393"
4062,2022,Y2O3,I,Irregular,COOH,Green Synthesis,NA,30,NA,NA,NA,NA,HeLa,100000,H,Human,Cervix,Epithelial,Adult,L,24,6.25,MTT,TetrazoliumSalt,NA,75.27199,NA,158,"10.3390/
 nano12142393"
4063,2022,Y2O3,I,Irregular,COOH,Green Synthesis,NA,30,NA,NA,NA,NA,HeLa,100000,H,Human,Cervix,Epithelial,Adult,L,24,12.5,MTT,TetrazoliumSalt,NA,67.13772,NA,158,"10.3390/
 nano12142393"
4064,2022,Y2O3,I,Irregular,COOH,Green Synthesis,NA,30,NA,NA,NA,NA,HeLa,100000,H,Human,Cervix,Epithelial,Adult,L,24,25,MTT,TetrazoliumSalt,NA,51.17762,NA,158,"10.3390/
 nano12142393"
4065,2022,Y2O3,I,Irregular,COOH,Green Synthesis,NA,30,NA,NA,NA,NA,HeLa,100000,H,Human,Cervix,Epithelial,Adult,L,24,50,MTT,TetrazoliumSalt,NA,45.761,NA,158,"10.3390/
 nano12142393"
4066,2022,Y2O3,I,Irregular,COOH,Green Synthesis,NA,30,NA,NA,NA,NA,HeLa,100000,H,Human,Cervix,Epithelial,Adult,L,24,100,MTT,TetrazoliumSalt,NA,38.60537,NA,158,"10.3390/
 nano12142393"
4067,2021,SLN,O,Sphere,Gelucire,Commercial,Negative,NA,85.91549296,NA,-26.14196625,NA,Caco-2,5000,H,Human,Colon,Epithelial,Adult,L,24,980.3922,MTS,TetrazoliumSalt,NA,97.69231,0.266666667,159,10.3390/pharmaceutics13040437
4068,2021,SLN,O,Sphere,Gelucire,Commercial,Negative,NA,85.91549296,NA,-26.14196625,NA,Caco-2,5000,H,Human,Colon,Epithelial,Adult,L,24,495.0495,MTS,TetrazoliumSalt,NA,99.53846,0.266666667,159,10.3390/pharmaceutics13040437
4069,2021,SLN,O,Sphere,Gelucire,Commercial,Negative,NA,85.91549296,NA,-26.14196625,NA,Caco-2,5000,H,Human,Colon,Epithelial,Adult,L,24,248.7562,MTS,TetrazoliumSalt,NA,100.4615,0.266666667,159,10.3390/pharmaceutics13040437
4070,2021,NLC,O,Sphere,Gelucire,Commercial,Negative,NA,89.83050847,NA,-26,NA,Caco-2,5000,H,Human,Colon,Epithelial,Adult,L,24,980.3922,MTS,TetrazoliumSalt,NA,100.1687,0.403636364,159,10.3390/pharmaceutics13040437
4071,2021,NLC,O,Sphere,Gelucire,Commercial,Negative,NA,89.83050847,NA,-26,NA,Caco-2,5000,H,Human,Colon,Epithelial,Adult,L,24,495.0495,MTS,TetrazoliumSalt,NA,107.3785,0.403636364,159,10.3390/pharmaceutics13040437
4072,2021,NLC,O,Sphere,Gelucire,Commercial,Negative,NA,89.83050847,NA,-26,NA,Caco-2,5000,H,Human,Colon,Epithelial,Adult,L,24,248.7562,MTS,TetrazoliumSalt,NA,106.3707,0.403636364,159,10.3390/pharmaceutics13040437
4073,2021,NLC,O,Sphere,Gelucire,Commercial,Negative,NA,66.10169492,NA,-26,NA,Caco-2,5000,H,Human,Colon,Epithelial,Adult,L,24,980.3922,MTS,TetrazoliumSalt,NA,98.98833,0.303636364,159,10.3390/pharmaceutics13040437
4074,2021,NLC,O,Sphere,Gelucire,Commercial,Negative,NA,66.10169492,NA,-26,NA,Caco-2,5000,H,Human,Colon,Epithelial,Adult,L,24,495.0495,MTS,TetrazoliumSalt,NA,97.89883,0.303636364,159,10.3390/pharmaceutics13040437
4075,2021,NLC,O,Sphere,Gelucire,Commercial,Negative,NA,66.10169492,NA,-26,NA,Caco-2,5000,H,Human,Colon,Epithelial,Adult,L,24,248.7562,MTS,TetrazoliumSalt,NA,106.4591,0.303636364,159,10.3390/pharmaceutics13040437
4076,2021,NLC,O,Sphere,Gelucire,Commercial,Negative,NA,55.93220339,NA,-23.9047619,NA,Caco-2,5000,H,Human,Colon,Epithelial,Adult,L,24,980.3922,MTS,TetrazoliumSalt,NA,97.33507059,0.276363636,159,10.3390/pharmaceutics13040437
4077,2021,NLC,O,Sphere,Gelucire,Commercial,Negative,NA,55.93220339,NA,-23.9047619,NA,Caco-2,5000,H,Human,Colon,Epithelial,Adult,L,24,495.0495,MTS,TetrazoliumSalt,NA,99.42120803,0.276363636,159,10.3390/pharmaceutics13040437
4078,2021,NLC,O,Sphere,Gelucire,Commercial,Negative,NA,55.93220339,NA,-23.9047619,NA,Caco-2,5000,H,Human,Colon,Epithelial,Adult,L,24,248.7562,MTS,TetrazoliumSalt,NA,104.9035944,0.276363636,159,10.3390/pharmaceutics13040437
4079,2020,Au,I,Sphere,MUA,Commercial,NA,15,1950,52.62,NA,NA,HepaRG,NA,H,Human,Liver,Epithelial,Adult,L,24,0.1969666,MTT,TetrazoliumSalt,NA,108.3504,0.32,160,10.1016/j.tiv.2020.105046
4080,2020,Au,I,Sphere,MUA,Commercial,NA,15,1950,52.62,NA,NA,HepaRG,NA,H,Human,Liver,Epithelial,Adult,L,24,0.9848328,MTT,TetrazoliumSalt,NA,103.0172,0.32,160,10.1016/j.tiv.2020.105046
4081,2020,Au,I,Sphere,MUA,Commercial,NA,15,1950,52.62,NA,NA,HepaRG,NA,H,Human,Liver,Epithelial,Adult,L,24,1.969666,MTT,TetrazoliumSalt,NA,100.5874,0.32,160,10.1016/j.tiv.2020.105046
4082,2020,Au,I,Sphere,MUA,Commercial,NA,15,1950,52.62,NA,NA,HepaRG,NA,H,Human,Liver,Epithelial,Adult,L,24,3.939331,MTT,TetrazoliumSalt,NA,96.70579,0.32,160,10.1016/j.tiv.2020.105046
4083,2020,Au,I,Sphere,MUA,Commercial,NA,15,1950,52.62,NA,NA,HepaRG,NA,H,Human,Liver,Epithelial,Adult,L,24,7.878663,MTT,TetrazoliumSalt,NA,94.03406,0.32,160,10.1016/j.tiv.2020.105046
4084,2020,Au,I,Sphere,MUA,Commercial,NA,15,1950,52.62,NA,NA,HepaRG,NA,H,Human,Liver,Epithelial,Adult,L,24,11.81799,MTT,TetrazoliumSalt,NA,66.44299,0.32,160,10.1016/j.tiv.2020.105046
4085,2020,Au,I,Sphere,Citrate,Commercial,NA,15,2259,77.17,NA,NA,HepaRG,NA,H,Human,Liver,Epithelial,Adult,L,24,0.1969666,MTT,TetrazoliumSalt,NA,98.85171,0.863,160,10.1016/j.tiv.2020.105046
4086,2020,Au,I,Sphere,Citrate,Commercial,NA,15,2259,77.17,NA,NA,HepaRG,NA,H,Human,Liver,Epithelial,Adult,L,24,0.9848328,MTT,TetrazoliumSalt,NA,102.7122,0.863,160,10.1016/j.tiv.2020.105046
4087,2020,Au,I,Sphere,Citrate,Commercial,NA,15,2259,77.17,NA,NA,HepaRG,NA,H,Human,Liver,Epithelial,Adult,L,24,1.969666,MTT,TetrazoliumSalt,NA,92.78226,0.863,160,10.1016/j.tiv.2020.105046
4088,2020,Au,I,Sphere,Citrate,Commercial,NA,15,2259,77.17,NA,NA,HepaRG,NA,H,Human,Liver,Epithelial,Adult,L,24,3.939331,MTT,TetrazoliumSalt,NA,93.49763,0.863,160,10.1016/j.tiv.2020.105046
4089,2020,Au,I,Sphere,Citrate,Commercial,NA,15,2259,77.17,NA,NA,HepaRG,NA,H,Human,Liver,Epithelial,Adult,L,24,7.878663,MTT,TetrazoliumSalt,NA,93.00313,0.863,160,10.1016/j.tiv.2020.105046
4090,2020,Au,I,Sphere,Citrate,Commercial,NA,15,2259,77.17,NA,NA,HepaRG,NA,H,Human,Liver,Epithelial,Adult,L,24,11.81799,MTT,TetrazoliumSalt,NA,70.00883,0.863,160,10.1016/j.tiv.2020.105046
4091,2020,Au,I,Sphere,Citrate,Commercial,NA,60,1574,219.7,NA,NA,HepaRG,NA,H,Human,Liver,Epithelial,Adult,L,24,0.1969666,MTT,TetrazoliumSalt,NA,97.09517,0.745,160,10.1016/j.tiv.2020.105046
4092,2020,Au,I,Sphere,Citrate,Commercial,NA,60,1574,219.7,NA,NA,HepaRG,NA,H,Human,Liver,Epithelial,Adult,L,24,0.9848328,MTT,TetrazoliumSalt,NA,87.89099,0.745,160,10.1016/j.tiv.2020.105046
4093,2020,Au,I,Sphere,Citrate,Commercial,NA,60,1574,219.7,NA,NA,HepaRG,NA,H,Human,Liver,Epithelial,Adult,L,24,1.969666,MTT,TetrazoliumSalt,NA,88.8483,0.745,160,10.1016/j.tiv.2020.105046
4094,2020,Au,I,Sphere,Citrate,Commercial,NA,60,1574,219.7,NA,NA,HepaRG,NA,H,Human,Liver,Epithelial,Adult,L,24,3.939331,MTT,TetrazoliumSalt,NA,83.99896,0.745,160,10.1016/j.tiv.2020.105046
4095,2020,Au,I,Sphere,Citrate,Commercial,NA,60,1574,219.7,NA,NA,HepaRG,NA,H,Human,Liver,Epithelial,Adult,L,24,7.878663,MTT,TetrazoliumSalt,NA,83.02078,0.745,160,10.1016/j.tiv.2020.105046
4096,2020,Au,I,Sphere,Citrate,Commercial,NA,60,1574,219.7,NA,NA,HepaRG,NA,H,Human,Liver,Epithelial,Adult,L,24,11.81799,MTT,TetrazoliumSalt,NA,75.75229,0.745,160,10.1016/j.tiv.2020.105046
4097,2020,Au,I,Star,MUA,Commercial,NA,60,908,110,NA,NA,HepaRG,NA,H,Human,Liver,Epithelial,Adult,L,24,0.1969666,MTT,TetrazoliumSalt,NA,98.96766,0.24,160,10.1016/j.tiv.2020.105046
4098,2020,Au,I,Star,MUA,Commercial,NA,60,908,110,NA,NA,HepaRG,NA,H,Human,Liver,Epithelial,Adult,L,24,0.9848328,MTT,TetrazoliumSalt,NA,99.68284,0.24,160,10.1016/j.tiv.2020.105046
4099,2020,Au,I,Star,MUA,Commercial,NA,60,908,110,NA,NA,HepaRG,NA,H,Human,Liver,Epithelial,Adult,L,24,1.969666,MTT,TetrazoliumSalt,NA,96.52704,0.24,160,10.1016/j.tiv.2020.105046
4100,2020,Au,I,Star,MUA,Commercial,NA,60,908,110,NA,NA,HepaRG,NA,H,Human,Liver,Epithelial,Adult,L,24,3.939331,MTT,TetrazoliumSalt,NA,96.75855,0.24,160,10.1016/j.tiv.2020.105046
4101,2020,Au,I,Star,MUA,Commercial,NA,60,908,110,NA,NA,HepaRG,NA,H,Human,Liver,Epithelial,Adult,L,24,7.878663,MTT,TetrazoliumSalt,NA,93.60295,0.24,160,10.1016/j.tiv.2020.105046
4102,2020,Au,I,Star,MUA,Commercial,NA,60,908,110,NA,NA,HepaRG,NA,H,Human,Liver,Epithelial,Adult,L,24,11.81799,MTT,TetrazoliumSalt,NA,90.44716,0.24,160,10.1016/j.tiv.2020.105046
4103,2022,TiO2,I,Sphere,None,Commercial,NA,30.76,NA,302.08,NA,-12.81,HaCat,150000,H,Human,Skin,Keratinocyte,Adult,L,24,10,CCK-8,TetrazoliumSalt,NA,99.49845,NA,161,10.3390/nano12162769
4104,2022,TiO2,I,Sphere,None,Commercial,NA,30.76,NA,NA,NA,NA,HaCat,150000,H,Human,Skin,Keratinocyte,Adult,L,24,30,CCK-8,TetrazoliumSalt,NA,99.57561,NA,161,10.3390/nano12162769
4105,2022,TiO2,I,Sphere,None,Commercial,NA,30.76,NA,292.52,NA,-12.12,HaCat,150000,H,Human,Skin,Keratinocyte,Adult,L,24,100,CCK-8,TetrazoliumSalt,NA,95.63945,NA,161,10.3390/nano12162769
4106,2022,TiO2,I,Sphere,None,Commercial,NA,30.76,NA,NA,NA,NA,HaCat,150000,H,Human,Skin,Keratinocyte,Adult,L,24,200,CCK-8,TetrazoliumSalt,NA,97.10552,NA,161,10.3390/nano12162769
4107,2022,TiO2,I,Sphere,None,Commercial,NA,30.76,NA,NA,NA,NA,HaCat,150000,H,Human,Skin,Keratinocyte,Adult,L,24,300,CCK-8,TetrazoliumSalt,NA,94.25053,NA,161,10.3390/nano12162769
4108,2022,ZnO,I,Sphere,None,Commercial,NA,33.21,NA,NA,NA,NA,HaCat,150000,H,Human,Skin,Keratinocyte,Adult,L,24,5,CCK-8,TetrazoliumSalt,NA,97.88686,NA,161,10.3390/nano12162769
4109,2022,ZnO,I,Sphere,None,Commercial,NA,33.21,NA,74.55,NA,-11.21,HaCat,150000,H,Human,Skin,Keratinocyte,Adult,L,24,10,CCK-8,TetrazoliumSalt,NA,96.21926,NA,161,10.3390/nano12162769
4110,2022,ZnO,I,Sphere,None,Commercial,NA,33.21,NA,117.3,NA,-12.8,HaCat,150000,H,Human,Skin,Keratinocyte,Adult,L,24,20,CCK-8,TetrazoliumSalt,NA,76.40433,NA,161,10.3390/nano12162769
4111,2022,ZnO,I,Sphere,None,Commercial,NA,33.21,NA,NA,NA,NA,HaCat,150000,H,Human,Skin,Keratinocyte,Adult,L,24,30,CCK-8,TetrazoliumSalt,NA,19.71234,NA,161,10.3390/nano12162769
4112,2022,ZnO,I,Sphere,None,Commercial,NA,33.21,NA,NA,NA,NA,HaCat,150000,H,Human,Skin,Keratinocyte,Adult,L,24,50,CCK-8,TetrazoliumSalt,NA,6.922796,NA,161,10.3390/nano12162769
4113,2022,ZnO,I,Sphere,None,Commercial,NA,33.21,NA,362.6,NA,-11.2,HaCat,150000,H,Human,Skin,Keratinocyte,Adult,L,24,100,CCK-8,TetrazoliumSalt,NA,3.791288,NA,161,10.3390/nano12162769
4114,2021,"NaYE4:Yb3,Er3",I,Sphere,None,Precipitation,Positive,45.9,59.6,NA,33.49822,NA,MRC-5,5000,H,Human,Lung,Fibroblast,Fetus,L,48,3.125,WST-1,TetrazoliumSalt,NA,104.8485,0.3892617,162,10.1016/j.jcis.2021.08.093
4115,2021,"NaYE4:Yb3,Er3",I,Sphere,None,Precipitation,Positive,45.9,59.6,NA,33.49822,NA,MRC-5,5000,H,Human,Lung,Fibroblast,Fetus,L,48,6.25,WST-1,TetrazoliumSalt,NA,90.45455,0.3892617,162,10.1016/j.jcis.2021.08.093
4116,2021,"NaYE4:Yb3,Er3",I,Sphere,None,Precipitation,Positive,45.9,59.6,NA,33.49822,NA,MRC-5,5000,H,Human,Lung,Fibroblast,Fetus,L,48,12.5,WST-1,TetrazoliumSalt,NA,88.18182,0.3892617,162,10.1016/j.jcis.2021.08.093
4117,2021,"NaYE4:Yb3,Er3",I,Sphere,None,Precipitation,Positive,45.9,59.6,NA,33.49822,NA,MRC-5,5000,H,Human,Lung,Fibroblast,Fetus,L,48,25,WST-1,TetrazoliumSalt,NA,77.87879,0.3892617,162,10.1016/j.jcis.2021.08.093
4118,2021,"NaYE4:Yb3,Er3",I,Sphere,None,Precipitation,Positive,45.9,59.6,NA,33.49822,NA,MRC-5,5000,H,Human,Lung,Fibroblast,Fetus,L,48,50,WST-1,TetrazoliumSalt,NA,70.45455,0.3892617,162,10.1016/j.jcis.2021.08.093
4119,2021,"NaYE4:Yb3,Er3",I,Sphere,None,Precipitation,Positive,45.9,59.6,NA,33.49822,NA,MRC-5,5000,H,Human,Lung,Fibroblast,Fetus,L,48,100,WST-1,TetrazoliumSalt,NA,63.63636,0.3892617,162,10.1016/j.jcis.2021.08.093
4120,2021,"NaYE4:Yb3,Er3",I,Sphere,None,Precipitation,Positive,13.6,34.8,NA,38.16879983,NA,MRC-5,5000,H,Human,Lung,Fibroblast,Fetus,L,48,3.125,WST-1,TetrazoliumSalt,NA,91.51515,0.433908,162,10.1016/j.jcis.2021.08.093
4121,2021,"NaYE4:Yb3,Er3",I,Sphere,None,Precipitation,Positive,13.6,34.8,NA,38.16879983,NA,MRC-5,5000,H,Human,Lung,Fibroblast,Fetus,L,48,6.25,WST-1,TetrazoliumSalt,NA,89.09091,0.433908,162,10.1016/j.jcis.2021.08.093
4122,2021,"NaYE4:Yb3,Er3",I,Sphere,None,Precipitation,Positive,13.6,34.8,NA,38.16879983,NA,MRC-5,5000,H,Human,Lung,Fibroblast,Fetus,L,48,12.5,WST-1,TetrazoliumSalt,NA,95.75758,0.433908,162,10.1016/j.jcis.2021.08.093
4123,2021,"NaYE4:Yb3,Er3",I,Sphere,None,Precipitation,Positive,13.6,34.8,NA,38.16879983,NA,MRC-5,5000,H,Human,Lung,Fibroblast,Fetus,L,48,25,WST-1,TetrazoliumSalt,NA,99.54545,0.433908,162,10.1016/j.jcis.2021.08.093
4124,2021,"NaYE4:Yb3,Er3",I,Sphere,None,Precipitation,Positive,13.6,34.8,NA,38.16879983,NA,MRC-5,5000,H,Human,Lung,Fibroblast,Fetus,L,48,50,WST-1,TetrazoliumSalt,NA,90.75758,0.433908,162,10.1016/j.jcis.2021.08.093
4125,2021,"NaYE4:Yb3,Er3",I,Sphere,None,Precipitation,Positive,13.6,34.8,NA,38.16879983,NA,MRC-5,5000,H,Human,Lung,Fibroblast,Fetus,L,48,100,WST-1,TetrazoliumSalt,NA,70.15152,0.433908,162,10.1016/j.jcis.2021.08.093
4126,2021,"NaYE4:Yb3,Er3",I,Sphere,None,Precipitation,Positive,11.4,45.6,NA,32.06986991,NA,MRC-5,5000,H,Human,Lung,Fibroblast,Fetus,L,48,3.125,WST-1,TetrazoliumSalt,NA,80.65534,0.3004386,162,10.1016/j.jcis.2021.08.093
4127,2021,"NaYE4:Yb3,Er3",I,Sphere,None,Precipitation,Positive,11.4,45.6,NA,32.06986991,NA,MRC-5,5000,H,Human,Lung,Fibroblast,Fetus,L,48,6.25,WST-1,TetrazoliumSalt,NA,88.19592,0.3004386,162,10.1016/j.jcis.2021.08.093
4128,2021,"NaYE4:Yb3,Er3",I,Sphere,None,Precipitation,Positive,11.4,45.6,NA,32.06986991,NA,MRC-5,5000,H,Human,Lung,Fibroblast,Fetus,L,48,12.5,WST-1,TetrazoliumSalt,NA,84.00016,0.3004386,162,10.1016/j.jcis.2021.08.093
4129,2021,"NaYE4:Yb3,Er3",I,Sphere,None,Precipitation,Positive,11.4,45.6,NA,32.06986991,NA,MRC-5,5000,H,Human,Lung,Fibroblast,Fetus,L,48,25,WST-1,TetrazoliumSalt,NA,84.35248,0.3004386,162,10.1016/j.jcis.2021.08.093
4130,2021,"NaYE4:Yb3,Er3",I,Sphere,None,Precipitation,Positive,11.4,45.6,NA,32.06986991,NA,MRC-5,5000,H,Human,Lung,Fibroblast,Fetus,L,48,50,WST-1,TetrazoliumSalt,NA,88.51817,0.3004386,162,10.1016/j.jcis.2021.08.093
4131,2021,"NaYE4:Yb3,Er3",I,Sphere,None,Precipitation,Positive,11.4,45.6,NA,32.06986991,NA,MRC-5,5000,H,Human,Lung,Fibroblast,Fetus,L,48,100,WST-1,TetrazoliumSalt,NA,69.06569,0.3004386,162,10.1016/j.jcis.2021.08.093
4132,2021,Ag,I,Sphere,COOH,Green Synthesis,Negative,NA,100,NA,-36.7,NA,L6,NA,A,Rat,Muscle Tissue,Myoblast,Adult,L,48,1,MTT,TetrazoliumSalt,NA,2.45,0.3,163,10.1016/j.envres.2021.111987 
4133,2021,Ag,I,Sphere,COOH,Green Synthesis,Negative,NA,100,NA,-36.7,NA,L6,NA,A,Rat,Muscle Tissue,Myoblast,Adult,L,48,2,MTT,TetrazoliumSalt,NA,17.07,0.3,163,10.1016/j.envres.2021.111987 
4134,2021,Ag,I,Sphere,COOH,Green Synthesis,Negative,NA,100,NA,-36.7,NA,L6,NA,A,Rat,Muscle Tissue,Myoblast,Adult,L,48,5,MTT,TetrazoliumSalt,NA,43.97,0.3,163,10.1016/j.envres.2021.111987 
4135,2021,Ag,I,Sphere,COOH,Green Synthesis,Negative,NA,100,NA,-36.7,NA,L6,NA,A,Rat,Muscle Tissue,Myoblast,Adult,L,48,10,MTT,TetrazoliumSalt,NA,49.11,0.3,163,10.1016/j.envres.2021.111987 
4136,2021,Ag,I,Sphere,COOH,Green Synthesis,Negative,NA,100,NA,-36.7,NA,L6,NA,A,Rat,Muscle Tissue,Myoblast,Adult,L,48,25,MTT,TetrazoliumSalt,NA,52.9,0.3,163,10.1016/j.envres.2021.111987 
4137,2021,Ag,I,Sphere,COOH,Green Synthesis,Negative,NA,100,NA,-36.7,NA,L6,NA,A,Rat,Muscle Tissue,Myoblast,Adult,L,48,50,MTT,TetrazoliumSalt,NA,56.81,0.3,163,10.1016/j.envres.2021.111987 
4138,2021,TiO2,I,Sphere,None,Hydrothermal,Negative,15,211.4,226,-13.2,-33.8,A549,1500000,H,Human,Lung,Epithelial,Adult,L,24,15,Live/Dead,TrypanBlue,NA,64.35967,0.145,164,10.1021/acs.chemrestox.0c00354
4139,2021,TiO2,I,Sphere,None,Hydrothermal,Negative,15,211.4,226,-13.2,-33.8,A549,1500000,H,Human,Lung,Epithelial,Adult,L,24,30,Live/Dead,TrypanBlue,NA,75.14986,0.145,164,10.1021/acs.chemrestox.0c00354
4140,2021,TiO2,I,Sphere,None,Hydrothermal,Negative,15,211.4,226,-13.2,-33.8,A549,1500000,H,Human,Lung,Epithelial,Adult,L,24,60,Live/Dead,TrypanBlue,NA,85.2861,0.145,164,10.1021/acs.chemrestox.0c00354
4141,2021,TiO2,I,Sphere,None,Hydrothermal,Negative,15,211.4,226,-13.2,-33.8,A549,1500000,H,Human,Lung,Epithelial,Adult,L,24,120,Live/Dead,TrypanBlue,NA,78.58311,0.145,164,10.1021/acs.chemrestox.0c00354
4142,2021,TiO2,I,Sphere,None,Hydrothermal,Negative,15,321,292.1,-9.01,-8,A549,1500000,H,Human,Lung,Epithelial,Adult,L,24,15,Live/Dead,TrypanBlue,NA,74.98638,0.415,164,10.1021/acs.chemrestox.0c00354
4143,2021,TiO2,I,Sphere,None,Hydrothermal,Negative,15,321,292.1,-9.01,-8,A549,1500000,H,Human,Lung,Epithelial,Adult,L,24,30,Live/Dead,TrypanBlue,NA,75.80381,0.415,164,10.1021/acs.chemrestox.0c00354
4144,2021,TiO2,I,Sphere,None,Hydrothermal,Negative,15,321,292.1,-9.01,-8,A549,1500000,H,Human,Lung,Epithelial,Adult,L,24,60,Live/Dead,TrypanBlue,NA,71.55313,0.415,164,10.1021/acs.chemrestox.0c00354
4145,2021,TiO2,I,Sphere,None,Hydrothermal,Negative,15,321,292.1,-9.01,-8,A549,1500000,H,Human,Lung,Epithelial,Adult,L,24,120,Live/Dead,TrypanBlue,NA,59.78202,0.415,164,10.1021/acs.chemrestox.0c00354
4146,2021,TiO2,I,Sphere,None,Hydrothermal,Negative,30,969.3,1094,-13.8,-32.6,A549,1500000,H,Human,Lung,Epithelial,Adult,L,24,15,Live/Dead,TrypanBlue,NA,88.71935,0.266,164,10.1021/acs.chemrestox.0c00354
4147,2021,TiO2,I,Sphere,None,Hydrothermal,Negative,30,969.3,1094,-13.8,-32.6,A549,1500000,H,Human,Lung,Epithelial,Adult,L,24,30,Live/Dead,TrypanBlue,NA,80.87193,0.266,164,10.1021/acs.chemrestox.0c00354
4148,2021,TiO2,I,Sphere,None,Hydrothermal,Negative,30,969.3,1094,-13.8,-32.6,A549,1500000,H,Human,Lung,Epithelial,Adult,L,24,60,Live/Dead,TrypanBlue,NA,76.78474,0.266,164,10.1021/acs.chemrestox.0c00354
4149,2021,TiO2,I,Sphere,None,Hydrothermal,Negative,30,969.3,1094,-13.8,-32.6,A549,1500000,H,Human,Lung,Epithelial,Adult,L,24,120,Live/Dead,TrypanBlue,NA,69.59128,0.266,164,10.1021/acs.chemrestox.0c00354
4150,2021,TiO2,I,Sphere,None,Hydrothermal,Negative,30,1531,1149,-8.36,-5.3,A549,1500000,H,Human,Lung,Epithelial,Adult,L,24,15,Live/Dead,TrypanBlue,NA,78.41962,0.136,164,10.1021/acs.chemrestox.0c00354
4151,2021,TiO2,I,Sphere,None,Hydrothermal,Negative,30,1531,1149,-8.36,-5.3,A549,1500000,H,Human,Lung,Epithelial,Adult,L,24,30,Live/Dead,TrypanBlue,NA,75.47684,0.136,164,10.1021/acs.chemrestox.0c00354
4152,2021,TiO2,I,Sphere,None,Hydrothermal,Negative,30,1531,1149,-8.36,-5.3,A549,1500000,H,Human,Lung,Epithelial,Adult,L,24,60,Live/Dead,TrypanBlue,NA,62.7248,0.136,164,10.1021/acs.chemrestox.0c00354
4153,2021,TiO2,I,Sphere,None,Hydrothermal,Negative,30,1531,1149,-8.36,-5.3,A549,1500000,H,Human,Lung,Epithelial,Adult,L,24,120,Live/Dead,TrypanBlue,NA,60.43597,0.136,164,10.1021/acs.chemrestox.0c00354
4154,2021,TiO2,I,Rod,None,Hydrothermal,Negative,NA,1409,1275,-15.8,-33.7,A549,1500000,H,Human,Lung,Epithelial,Adult,L,24,15,Live/Dead,TrypanBlue,NA,57.69755,0.114,164,10.1021/acs.chemrestox.0c00354
4155,2021,TiO2,I,Rod,None,Hydrothermal,Negative,NA,1409,1275,-15.8,-33.7,A549,1500000,H,Human,Lung,Epithelial,Adult,L,24,30,Live/Dead,TrypanBlue,NA,49.2714,0.114,164,10.1021/acs.chemrestox.0c00354
4156,2021,TiO2,I,Rod,None,Hydrothermal,Negative,NA,1409,1275,-15.8,-33.7,A549,1500000,H,Human,Lung,Epithelial,Adult,L,24,60,Live/Dead,TrypanBlue,NA,28.13411,0.114,164,10.1021/acs.chemrestox.0c00354
4157,2021,TiO2,I,Rod,None,Hydrothermal,Negative,NA,1409,1275,-15.8,-33.7,A549,1500000,H,Human,Lung,Epithelial,Adult,L,24,120,Live/Dead,TrypanBlue,NA,16.06458,0.114,164,10.1021/acs.chemrestox.0c00354
4158,2021,TiO2,I,Rod,None,Hydrothermal,Negative,NA,1795,1299,-7.04,-7.5,A549,1500000,H,Human,Lung,Epithelial,Adult,L,24,15,Live/Dead,TrypanBlue,NA,50.75872,0.545,164,10.1021/acs.chemrestox.0c00354
4159,2021,TiO2,I,Rod,None,Hydrothermal,Negative,NA,1795,1299,-7.04,-7.5,A549,1500000,H,Human,Lung,Epithelial,Adult,L,24,30,Live/Dead,TrypanBlue,NA,42.53666,0.545,164,10.1021/acs.chemrestox.0c00354
4160,2021,TiO2,I,Rod,None,Hydrothermal,Negative,NA,1795,1299,-7.04,-7.5,A549,1500000,H,Human,Lung,Epithelial,Adult,L,24,60,Live/Dead,TrypanBlue,NA,23.44019,0.545,164,10.1021/acs.chemrestox.0c00354
4161,2021,TiO2,I,Rod,None,Hydrothermal,Negative,NA,1795,1299,-7.04,-7.5,A549,1500000,H,Human,Lung,Epithelial,Adult,L,24,120,Live/Dead,TrypanBlue,NA,5.248929,0.545,164,10.1021/acs.chemrestox.0c00354
4162,2021,TiO2,I,Sphere,APTES,Hydrothermal,Positive,30,1204,1398,12.3,-36.4,A549,1500000,H,Human,Lung,Epithelial,Adult,L,24,15,Live/Dead,TrypanBlue,NA,88.87935,0.16,164,10.1021/acs.chemrestox.0c00354
4163,2021,TiO2,I,Sphere,APTES,Hydrothermal,Positive,30,1204,1398,12.3,-36.4,A549,1500000,H,Human,Lung,Epithelial,Adult,L,24,30,Live/Dead,TrypanBlue,NA,78.61796,0.16,164,10.1021/acs.chemrestox.0c00354
4164,2021,TiO2,I,Sphere,APTES,Hydrothermal,Positive,30,1204,1398,12.3,-36.4,A549,1500000,H,Human,Lung,Epithelial,Adult,L,24,60,Live/Dead,TrypanBlue,NA,68.70449,0.16,164,10.1021/acs.chemrestox.0c00354
4165,2021,TiO2,I,Sphere,APTES,Hydrothermal,Positive,30,1204,1398,12.3,-36.4,A549,1500000,H,Human,Lung,Epithelial,Adult,L,24,120,Live/Dead,TrypanBlue,NA,52.14513,0.16,164,10.1021/acs.chemrestox.0c00354
4166,2021,TiO2,I,Sphere,APTES,Hydrothermal,Negative,30,1231,1433,-8.4,-9.9,A549,1500000,H,Human,Lung,Epithelial,Adult,L,24,15,Live/Dead,TrypanBlue,NA,68.47103,0.504,164,10.1021/acs.chemrestox.0c00354
4167,2021,TiO2,I,Sphere,APTES,Hydrothermal,Negative,30,1231,1433,-8.4,-9.9,A549,1500000,H,Human,Lung,Epithelial,Adult,L,24,30,Live/Dead,TrypanBlue,NA,61.47422,0.504,164,10.1021/acs.chemrestox.0c00354
4168,2021,TiO2,I,Sphere,APTES,Hydrothermal,Negative,30,1231,1433,-8.4,-9.9,A549,1500000,H,Human,Lung,Epithelial,Adult,L,24,60,Live/Dead,TrypanBlue,NA,48.09209,0.504,164,10.1021/acs.chemrestox.0c00354
4169,2021,TiO2,I,Sphere,APTES,Hydrothermal,Negative,30,1231,1433,-8.4,-9.9,A549,1500000,H,Human,Lung,Epithelial,Adult,L,24,120,Live/Dead,TrypanBlue,NA,34.59398,0.504,164,10.1021/acs.chemrestox.0c00354
4170,2021,TiO2,I,Sphere,None,Commercial,Negative,21,256.4,325,-15.2,-33.1,A549,1500000,H,Human,Lung,Epithelial,Adult,L,24,15,Live/Dead,TrypanBlue,NA,72.71635,0.272,164,10.1021/acs.chemrestox.0c00354
4171,2021,TiO2,I,Sphere,None,Commercial,Negative,21,256.4,325,-15.2,-33.1,A549,1500000,H,Human,Lung,Epithelial,Adult,L,24,30,Live/Dead,TrypanBlue,NA,53.84615,0.272,164,10.1021/acs.chemrestox.0c00354
4172,2021,TiO2,I,Sphere,None,Commercial,Negative,21,256.4,325,-15.2,-33.1,A549,1500000,H,Human,Lung,Epithelial,Adult,L,24,60,Live/Dead,TrypanBlue,NA,43.14904,0.272,164,10.1021/acs.chemrestox.0c00354
4173,2021,TiO2,I,Sphere,None,Commercial,Negative,21,256.4,325,-15.2,-33.1,A549,1500000,H,Human,Lung,Epithelial,Adult,L,24,120,Live/Dead,TrypanBlue,NA,32.21154,0.272,164,10.1021/acs.chemrestox.0c00354
4174,2021,TiO2,I,Sphere,None,Commercial,Negative,21,410,353.6,-9.95,-7.7,A549,1500000,H,Human,Lung,Epithelial,Adult,L,24,15,Live/Dead,TrypanBlue,NA,53.24519,0.383,164,10.1021/acs.chemrestox.0c00354
4175,2021,TiO2,I,Sphere,None,Commercial,Negative,21,410,353.6,-9.95,-7.7,A549,1500000,H,Human,Lung,Epithelial,Adult,L,24,30,Live/Dead,TrypanBlue,NA,42.30769,0.383,164,10.1021/acs.chemrestox.0c00354
4176,2021,TiO2,I,Sphere,None,Commercial,Negative,21,410,353.6,-9.95,-7.7,A549,1500000,H,Human,Lung,Epithelial,Adult,L,24,60,Live/Dead,TrypanBlue,NA,33.65385,0.383,164,10.1021/acs.chemrestox.0c00354
4177,2021,TiO2,I,Sphere,None,Commercial,Negative,21,410,353.6,-9.95,-7.7,A549,1500000,H,Human,Lung,Epithelial,Adult,L,24,120,Live/Dead,TrypanBlue,NA,21.51442,0.383,164,10.1021/acs.chemrestox.0c00354
4178,2021,Au,I,Sphere,None,Commercial,Negative,NA,190.2,NA,-13.3,NA,BxPC-3,NA,H,Human,Pancreas,Epithelial,Adult,L,24,0,LDH,LDHrelease,NA,100.2039662,0.2875,165,10.3390/ijms222212100
4179,2021,Pt,I,Sphere,None,Commercial,Negative,NA,80,NA,-21.7,NA,BxPC-3,NA,H,Human,Pancreas,Epithelial,Adult,L,24,0,LDH,LDHrelease,NA,100.1957935,0.092,165,10.3390/ijms222212100
4180,2021,Au,I,Sphere,None,Commercial,Negative,NA,190.2,NA,-13.3,NA,BxPC-3,NA,H,Human,Pancreas,Epithelial,Adult,L,24,0.1,LDH,LDHrelease,NA,101.0610432,0.2875,165,10.3390/ijms222212100
4181,2021,Pt,I,Sphere,None,Commercial,Negative,NA,80,NA,-21.7,NA,BxPC-3,NA,H,Human,Pancreas,Epithelial,Adult,L,24,0.1,LDH,LDHrelease,NA,105.6974316,0.092,165,10.3390/ijms222212100
4182,2021,Au,I,Sphere,None,Commercial,Negative,NA,190.2,NA,-13.3,NA,BxPC-3,NA,H,Human,Pancreas,Epithelial,Adult,L,24,0.5,LDH,LDHrelease,NA,99.53360203,0.2875,165,10.3390/ijms222212100
4183,2021,Pt,I,Sphere,None,Commercial,Negative,NA,80,NA,-21.7,NA,BxPC-3,NA,H,Human,Pancreas,Epithelial,Adult,L,24,0.5,LDH,LDHrelease,NA,104.5465595,0.092,165,10.3390/ijms222212100
4184,2021,Au,I,Sphere,None,Commercial,Negative,NA,190.2,NA,-13.3,NA,BxPC-3,NA,H,Human,Pancreas,Epithelial,Adult,L,24,1,LDH,LDHrelease,NA,99.26118147,0.2875,165,10.3390/ijms222212100
4185,2021,Pt,I,Sphere,None,Commercial,Negative,NA,80,NA,-21.7,NA,BxPC-3,NA,H,Human,Pancreas,Epithelial,Adult,L,24,1,LDH,LDHrelease,NA,104.0230929,0.092,165,10.3390/ijms222212100
4186,2021,Au,I,Sphere,None,Commercial,Negative,NA,190.2,NA,-13.3,NA,BxPC-3,NA,H,Human,Pancreas,Epithelial,Adult,L,24,2,LDH,LDHrelease,NA,99.99294501,0.2875,165,10.3390/ijms222212100
4187,2021,Pt,I,Sphere,None,Commercial,Negative,NA,80,NA,-21.7,NA,BxPC-3,NA,H,Human,Pancreas,Epithelial,Adult,L,24,2,LDH,LDHrelease,NA,101.6167811,0.092,165,10.3390/ijms222212100
4188,2021,Au,I,Sphere,None,Commercial,Negative,NA,190.2,NA,-13.3,NA,BxPC-3,NA,H,Human,Pancreas,Epithelial,Adult,L,24,5,LDH,LDHrelease,NA,98.21424829,0.2875,165,10.3390/ijms222212100
4189,2021,Pt,I,Sphere,None,Commercial,Negative,NA,80,NA,-21.7,NA,BxPC-3,NA,H,Human,Pancreas,Epithelial,Adult,L,24,5,LDH,LDHrelease,NA,94.31507184,0.092,165,10.3390/ijms222212100
4190,2021,Au,I,Sphere,None,Commercial,Negative,NA,190.2,NA,-13.3,NA,AsPC-1,NA,H,Human,Pancreas,Epithelial,Adult,L,24,0,LDH,LDHrelease,NA,99.76117797,0.2875,165,10.3390/ijms222212100
4191,2021,Pt,I,Sphere,None,Commercial,Negative,NA,80,NA,-21.7,NA,AsPC-1,NA,H,Human,Pancreas,Epithelial,Adult,L,24,0,LDH,LDHrelease,NA,99.75342447,0.092,165,10.3390/ijms222212100
4192,2021,Au,I,Sphere,None,Commercial,Negative,NA,190.2,NA,-13.3,NA,AsPC-1,NA,H,Human,Pancreas,Epithelial,Adult,L,24,0.1,LDH,LDHrelease,NA,100.6186741,0.2875,165,10.3390/ijms222212100
4193,2021,Pt,I,Sphere,None,Commercial,Negative,NA,80,NA,-21.7,NA,AsPC-1,NA,H,Human,Pancreas,Epithelial,Adult,L,24,0.1,LDH,LDHrelease,NA,102.3678236,0.092,165,10.3390/ijms222212100
4194,2021,Au,I,Sphere,None,Commercial,Negative,NA,190.2,NA,-13.3,NA,AsPC-1,NA,H,Human,Pancreas,Epithelial,Adult,L,24,0.5,LDH,LDHrelease,NA,96.70608615,0.2875,165,10.3390/ijms222212100
4195,2021,Pt,I,Sphere,None,Commercial,Negative,NA,80,NA,-21.7,NA,AsPC-1,NA,H,Human,Pancreas,Epithelial,Adult,L,24,0.5,LDH,LDHrelease,NA,100.3382905,0.092,165,10.3390/ijms222212100
4196,2021,Au,I,Sphere,None,Commercial,Negative,NA,190.2,NA,-13.3,NA,AsPC-1,NA,H,Human,Pancreas,Epithelial,Adult,L,24,1,LDH,LDHrelease,NA,101.3290631,0.2875,165,10.3390/ijms222212100
4197,2021,Pt,I,Sphere,None,Commercial,Negative,NA,80,NA,-21.7,NA,AsPC-1,NA,H,Human,Pancreas,Epithelial,Adult,L,24,1,LDH,LDHrelease,NA,99.81482387,0.092,165,10.3390/ijms222212100
4198,2021,Au,I,Sphere,None,Commercial,Negative,NA,190.2,NA,-13.3,NA,AsPC-1,NA,H,Human,Pancreas,Epithelial,Adult,L,24,2,LDH,LDHrelease,NA,101.9353036,0.2875,165,10.3390/ijms222212100
4199,2021,Pt,I,Sphere,None,Commercial,Negative,NA,80,NA,-21.7,NA,AsPC-1,NA,H,Human,Pancreas,Epithelial,Adult,L,24,2,LDH,LDHrelease,NA,98.78926523,0.092,165,10.3390/ijms222212100
4200,2021,Au,I,Sphere,None,Commercial,Negative,NA,190.2,NA,-13.3,NA,AsPC-1,NA,H,Human,Pancreas,Epithelial,Adult,L,24,5,LDH,LDHrelease,NA,102.0394521,0.2875,165,10.3390/ijms222212100
4201,2021,Pt,I,Sphere,None,Commercial,Negative,NA,80,NA,-21.7,NA,AsPC-1,NA,H,Human,Pancreas,Epithelial,Adult,L,24,5,LDH,LDHrelease,NA,94.62584084,0.092,165,10.3390/ijms222212100
4202,2021,Au,I,Sphere,None,Commercial,Negative,NA,190.2,NA,-13.3,NA,HFFF-2,NA,H,Human,Foreskin/ foetal,Fibroblast,Fetus,L,24,0,LDH,LDHrelease,NA,100.1141486,0.2875,165,10.3390/ijms222212100
4203,2021,Pt,I,Sphere,None,Commercial,Negative,NA,80,NA,-21.7,NA,HFFF-2,NA,H,Human,Foreskin/ foetal,Fibroblast,Fetus,L,24,0,LDH,LDHrelease,NA,100.0978715,0.092,165,10.3390/ijms222212100
4204,2021,Au,I,Sphere,None,Commercial,Negative,NA,190.2,NA,-13.3,NA,HFFF-2,NA,H,Human,Foreskin/ foetal,Fibroblast,Fetus,L,24,0.1,LDH,LDHrelease,NA,98.19657763,0.2875,165,10.3390/ijms222212100
4205,2021,Pt,I,Sphere,None,Commercial,Negative,NA,80,NA,-21.7,NA,HFFF-2,NA,H,Human,Foreskin/ foetal,Fibroblast,Fetus,L,24,0.1,LDH,LDHrelease,NA,102.4303005,0.092,165,10.3390/ijms222212100
4206,2021,Au,I,Sphere,None,Commercial,Negative,NA,190.2,NA,-13.3,NA,HFFF-2,NA,H,Human,Foreskin/ foetal,Fibroblast,Fetus,L,24,0.5,LDH,LDHrelease,NA,91.27900668,0.2875,165,10.3390/ijms222212100
4207,2021,Pt,I,Sphere,None,Commercial,Negative,NA,80,NA,-21.7,NA,HFFF-2,NA,H,Human,Foreskin/ foetal,Fibroblast,Fetus,L,24,0.5,LDH,LDHrelease,NA,98.63814691,0.092,165,10.3390/ijms222212100
4208,2021,Au,I,Sphere,None,Commercial,Negative,NA,190.2,NA,-13.3,NA,HFFF-2,NA,H,Human,Foreskin/ foetal,Fibroblast,Fetus,L,24,1,LDH,LDHrelease,NA,97.48643573,0.2875,165,10.3390/ijms222212100
4209,2021,Pt,I,Sphere,None,Commercial,Negative,NA,80,NA,-21.7,NA,HFFF-2,NA,H,Human,Foreskin/ foetal,Fibroblast,Fetus,L,24,1,LDH,LDHrelease,NA,97.59557596,0.092,165,10.3390/ijms222212100
4210,2021,Au,I,Sphere,None,Commercial,Negative,NA,190.2,NA,-13.3,NA,HFFF-2,NA,H,Human,Foreskin/ foetal,Fibroblast,Fetus,L,24,2,LDH,LDHrelease,NA,100.0692821,0.2875,165,10.3390/ijms222212100
4211,2021,Pt,I,Sphere,None,Commercial,Negative,NA,80,NA,-21.7,NA,HFFF-2,NA,H,Human,Foreskin/ foetal,Fibroblast,Fetus,L,24,2,LDH,LDHrelease,NA,96.17800501,0.092,165,10.3390/ijms222212100
