Repository: reylaboratories/Dataset

File: S0_Raw Dataset.csv (part 21 of 23)
No,Year,Material,Type,Shape,Coat/Functional Group,Synthesis_Method,Surface_Charge,Diameter (nm),Size_in_Water (nm),Size_in_Medium (nm),Zeta_in_Water (mV),Zeta_in_Medium (mV),Cell_Type,No_of_Cells (cells/well),Human_Animal,Cell_Source,Cell_Tissue,Cell_Morphology,Cell_Age,Cell Line_Primary Cell,Time (hr),Concentration (ug/ml),Test,Test_Indicator,Aspect_Ratio,Cell_Viability (%),PDI,Article_ID,DOI
4212,2021,Au,I,Sphere,None,Commercial,Negative,NA,190.2,NA,-13.3,NA,HFFF-2,NA,H,Human,Foreskin/ foetal,Fibroblast,Fetus,L,24,5,LDH,LDHrelease,NA,101.2767112,0.2875,165,10.3390/ijms222212100
4213,2021,Pt,I,Sphere,None,Commercial,Negative,NA,80,NA,-21.7,NA,HFFF-2,NA,H,Human,Foreskin/ foetal,Fibroblast,Fetus,L,24,5,LDH,LDHrelease,NA,89.63543406,0.092,165,10.3390/ijms222212100
4214,2021,Au,I,Sphere,None,Commercial,Negative,NA,190.2,NA,-13.3,NA,HS-5,NA,H,Human,BoneMarrow,Fibroblast,Adult,L,24,0,LDH,LDHrelease,NA,99.47808848,0.2875,165,10.3390/ijms222212100
4215,2021,Pt,I,Sphere,None,Commercial,Negative,NA,80,NA,-21.7,NA,HS-5,NA,H,Human,BoneMarrow,Fibroblast,Adult,L,24,0,LDH,LDHrelease,NA,99.46222871,0.092,165,10.3390/ijms222212100
4216,2021,Au,I,Sphere,None,Commercial,Negative,NA,190.2,NA,-13.3,NA,HS-5,NA,H,Human,BoneMarrow,Fibroblast,Adult,L,24,0.1,LDH,LDHrelease,NA,102.5605175,0.2875,165,10.3390/ijms222212100
4217,2021,Pt,I,Sphere,None,Commercial,Negative,NA,80,NA,-21.7,NA,HS-5,NA,H,Human,BoneMarrow,Fibroblast,Adult,L,24,0.1,LDH,LDHrelease,NA,102.4196578,0.092,165,10.3390/ijms222212100
4218,2021,Au,I,Sphere,None,Commercial,Negative,NA,190.2,NA,-13.3,NA,HS-5,NA,H,Human,BoneMarrow,Fibroblast,Adult,L,24,0.5,LDH,LDHrelease,NA,98.51836394,0.2875,165,10.3390/ijms222212100
4219,2021,Pt,I,Sphere,None,Commercial,Negative,NA,80,NA,-21.7,NA,HS-5,NA,H,Human,BoneMarrow,Fibroblast,Adult,L,24,0.5,LDH,LDHrelease,NA,102.2525042,0.092,165,10.3390/ijms222212100
4220,2021,Au,I,Sphere,None,Commercial,Negative,NA,190.2,NA,-13.3,NA,HS-5,NA,H,Human,BoneMarrow,Fibroblast,Adult,L,24,1,LDH,LDHrelease,NA,95.47621035,0.2875,165,10.3390/ijms222212100
4221,2021,Pt,I,Sphere,None,Commercial,Negative,NA,80,NA,-21.7,NA,HS-5,NA,H,Human,BoneMarrow,Fibroblast,Adult,L,24,1,LDH,LDHrelease,NA,102.9603506,0.092,165,10.3390/ijms222212100
4222,2021,Au,I,Sphere,None,Commercial,Negative,NA,190.2,NA,-13.3,NA,HS-5,NA,H,Human,BoneMarrow,Fibroblast,Adult,L,24,2,LDH,LDHrelease,NA,98.68405676,0.2875,165,10.3390/ijms222212100
4223,2021,Pt,I,Sphere,None,Commercial,Negative,NA,80,NA,-21.7,NA,HS-5,NA,H,Human,BoneMarrow,Fibroblast,Adult,L,24,2,LDH,LDHrelease,NA,102.7927796,0.092,165,10.3390/ijms222212100
4224,2021,Au,I,Sphere,None,Commercial,Negative,NA,190.2,NA,-13.3,NA,HS-5,NA,H,Human,BoneMarrow,Fibroblast,Adult,L,24,5,LDH,LDHrelease,NA,99.89190317,0.2875,165,10.3390/ijms222212100
4225,2021,Pt,I,Sphere,None,Commercial,Negative,NA,80,NA,-21.7,NA,HS-5,NA,H,Human,BoneMarrow,Fibroblast,Adult,L,24,5,LDH,LDHrelease,NA,100.250626,0.092,165,10.3390/ijms222212100
4226,2021,GO,C,Flake,None,Commercial,Negative,NA,419.6,NA,-38.9,NA,BxPC-3,NA,H,Human,Pancreas,Epithelial,Adult,L,24,0,LDH,LDHrelease,NA,100.2041856,0.0317,165,10.3390/ijms222212100
4227,2021,ND,C,Sphere,None,Commercial,Positive,NA,157.6,NA,23.2,NA,BxPC-3,NA,H,Human,Pancreas,Epithelial,Adult,L,24,0,LDH,LDHrelease,NA,100.1907788,0.0071,165,10.3390/ijms222212100
4228,2021,C60,C,Sphere,OH,Commercial,Negative,NA,185.3,NA,-48.1,NA,BxPC-3,NA,H,Human,Pancreas,Epithelial,Adult,L,24,0,LDH,LDHrelease,NA,100.177372,0.024,165,10.3390/ijms222212100
4229,2021,GO,C,Flake,None,Commercial,Negative,NA,419.6,NA,-38.9,NA,BxPC-3,NA,H,Human,Pancreas,Epithelial,Adult,L,24,10,LDH,LDHrelease,NA,98.73694513,0.0317,165,10.3390/ijms222212100
4230,2021,ND,C,Sphere,None,Commercial,Positive,NA,157.6,NA,23.2,NA,BxPC-3,NA,H,Human,Pancreas,Epithelial,Adult,L,24,10,LDH,LDHrelease,NA,97.30563488,0.0071,165,10.3390/ijms222212100
4231,2021,C60,C,Sphere,OH,Commercial,Negative,NA,185.3,NA,-48.1,NA,BxPC-3,NA,H,Human,Pancreas,Epithelial,Adult,L,24,10,LDH,LDHrelease,NA,99.70411187,0.024,165,10.3390/ijms222212100
4232,2021,GO,C,Flake,None,Commercial,Negative,NA,419.6,NA,-38.9,NA,BxPC-3,NA,H,Human,Pancreas,Epithelial,Adult,L,24,20,LDH,LDHrelease,NA,98.54737294,0.0317,165,10.3390/ijms222212100
4233,2021,ND,C,Sphere,None,Commercial,Positive,NA,157.6,NA,23.2,NA,BxPC-3,NA,H,Human,Pancreas,Epithelial,Adult,L,24,20,LDH,LDHrelease,NA,83.78219308,0.0071,165,10.3390/ijms222212100
4234,2021,C60,C,Sphere,OH,Commercial,Negative,NA,185.3,NA,-48.1,NA,BxPC-3,NA,H,Human,Pancreas,Epithelial,Adult,L,24,20,LDH,LDHrelease,NA,99.08847149,0.024,165,10.3390/ijms222212100
4235,2021,GO,C,Flake,None,Commercial,Negative,NA,419.6,NA,-38.9,NA,BxPC-3,NA,H,Human,Pancreas,Epithelial,Adult,L,24,50,LDH,LDHrelease,NA,100.0593921,0.0317,165,10.3390/ijms222212100
4236,2021,ND,C,Sphere,None,Commercial,Positive,NA,157.6,NA,23.2,NA,BxPC-3,NA,H,Human,Pancreas,Epithelial,Adult,L,24,50,LDH,LDHrelease,NA,85.43659253,0.0071,165,10.3390/ijms222212100
4237,2021,C60,C,Sphere,OH,Commercial,Negative,NA,185.3,NA,-48.1,NA,BxPC-3,NA,H,Human,Pancreas,Epithelial,Adult,L,24,50,LDH,LDHrelease,NA,99.60758289,0.024,165,10.3390/ijms222212100
4238,2021,GO,C,Flake,None,Commercial,Negative,NA,419.6,NA,-38.9,NA,BxPC-3,NA,H,Human,Pancreas,Epithelial,Adult,L,24,100,LDH,LDHrelease,NA,97.59978013,0.0317,165,10.3390/ijms222212100
4239,2021,ND,C,Sphere,None,Commercial,Positive,NA,157.6,NA,23.2,NA,BxPC-3,NA,H,Human,Pancreas,Epithelial,Adult,L,24,100,LDH,LDHrelease,NA,80.84932095,0.0071,165,10.3390/ijms222212100
4240,2021,C60,C,Sphere,OH,Commercial,Negative,NA,185.3,NA,-48.1,NA,BxPC-3,NA,H,Human,Pancreas,Epithelial,Adult,L,24,100,LDH,LDHrelease,NA,93.60187159,0.024,165,10.3390/ijms222212100
4241,2021,GO,C,Flake,None,Commercial,Negative,NA,419.6,NA,-38.9,NA,BxPC-3,NA,H,Human,Pancreas,Epithelial,Adult,L,24,200,LDH,LDHrelease,NA,99.96339943,0.0317,165,10.3390/ijms222212100
4242,2021,ND,C,Sphere,None,Commercial,Positive,NA,157.6,NA,23.2,NA,BxPC-3,NA,H,Human,Pancreas,Epithelial,Adult,L,24,200,LDH,LDHrelease,NA,80.80105646,0.0071,165,10.3390/ijms222212100
4243,2021,C60,C,Sphere,OH,Commercial,Negative,NA,185.3,NA,-48.1,NA,BxPC-3,NA,H,Human,Pancreas,Epithelial,Adult,L,24,200,LDH,LDHrelease,NA,80.50449798,0.024,165,10.3390/ijms222212100
4244,2021,GO,C,Flake,None,Commercial,Negative,NA,419.6,NA,-38.9,NA,AsPC-1,NA,H,Human,Pancreas,Epithelial,Adult,L,24,0,LDH,LDHrelease,NA,99.710279,0.0317,165,10.3390/ijms222212100
4245,2021,ND,C,Sphere,None,Commercial,Positive,NA,157.6,NA,23.2,NA,AsPC-1,NA,H,Human,Pancreas,Epithelial,Adult,L,24,0,LDH,LDHrelease,NA,99.69687219,0.0071,165,10.3390/ijms222212100
4246,2021,C60,C,Sphere,OH,Commercial,Negative,NA,185.3,NA,-48.1,NA,AsPC-1,NA,H,Human,Pancreas,Epithelial,Adult,L,24,0,LDH,LDHrelease,NA,99.68400166,0.024,165,10.3390/ijms222212100
4247,2021,GO,C,Flake,None,Commercial,Negative,NA,419.6,NA,-38.9,NA,AsPC-1,NA,H,Human,Pancreas,Epithelial,Adult,L,24,10,LDH,LDHrelease,NA,96.40013943,0.0317,165,10.3390/ijms222212100
4248,2021,ND,C,Sphere,None,Commercial,Positive,NA,157.6,NA,23.2,NA,AsPC-1,NA,H,Human,Pancreas,Epithelial,Adult,L,24,10,LDH,LDHrelease,NA,97.09595249,0.0071,165,10.3390/ijms222212100
4249,2021,C60,C,Sphere,OH,Commercial,Negative,NA,185.3,NA,-48.1,NA,AsPC-1,NA,H,Human,Pancreas,Epithelial,Adult,L,24,10,LDH,LDHrelease,NA,97.50861387,0.024,165,10.3390/ijms222212100
4250,2021,GO,C,Flake,None,Commercial,Negative,NA,419.6,NA,-38.9,NA,AsPC-1,NA,H,Human,Pancreas,Epithelial,Adult,L,24,20,LDH,LDHrelease,NA,97.20347504,0.0317,165,10.3390/ijms222212100
4251,2021,ND,C,Sphere,None,Commercial,Positive,NA,157.6,NA,23.2,NA,AsPC-1,NA,H,Human,Pancreas,Epithelial,Adult,L,24,20,LDH,LDHrelease,NA,91.51630938,0.0071,165,10.3390/ijms222212100
4252,2021,C60,C,Sphere,OH,Commercial,Negative,NA,185.3,NA,-48.1,NA,AsPC-1,NA,H,Human,Pancreas,Epithelial,Adult,L,24,20,LDH,LDHrelease,NA,98.17010551,0.024,165,10.3390/ijms222212100
4253,2021,GO,C,Flake,None,Commercial,Negative,NA,419.6,NA,-38.9,NA,AsPC-1,NA,H,Human,Pancreas,Epithelial,Adult,L,24,50,LDH,LDHrelease,NA,97.15521055,0.0317,165,10.3390/ijms222212100
4254,2021,ND,C,Sphere,None,Commercial,Positive,NA,157.6,NA,23.2,NA,AsPC-1,NA,H,Human,Pancreas,Epithelial,Adult,L,24,50,LDH,LDHrelease,NA,95.29836839,0.0071,165,10.3390/ijms222212100
4255,2021,C60,C,Sphere,OH,Commercial,Negative,NA,185.3,NA,-48.1,NA,AsPC-1,NA,H,Human,Pancreas,Epithelial,Adult,L,24,50,LDH,LDHrelease,NA,97.41315744,0.024,165,10.3390/ijms222212100
4256,2021,GO,C,Flake,None,Commercial,Negative,NA,419.6,NA,-38.9,NA,AsPC-1,NA,H,Human,Pancreas,Epithelial,Adult,L,24,100,LDH,LDHrelease,NA,98.10039014,0.0317,165,10.3390/ijms222212100
4257,2021,ND,C,Sphere,None,Commercial,Positive,NA,157.6,NA,23.2,NA,AsPC-1,NA,H,Human,Pancreas,Epithelial,Adult,L,24,100,LDH,LDHrelease,NA,95.67617209,0.0071,165,10.3390/ijms222212100
4258,2021,C60,C,Sphere,OH,Commercial,Negative,NA,185.3,NA,-48.1,NA,AsPC-1,NA,H,Human,Pancreas,Epithelial,Adult,L,24,100,LDH,LDHrelease,NA,94.95354543,0.024,165,10.3390/ijms222212100
4259,2021,GO,C,Flake,None,Commercial,Negative,NA,419.6,NA,-38.9,NA,AsPC-1,NA,H,Human,Pancreas,Epithelial,Adult,L,24,200,LDH,LDHrelease,NA,97.76897398,0.0317,165,10.3390/ijms222212100
4260,2021,ND,C,Sphere,None,Commercial,Positive,NA,157.6,NA,23.2,NA,AsPC-1,NA,H,Human,Pancreas,Epithelial,Adult,L,24,200,LDH,LDHrelease,NA,94.91868774,0.0071,165,10.3390/ijms222212100
4261,2021,C60,C,Sphere,OH,Commercial,Negative,NA,185.3,NA,-48.1,NA,AsPC-1,NA,H,Human,Pancreas,Epithelial,Adult,L,24,200,LDH,LDHrelease,NA,88.23915054,0.024,165,10.3390/ijms222212100
4262,2021,GO,C,Flake,None,Commercial,Negative,NA,419.6,NA,-38.9,NA,HFFF-2,NA,H,Human,Foreskin/ foetal,Fibroblast,Fetus,L,24,0,LDH,LDHrelease,NA,99.96693851,0.0317,165,10.3390/ijms222212100
4263,2021,ND,C,Sphere,None,Commercial,Positive,NA,157.6,NA,23.2,NA,HFFF-2,NA,H,Human,Foreskin/ foetal,Fibroblast,Fetus,L,24,0,LDH,LDHrelease,NA,99.96032621,0.0071,165,10.3390/ijms222212100
4264,2021,C60,C,Sphere,OH,Commercial,Negative,NA,185.3,NA,-48.1,NA,HFFF-2,NA,H,Human,Foreskin/ foetal,Fibroblast,Fetus,L,24,0,LDH,LDHrelease,NA,100.0969804,0.024,165,10.3390/ijms222212100
4265,2021,GO,C,Flake,None,Commercial,Negative,NA,419.6,NA,-38.9,NA,HFFF-2,NA,H,Human,Foreskin/ foetal,Fibroblast,Fetus,L,24,10,LDH,LDHrelease,NA,92.34929469,0.0317,165,10.3390/ijms222212100
4266,2021,ND,C,Sphere,None,Commercial,Positive,NA,157.6,NA,23.2,NA,HFFF-2,NA,H,Human,Foreskin/ foetal,Fibroblast,Fetus,L,24,10,LDH,LDHrelease,NA,96.21087723,0.0071,165,10.3390/ijms222212100
4267,2021,C60,C,Sphere,OH,Commercial,Negative,NA,185.3,NA,-48.1,NA,HFFF-2,NA,H,Human,Foreskin/ foetal,Fibroblast,Fetus,L,24,10,LDH,LDHrelease,NA,95.48793255,0.024,165,10.3390/ijms222212100
4268,2021,GO,C,Flake,None,Commercial,Negative,NA,419.6,NA,-38.9,NA,HFFF-2,NA,H,Human,Foreskin/ foetal,Fibroblast,Fetus,L,24,20,LDH,LDHrelease,NA,92.46831607,0.0317,165,10.3390/ijms222212100
4269,2021,ND,C,Sphere,None,Commercial,Positive,NA,157.6,NA,23.2,NA,HFFF-2,NA,H,Human,Foreskin/ foetal,Fibroblast,Fetus,L,24,20,LDH,LDHrelease,NA,86.01471236,0.0071,165,10.3390/ijms222212100
4270,2021,C60,C,Sphere,OH,Commercial,Negative,NA,185.3,NA,-48.1,NA,HFFF-2,NA,H,Human,Foreskin/ foetal,Fibroblast,Fetus,L,24,20,LDH,LDHrelease,NA,96.75308574,0.024,165,10.3390/ijms222212100
4271,2021,GO,C,Flake,None,Commercial,Negative,NA,419.6,NA,-38.9,NA,HFFF-2,NA,H,Human,Foreskin/ foetal,Fibroblast,Fetus,L,24,50,LDH,LDHrelease,NA,94.16299317,0.0317,165,10.3390/ijms222212100
4272,2021,ND,C,Sphere,None,Commercial,Positive,NA,157.6,NA,23.2,NA,HFFF-2,NA,H,Human,Foreskin/ foetal,Fibroblast,Fetus,L,24,50,LDH,LDHrelease,NA,70.08788847,0.0071,165,10.3390/ijms222212100
4273,2021,C60,C,Sphere,OH,Commercial,Negative,NA,185.3,NA,-48.1,NA,HFFF-2,NA,H,Human,Foreskin/ foetal,Fibroblast,Fetus,L,24,50,LDH,LDHrelease,NA,96.44203218,0.024,165,10.3390/ijms222212100
4274,2021,GO,C,Flake,None,Commercial,Negative,NA,419.6,NA,-38.9,NA,HFFF-2,NA,H,Human,Foreskin/ foetal,Fibroblast,Fetus,L,24,100,LDH,LDHrelease,NA,96.14447873,0.0317,165,10.3390/ijms222212100
4275,2021,ND,C,Sphere,None,Commercial,Positive,NA,157.6,NA,23.2,NA,HFFF-2,NA,H,Human,Foreskin/ foetal,Fibroblast,Fetus,L,24,100,LDH,LDHrelease,NA,77.94329954,0.0071,165,10.3390/ijms222212100
4276,2021,C60,C,Sphere,OH,Commercial,Negative,NA,185.3,NA,-48.1,NA,HFFF-2,NA,H,Human,Foreskin/ foetal,Fibroblast,Fetus,L,24,100,LDH,LDHrelease,NA,93.83899052,0.024,165,10.3390/ijms222212100
4277,2021,GO,C,Flake,None,Commercial,Negative,NA,419.6,NA,-38.9,NA,HFFF-2,NA,H,Human,Foreskin/ foetal,Fibroblast,Fetus,L,24,200,LDH,LDHrelease,NA,96.40676659,0.0317,165,10.3390/ijms222212100
4278,2021,ND,C,Sphere,None,Commercial,Positive,NA,157.6,NA,23.2,NA,HFFF-2,NA,H,Human,Foreskin/ foetal,Fibroblast,Fetus,L,24,200,LDH,LDHrelease,NA,86.22823452,0.0071,165,10.3390/ijms222212100
4279,2021,C60,C,Sphere,OH,Commercial,Negative,NA,185.3,NA,-48.1,NA,HFFF-2,NA,H,Human,Foreskin/ foetal,Fibroblast,Fetus,L,24,200,LDH,LDHrelease,NA,86.79468812,0.024,165,10.3390/ijms222212100
4280,2021,GO,C,Flake,None,Commercial,Negative,NA,419.6,NA,-38.9,NA,HS-5,NA,H,Human,BoneMarrow,Fibroblast,Adult,L,24,0,LDH,LDHrelease,NA,99.57020057,0.0317,165,10.3390/ijms222212100
4281,2021,ND,C,Sphere,None,Commercial,Positive,NA,157.6,NA,23.2,NA,HS-5,NA,H,Human,BoneMarrow,Fibroblast,Adult,L,24,0,LDH,LDHrelease,NA,99.56358827,0.0071,165,10.3390/ijms222212100
4282,2021,C60,C,Sphere,OH,Commercial,Negative,NA,185.3,NA,-48.1,NA,HS-5,NA,H,Human,BoneMarrow,Fibroblast,Adult,L,24,0,LDH,LDHrelease,NA,99.55697598,0.024,165,10.3390/ijms222212100
4283,2021,GO,C,Flake,None,Commercial,Negative,NA,419.6,NA,-38.9,NA,HS-5,NA,H,Human,BoneMarrow,Fibroblast,Adult,L,24,10,LDH,LDHrelease,NA,99.25942253,0.0317,165,10.3390/ijms222212100
4284,2021,ND,C,Sphere,None,Commercial,Positive,NA,157.6,NA,23.2,NA,HS-5,NA,H,Human,BoneMarrow,Fibroblast,Adult,L,24,10,LDH,LDHrelease,NA,100.541933,0.0071,165,10.3390/ijms222212100
4285,2021,C60,C,Sphere,OH,Commercial,Negative,NA,185.3,NA,-48.1,NA,HS-5,NA,H,Human,BoneMarrow,Fibroblast,Adult,L,24,10,LDH,LDHrelease,NA,100.1055213,0.024,165,10.3390/ijms222212100
4286,2021,GO,C,Flake,None,Commercial,Negative,NA,419.6,NA,-38.9,NA,HS-5,NA,H,Human,BoneMarrow,Fibroblast,Adult,L,24,20,LDH,LDHrelease,NA,100.5243002,0.0317,165,10.3390/ijms222212100
4287,2021,ND,C,Sphere,None,Commercial,Positive,NA,157.6,NA,23.2,NA,HS-5,NA,H,Human,BoneMarrow,Fibroblast,Adult,L,24,20,LDH,LDHrelease,NA,100.6609544,0.0071,165,10.3390/ijms222212100
4288,2021,C60,C,Sphere,OH,Commercial,Negative,NA,185.3,NA,-48.1,NA,HS-5,NA,H,Human,BoneMarrow,Fibroblast,Adult,L,24,20,LDH,LDHrelease,NA,101.0841415,0.024,165,10.3390/ijms222212100
4289,2021,GO,C,Flake,None,Commercial,Negative,NA,419.6,NA,-38.9,NA,HS-5,NA,H,Human,BoneMarrow,Fibroblast,Adult,L,24,50,LDH,LDHrelease,NA,101.073121,0.0317,165,10.3390/ijms222212100
4290,2021,ND,C,Sphere,None,Commercial,Positive,NA,157.6,NA,23.2,NA,HS-5,NA,H,Human,BoneMarrow,Fibroblast,Adult,L,24,50,LDH,LDHrelease,NA,91.61092131,0.0071,165,10.3390/ijms222212100
4291,2021,C60,C,Sphere,OH,Commercial,Negative,NA,185.3,NA,-48.1,NA,HS-5,NA,H,Human,BoneMarrow,Fibroblast,Adult,L,24,50,LDH,LDHrelease,NA,98.62436632,0.024,165,10.3390/ijms222212100
4292,2021,GO,C,Flake,None,Commercial,Negative,NA,419.6,NA,-38.9,NA,HS-5,NA,H,Human,BoneMarrow,Fibroblast,Adult,L,24,100,LDH,LDHrelease,NA,98.61334582,0.0317,165,10.3390/ijms222212100
4293,2021,ND,C,Sphere,None,Commercial,Positive,NA,157.6,NA,23.2,NA,HS-5,NA,H,Human,BoneMarrow,Fibroblast,Adult,L,24,100,LDH,LDHrelease,NA,91.58667622,0.0071,165,10.3390/ijms222212100
4294,2021,C60,C,Sphere,OH,Commercial,Negative,NA,185.3,NA,-48.1,NA,HS-5,NA,H,Human,BoneMarrow,Fibroblast,Adult,L,24,100,LDH,LDHrelease,NA,96.45112409,0.024,165,10.3390/ijms222212100
4295,2021,GO,C,Flake,None,Commercial,Negative,NA,419.6,NA,-38.9,NA,HS-5,NA,H,Human,BoneMarrow,Fibroblast,Adult,L,24,200,LDH,LDHrelease,NA,100.165032,0.0317,165,10.3390/ijms222212100
4296,2021,ND,C,Sphere,None,Commercial,Positive,NA,157.6,NA,23.2,NA,HS-5,NA,H,Human,BoneMarrow,Fibroblast,Adult,L,24,200,LDH,LDHrelease,NA,92.70856293,0.0071,165,10.3390/ijms222212100
4297,2021,C60,C,Sphere,OH,Commercial,Negative,NA,185.3,NA,-48.1,NA,HS-5,NA,H,Human,BoneMarrow,Fibroblast,Adult,L,24,200,LDH,LDHrelease,NA,91.84207626,0.024,165,10.3390/ijms222212100
4298,2021,Ag,I,Sphere,None,Commercial,Negative,NA,244.2,NA,-23.2,NA,BxPC-3,NA,H,Human,Pancreas,Epithelial,Adult,L,24,0,MTT,TetrazoliumSalt,NA,99.63545227,0.2177,165,10.3390/ijms222212100
4299,2021,Au,I,Sphere,None,Commercial,Negative,NA,190.2,NA,-13.3,NA,BxPC-3,NA,H,Human,Pancreas,Epithelial,Adult,L,24,0,MTT,TetrazoliumSalt,NA,99.65254044,0.2875,165,10.3390/ijms222212100
4300,2021,Pt,I,Sphere,None,Commercial,Negative,NA,80,NA,-21.7,NA,BxPC-3,NA,H,Human,Pancreas,Epithelial,Adult,L,24,0,MTT,TetrazoliumSalt,NA,99.67026151,0.092,165,10.3390/ijms222212100
4301,2021,Ag,I,Sphere,None,Commercial,Negative,NA,244.2,NA,-23.2,NA,BxPC-3,NA,H,Human,Pancreas,Epithelial,Adult,L,24,0.1,MTT,TetrazoliumSalt,NA,109.4738108,0.2177,165,10.3390/ijms222212100
4302,2021,Au,I,Sphere,None,Commercial,Negative,NA,190.2,NA,-13.3,NA,BxPC-3,NA,H,Human,Pancreas,Epithelial,Adult,L,24,0.1,MTT,TetrazoliumSalt,NA,107.6111997,0.2875,165,10.3390/ijms222212100
4303,2021,Pt,I,Sphere,None,Commercial,Negative,NA,80,NA,-21.7,NA,BxPC-3,NA,H,Human,Pancreas,Epithelial,Adult,L,24,0.1,MTT,TetrazoliumSalt,NA,111.7642591,0.092,165,10.3390/ijms222212100
4304,2021,Ag,I,Sphere,None,Commercial,Negative,NA,244.2,NA,-23.2,NA,BxPC-3,NA,H,Human,Pancreas,Epithelial,Adult,L,24,0.5,MTT,TetrazoliumSalt,NA,103.8986355,0.2177,165,10.3390/ijms222212100
4305,2021,Au,I,Sphere,None,Commercial,Negative,NA,190.2,NA,-13.3,NA,BxPC-3,NA,H,Human,Pancreas,Epithelial,Adult,L,24,0.5,MTT,TetrazoliumSalt,NA,97.90068606,0.2875,165,10.3390/ijms222212100
4306,2021,Pt,I,Sphere,None,Commercial,Negative,NA,80,NA,-21.7,NA,BxPC-3,NA,H,Human,Pancreas,Epithelial,Adult,L,24,0.5,MTT,TetrazoliumSalt,NA,104.3093846,0.092,165,10.3390/ijms222212100
4307,2021,Ag,I,Sphere,None,Commercial,Negative,NA,244.2,NA,-23.2,NA,BxPC-3,NA,H,Human,Pancreas,Epithelial,Adult,L,24,1,MTT,TetrazoliumSalt,NA,110.7294752,0.2177,165,10.3390/ijms222212100
4308,2021,Au,I,Sphere,None,Commercial,Negative,NA,190.2,NA,-13.3,NA,BxPC-3,NA,H,Human,Pancreas,Epithelial,Adult,L,24,1,MTT,TetrazoliumSalt,NA,100.2202476,0.2875,165,10.3390/ijms222212100
4309,2021,Pt,I,Sphere,None,Commercial,Negative,NA,80,NA,-21.7,NA,BxPC-3,NA,H,Human,Pancreas,Epithelial,Adult,L,24,1,MTT,TetrazoliumSalt,NA,102.117035,0.092,165,10.3390/ijms222212100
4310,2021,Ag,I,Sphere,None,Commercial,Negative,NA,244.2,NA,-23.2,NA,BxPC-3,NA,H,Human,Pancreas,Epithelial,Adult,L,24,2,MTT,TetrazoliumSalt,NA,108.9136984,0.2177,165,10.3390/ijms222212100
4311,2021,Au,I,Sphere,None,Commercial,Negative,NA,190.2,NA,-13.3,NA,BxPC-3,NA,H,Human,Pancreas,Epithelial,Adult,L,24,2,MTT,TetrazoliumSalt,NA,105.9232678,0.2875,165,10.3390/ijms222212100
4312,2021,Pt,I,Sphere,None,Commercial,Negative,NA,80,NA,-21.7,NA,BxPC-3,NA,H,Human,Pancreas,Epithelial,Adult,L,24,2,MTT,TetrazoliumSalt,NA,92.0312144,0.092,165,10.3390/ijms222212100
4313,2021,Ag,I,Sphere,None,Commercial,Negative,NA,244.2,NA,-23.2,NA,BxPC-3,NA,H,Human,Pancreas,Epithelial,Adult,L,24,5,MTT,TetrazoliumSalt,NA,95.06721349,0.2177,165,10.3390/ijms222212100
4314,2021,Au,I,Sphere,None,Commercial,Negative,NA,190.2,NA,-13.3,NA,BxPC-3,NA,H,Human,Pancreas,Epithelial,Adult,L,24,5,MTT,TetrazoliumSalt,NA,102.9790385,0.2875,165,10.3390/ijms222212100
4315,2021,Pt,I,Sphere,None,Commercial,Negative,NA,80,NA,-21.7,NA,BxPC-3,NA,H,Human,Pancreas,Epithelial,Adult,L,24,5,MTT,TetrazoliumSalt,NA,99.23736108,0.092,165,10.3390/ijms222212100
4316,2021,Ag,I,Sphere,None,Commercial,Negative,NA,244.2,NA,-23.2,NA,AsPC-1,NA,H,Human,Pancreas,Epithelial,Adult,L,24,0,MTT,TetrazoliumSalt,NA,100.2170831,0.2177,165,10.3390/ijms222212100
4317,2021,Au,I,Sphere,None,Commercial,Negative,NA,190.2,NA,-13.3,NA,AsPC-1,NA,H,Human,Pancreas,Epithelial,Adult,L,24,0,MTT,TetrazoliumSalt,NA,100.2341713,0.2875,165,10.3390/ijms222212100
4318,2021,Pt,I,Sphere,None,Commercial,Negative,NA,80,NA,-21.7,NA,AsPC-1,NA,H,Human,Pancreas,Epithelial,Adult,L,24,0,MTT,TetrazoliumSalt,NA,100.2518924,0.092,165,10.3390/ijms222212100
4319,2021,Ag,I,Sphere,None,Commercial,Negative,NA,244.2,NA,-23.2,NA,AsPC-1,NA,H,Human,Pancreas,Epithelial,Adult,L,24,0.1,MTT,TetrazoliumSalt,NA,84.86747171,0.2177,165,10.3390/ijms222212100
4320,2021,Au,I,Sphere,None,Commercial,Negative,NA,190.2,NA,-13.3,NA,AsPC-1,NA,H,Human,Pancreas,Epithelial,Adult,L,24,0.1,MTT,TetrazoliumSalt,NA,93.53180932,0.2875,165,10.3390/ijms222212100
4321,2021,Pt,I,Sphere,None,Commercial,Negative,NA,80,NA,-21.7,NA,AsPC-1,NA,H,Human,Pancreas,Epithelial,Adult,L,24,0.1,MTT,TetrazoliumSalt,NA,86.0301005,0.092,165,10.3390/ijms222212100
4322,2021,Ag,I,Sphere,None,Commercial,Negative,NA,244.2,NA,-23.2,NA,AsPC-1,NA,H,Human,Pancreas,Epithelial,Adult,L,24,0.5,MTT,TetrazoliumSalt,NA,76.2847776,0.2177,165,10.3390/ijms222212100
4323,2021,Au,I,Sphere,None,Commercial,Negative,NA,190.2,NA,-13.3,NA,AsPC-1,NA,H,Human,Pancreas,Epithelial,Adult,L,24,0.5,MTT,TetrazoliumSalt,NA,86.82818157,0.2875,165,10.3390/ijms222212100
4324,2021,Pt,I,Sphere,None,Commercial,Negative,NA,80,NA,-21.7,NA,AsPC-1,NA,H,Human,Pancreas,Epithelial,Adult,L,24,0.5,MTT,TetrazoliumSalt,NA,89.85342143,0.092,165,10.3390/ijms222212100
4325,2021,Ag,I,Sphere,None,Commercial,Negative,NA,244.2,NA,-23.2,NA,AsPC-1,NA,H,Human,Pancreas,Epithelial,Adult,L,24,1,MTT,TetrazoliumSalt,NA,88.75471507,0.2177,165,10.3390/ijms222212100
4326,2021,Au,I,Sphere,None,Commercial,Negative,NA,190.2,NA,-13.3,NA,AsPC-1,NA,H,Human,Pancreas,Epithelial,Adult,L,24,1,MTT,TetrazoliumSalt,NA,84.6364649,0.2875,165,10.3390/ijms222212100
4327,2021,Pt,I,Sphere,None,Commercial,Negative,NA,80,NA,-21.7,NA,AsPC-1,NA,H,Human,Pancreas,Epithelial,Adult,L,24,1,MTT,TetrazoliumSalt,NA,90.29328371,0.092,165,10.3390/ijms222212100
4328,2021,Ag,I,Sphere,None,Commercial,Negative,NA,244.2,NA,-23.2,NA,AsPC-1,NA,H,Human,Pancreas,Epithelial,Adult,L,24,2,MTT,TetrazoliumSalt,NA,86.18705856,0.2177,165,10.3390/ijms222212100
4329,2021,Au,I,Sphere,None,Commercial,Negative,NA,190.2,NA,-13.3,NA,AsPC-1,NA,H,Human,Pancreas,Epithelial,Adult,L,24,2,MTT,TetrazoliumSalt,NA,79.81316929,0.2875,165,10.3390/ijms222212100
4330,2021,Pt,I,Sphere,None,Commercial,Negative,NA,80,NA,-21.7,NA,AsPC-1,NA,H,Human,Pancreas,Epithelial,Adult,L,24,2,MTT,TetrazoliumSalt,NA,80.58277006,0.092,165,10.3390/ijms222212100
4331,2021,Ag,I,Sphere,None,Commercial,Negative,NA,244.2,NA,-23.2,NA,AsPC-1,NA,H,Human,Pancreas,Epithelial,Adult,L,24,5,MTT,TetrazoliumSalt,NA,71.213387,0.2177,165,10.3390/ijms222212100
4332,2021,Au,I,Sphere,None,Commercial,Negative,NA,190.2,NA,-13.3,NA,AsPC-1,NA,H,Human,Pancreas,Epithelial,Adult,L,24,5,MTT,TetrazoliumSalt,NA,82.13273082,0.2875,165,10.3390/ijms222212100
4333,2021,Pt,I,Sphere,None,Commercial,Negative,NA,80,NA,-21.7,NA,AsPC-1,NA,H,Human,Pancreas,Epithelial,Adult,L,24,5,MTT,TetrazoliumSalt,NA,78.76699324,0.092,165,10.3390/ijms222212100
4334,2021,Ag,I,Sphere,None,Commercial,Negative,NA,244.2,NA,-23.2,NA,HFFF-2,NA,H,Human,Foreskin/ foetal,Fibroblast,Fetus,L,24,0,MTT,TetrazoliumSalt,NA,100.6234414,0.2177,165,10.3390/ijms222212100
4335,2021,Au,I,Sphere,None,Commercial,Negative,NA,190.2,NA,-13.3,NA,HFFF-2,NA,H,Human,Foreskin/ foetal,Fibroblast,Fetus,L,24,0,MTT,TetrazoliumSalt,NA,100.6234414,0.2875,165,10.3390/ijms222212100
4336,2021,Pt,I,Sphere,None,Commercial,Negative,NA,80,NA,-21.7,NA,HFFF-2,NA,H,Human,Foreskin/ foetal,Fibroblast,Fetus,L,24,0,MTT,TetrazoliumSalt,NA,100.6234414,0.092,165,10.3390/ijms222212100
4337,2021,Ag,I,Sphere,None,Commercial,Negative,NA,244.2,NA,-23.2,NA,HFFF-2,NA,H,Human,Foreskin/ foetal,Fibroblast,Fetus,L,24,0.1,MTT,TetrazoliumSalt,NA,108.8528678,0.2177,165,10.3390/ijms222212100
4338,2021,Au,I,Sphere,None,Commercial,Negative,NA,190.2,NA,-13.3,NA,HFFF-2,NA,H,Human,Foreskin/ foetal,Fibroblast,Fetus,L,24,0.1,MTT,TetrazoliumSalt,NA,114.8379052,0.2875,165,10.3390/ijms222212100
4339,2021,Pt,I,Sphere,None,Commercial,Negative,NA,80,NA,-21.7,NA,HFFF-2,NA,H,Human,Foreskin/ foetal,Fibroblast,Fetus,L,24,0.1,MTT,TetrazoliumSalt,NA,116.3341646,0.092,165,10.3390/ijms222212100
4340,2021,Ag,I,Sphere,None,Commercial,Negative,NA,244.2,NA,-23.2,NA,HFFF-2,NA,H,Human,Foreskin/ foetal,Fibroblast,Fetus,L,24,0.5,MTT,TetrazoliumSalt,NA,95.7605985,0.2177,165,10.3390/ijms222212100
4341,2021,Au,I,Sphere,None,Commercial,Negative,NA,190.2,NA,-13.3,NA,HFFF-2,NA,H,Human,Foreskin/ foetal,Fibroblast,Fetus,L,24,0.5,MTT,TetrazoliumSalt,NA,114.4638404,0.2875,165,10.3390/ijms222212100
4342,2021,Pt,I,Sphere,None,Commercial,Negative,NA,80,NA,-21.7,NA,HFFF-2,NA,H,Human,Foreskin/ foetal,Fibroblast,Fetus,L,24,0.5,MTT,TetrazoliumSalt,NA,114.4638404,0.092,165,10.3390/ijms222212100
4343,2021,Ag,I,Sphere,None,Commercial,Negative,NA,244.2,NA,-23.2,NA,HFFF-2,NA,H,Human,Foreskin/ foetal,Fibroblast,Fetus,L,24,1,MTT,TetrazoliumSalt,NA,105.8603491,0.2177,165,10.3390/ijms222212100
4344,2021,Au,I,Sphere,None,Commercial,Negative,NA,190.2,NA,-13.3,NA,HFFF-2,NA,H,Human,Foreskin/ foetal,Fibroblast,Fetus,L,24,1,MTT,TetrazoliumSalt,NA,108.8528678,0.2875,165,10.3390/ijms222212100
4345,2021,Pt,I,Sphere,None,Commercial,Negative,NA,80,NA,-21.7,NA,HFFF-2,NA,H,Human,Foreskin/ foetal,Fibroblast,Fetus,L,24,1,MTT,TetrazoliumSalt,NA,115.5860349,0.092,165,10.3390/ijms222212100
4346,2021,Ag,I,Sphere,None,Commercial,Negative,NA,244.2,NA,-23.2,NA,HFFF-2,NA,H,Human,Foreskin/ foetal,Fibroblast,Fetus,L,24,2,MTT,TetrazoliumSalt,NA,116.3341646,0.2177,165,10.3390/ijms222212100
4347,2021,Au,I,Sphere,None,Commercial,Negative,NA,190.2,NA,-13.3,NA,HFFF-2,NA,H,Human,Foreskin/ foetal,Fibroblast,Fetus,L,24,2,MTT,TetrazoliumSalt,NA,114.4638404,0.2875,165,10.3390/ijms222212100
4348,2021,Pt,I,Sphere,None,Commercial,Negative,NA,80,NA,-21.7,NA,HFFF-2,NA,H,Human,Foreskin/ foetal,Fibroblast,Fetus,L,24,2,MTT,TetrazoliumSalt,NA,111.4713217,0.092,165,10.3390/ijms222212100
4349,2021,Ag,I,Sphere,None,Commercial,Negative,NA,244.2,NA,-23.2,NA,HFFF-2,NA,H,Human,Foreskin/ foetal,Fibroblast,Fetus,L,24,5,MTT,TetrazoliumSalt,NA,112.967581,0.2177,165,10.3390/ijms222212100
4350,2021,Au,I,Sphere,None,Commercial,Negative,NA,190.2,NA,-13.3,NA,HS-5,NA,H,Human,BoneMarrow,Fibroblast,Adult,L,24,5,MTT,TetrazoliumSalt,NA,106.9825436,0.2875,165,10.3390/ijms222212100
4351,2021,Pt,I,Sphere,None,Commercial,Negative,NA,80,NA,-21.7,NA,HS-5,NA,H,Human,BoneMarrow,Fibroblast,Adult,L,24,5,MTT,TetrazoliumSalt,NA,90.89775561,0.092,165,10.3390/ijms222212100
4352,2021,Ag,I,Sphere,None,Commercial,Negative,NA,244.2,NA,-23.2,NA,HS-5,NA,H,Human,BoneMarrow,Fibroblast,Adult,L,24,0,MTT,TetrazoliumSalt,NA,100.9975062,0.2177,165,10.3390/ijms222212100
4353,2021,Au,I,Sphere,None,Commercial,Negative,NA,190.2,NA,-13.3,NA,HS-5,NA,H,Human,BoneMarrow,Fibroblast,Adult,L,24,0,MTT,TetrazoliumSalt,NA,100.9975062,0.2875,165,10.3390/ijms222212100
4354,2021,Pt,I,Sphere,None,Commercial,Negative,NA,80,NA,-21.7,NA,HS-5,NA,H,Human,BoneMarrow,Fibroblast,Adult,L,24,0,MTT,TetrazoliumSalt,NA,100.9975062,0.092,165,10.3390/ijms222212100
4355,2021,Ag,I,Sphere,None,Commercial,Negative,NA,244.2,NA,-23.2,NA,HS-5,NA,H,Human,BoneMarrow,Fibroblast,Adult,L,24,0.1,MTT,TetrazoliumSalt,NA,76.30922693,0.2177,165,10.3390/ijms222212100
4356,2021,Au,I,Sphere,None,Commercial,Negative,NA,190.2,NA,-13.3,NA,HS-5,NA,H,Human,BoneMarrow,Fibroblast,Adult,L,24,0.1,MTT,TetrazoliumSalt,NA,94.26433915,0.2875,165,10.3390/ijms222212100
4357,2021,Pt,I,Sphere,None,Commercial,Negative,NA,80,NA,-21.7,NA,HS-5,NA,H,Human,BoneMarrow,Fibroblast,Adult,L,24,0.1,MTT,TetrazoliumSalt,NA,90.14962594,0.092,165,10.3390/ijms222212100
4358,2021,Ag,I,Sphere,None,Commercial,Negative,NA,244.2,NA,-23.2,NA,HS-5,NA,H,Human,BoneMarrow,Fibroblast,Adult,L,24,0.5,MTT,TetrazoliumSalt,NA,74.81296758,0.2177,165,10.3390/ijms222212100
4359,2021,Au,I,Sphere,None,Commercial,Negative,NA,190.2,NA,-13.3,NA,HS-5,NA,H,Human,BoneMarrow,Fibroblast,Adult,L,24,0.5,MTT,TetrazoliumSalt,NA,86.78304239,0.2875,165,10.3390/ijms222212100
4360,2021,Pt,I,Sphere,None,Commercial,Negative,NA,80,NA,-21.7,NA,HS-5,NA,H,Human,BoneMarrow,Fibroblast,Adult,L,24,0.5,MTT,TetrazoliumSalt,NA,85.66084788,0.092,165,10.3390/ijms222212100
4361,2021,Ag,I,Sphere,None,Commercial,Negative,NA,244.2,NA,-23.2,NA,HS-5,NA,H,Human,BoneMarrow,Fibroblast,Adult,L,24,1,MTT,TetrazoliumSalt,NA,108.478803,0.2177,165,10.3390/ijms222212100
4362,2021,Au,I,Sphere,None,Commercial,Negative,NA,190.2,NA,-13.3,NA,HS-5,NA,H,Human,BoneMarrow,Fibroblast,Adult,L,24,1,MTT,TetrazoliumSalt,NA,83.41645885,0.2875,165,10.3390/ijms222212100
4363,2021,Pt,I,Sphere,None,Commercial,Negative,NA,80,NA,-21.7,NA,HS-5,NA,H,Human,BoneMarrow,Fibroblast,Adult,L,24,1,MTT,TetrazoliumSalt,NA,85.66084788,0.092,165,10.3390/ijms222212100
4364,2021,Ag,I,Sphere,None,Commercial,Negative,NA,244.2,NA,-23.2,NA,HS-5,NA,H,Human,BoneMarrow,Fibroblast,Adult,L,24,2,MTT,TetrazoliumSalt,NA,103.2418953,0.2177,165,10.3390/ijms222212100
4365,2021,Au,I,Sphere,None,Commercial,Negative,NA,190.2,NA,-13.3,NA,HS-5,NA,H,Human,BoneMarrow,Fibroblast,Adult,L,24,2,MTT,TetrazoliumSalt,NA,81.17206983,0.2875,165,10.3390/ijms222212100
4366,2021,Pt,I,Sphere,None,Commercial,Negative,NA,80,NA,-21.7,NA,HS-5,NA,H,Human,BoneMarrow,Fibroblast,Adult,L,24,2,MTT,TetrazoliumSalt,NA,80.42394015,0.092,165,10.3390/ijms222212100
4367,2021,Ag,I,Sphere,None,Commercial,Negative,NA,244.2,NA,-23.2,NA,HS-5,NA,H,Human,BoneMarrow,Fibroblast,Adult,L,24,5,MTT,TetrazoliumSalt,NA,100.9975062,0.2177,165,10.3390/ijms222212100
4368,2021,Au,I,Sphere,None,Commercial,Negative,NA,190.2,NA,-13.3,NA,HS-5,NA,H,Human,BoneMarrow,Fibroblast,Adult,L,24,5,MTT,TetrazoliumSalt,NA,88.27930175,0.2875,165,10.3390/ijms222212100
4369,2021,Pt,I,Sphere,None,Commercial,Negative,NA,80,NA,-21.7,NA,HS-5,NA,H,Human,BoneMarrow,Fibroblast,Adult,L,24,5,MTT,TetrazoliumSalt,NA,79.67581047,0.092,165,10.3390/ijms222212100
4370,2021,GO,C,Flake,None,Commercial,Negative,NA,419.6,NA,-38.9,NA,BxPC-3,NA,H,Human,Pancreas,Epithelial,Adult,L,24,0,MTT,TetrazoliumSalt,NA,100.4273504,0.0317,165,10.3390/ijms222212100
4371,2021,ND,C,Sphere,None,Commercial,Positive,NA,157.6,NA,23.2,NA,BxPC-3,NA,H,Human,Pancreas,Epithelial,Adult,L,24,0,MTT,TetrazoliumSalt,NA,100.4273504,0.0071,165,10.3390/ijms222212100
4372,2021,C60,C,Sphere,OH,Commercial,Negative,NA,185.3,NA,-48.1,NA,BxPC-3,NA,H,Human,Pancreas,Epithelial,Adult,L,24,0,MTT,TetrazoliumSalt,NA,100.4273504,0.024,165,10.3390/ijms222212100
4373,2021,GO,C,Flake,None,Commercial,Negative,NA,419.6,NA,-38.9,NA,BxPC-3,NA,H,Human,Pancreas,Epithelial,Adult,L,24,10,MTT,TetrazoliumSalt,NA,83.76068376,0.0317,165,10.3390/ijms222212100
4374,2021,ND,C,Sphere,None,Commercial,Positive,NA,157.6,NA,23.2,NA,BxPC-3,NA,H,Human,Pancreas,Epithelial,Adult,L,24,10,MTT,TetrazoliumSalt,NA,70.08547009,0.0071,165,10.3390/ijms222212100
4375,2021,C60,C,Sphere,OH,Commercial,Negative,NA,185.3,NA,-48.1,NA,BxPC-3,NA,H,Human,Pancreas,Epithelial,Adult,L,24,10,MTT,TetrazoliumSalt,NA,98.71794872,0.024,165,10.3390/ijms222212100
4376,2021,GO,C,Flake,None,Commercial,Negative,NA,419.6,NA,-38.9,NA,BxPC-3,NA,H,Human,Pancreas,Epithelial,Adult,L,24,20,MTT,TetrazoliumSalt,NA,89.31623932,0.0317,165,10.3390/ijms222212100
4377,2021,ND,C,Sphere,None,Commercial,Positive,NA,157.6,NA,23.2,NA,BxPC-3,NA,H,Human,Pancreas,Epithelial,Adult,L,24,20,MTT,TetrazoliumSalt,NA,44.87179487,0.0071,165,10.3390/ijms222212100
4378,2021,C60,C,Sphere,OH,Commercial,Negative,NA,185.3,NA,-48.1,NA,BxPC-3,NA,H,Human,Pancreas,Epithelial,Adult,L,24,20,MTT,TetrazoliumSalt,NA,94.87179487,0.024,165,10.3390/ijms222212100
4379,2021,GO,C,Flake,None,Commercial,Negative,NA,419.6,NA,-38.9,NA,BxPC-3,NA,H,Human,Pancreas,Epithelial,Adult,L,24,50,MTT,TetrazoliumSalt,NA,86.32478632,0.0317,165,10.3390/ijms222212100
4380,2021,ND,C,Sphere,None,Commercial,Positive,NA,157.6,NA,23.2,NA,BxPC-3,NA,H,Human,Pancreas,Epithelial,Adult,L,24,50,MTT,TetrazoliumSalt,NA,47.43589744,0.0071,165,10.3390/ijms222212100
4381,2021,C60,C,Sphere,OH,Commercial,Negative,NA,185.3,NA,-48.1,NA,BxPC-3,NA,H,Human,Pancreas,Epithelial,Adult,L,24,50,MTT,TetrazoliumSalt,NA,105.982906,0.024,165,10.3390/ijms222212100
4382,2021,GO,C,Flake,None,Commercial,Negative,NA,419.6,NA,-38.9,NA,BxPC-3,NA,H,Human,Pancreas,Epithelial,Adult,L,24,100,MTT,TetrazoliumSalt,NA,89.31623932,0.0317,165,10.3390/ijms222212100
4383,2021,ND,C,Sphere,None,Commercial,Positive,NA,157.6,NA,23.2,NA,BxPC-3,NA,H,Human,Pancreas,Epithelial,Adult,L,24,100,MTT,TetrazoliumSalt,NA,32.47863248,0.0071,165,10.3390/ijms222212100
4384,2021,C60,C,Sphere,OH,Commercial,Negative,NA,185.3,NA,-48.1,NA,BxPC-3,NA,H,Human,Pancreas,Epithelial,Adult,L,24,100,MTT,TetrazoliumSalt,NA,113.2478632,0.024,165,10.3390/ijms222212100
4385,2021,GO,C,Flake,None,Commercial,Negative,NA,419.6,NA,-38.9,NA,BxPC-3,NA,H,Human,Pancreas,Epithelial,Adult,L,24,200,MTT,TetrazoliumSalt,NA,100,0.0317,165,10.3390/ijms222212100
4386,2021,ND,C,Sphere,None,Commercial,Positive,NA,157.6,NA,23.2,NA,BxPC-3,NA,H,Human,Pancreas,Epithelial,Adult,L,24,200,MTT,TetrazoliumSalt,NA,25.64102564,0.0071,165,10.3390/ijms222212100
4387,2021,C60,C,Sphere,OH,Commercial,Negative,NA,185.3,NA,-48.1,NA,BxPC-3,NA,H,Human,Pancreas,Epithelial,Adult,L,24,200,MTT,TetrazoliumSalt,NA,121.3675214,0.024,165,10.3390/ijms222212100
4388,2021,GO,C,Flake,None,Commercial,Negative,NA,419.6,NA,-38.9,NA,AsPC-1,NA,H,Human,Pancreas,Epithelial,Adult,L,24,0,MTT,TetrazoliumSalt,NA,99.14529915,0.0317,165,10.3390/ijms222212100
4389,2021,ND,C,Sphere,None,Commercial,Positive,NA,157.6,NA,23.2,NA,AsPC-1,NA,H,Human,Pancreas,Epithelial,Adult,L,24,0,MTT,TetrazoliumSalt,NA,99.14529915,0.0071,165,10.3390/ijms222212100
4390,2021,C60,C,Sphere,OH,Commercial,Negative,NA,185.3,NA,-48.1,NA,AsPC-1,NA,H,Human,Pancreas,Epithelial,Adult,L,24,0,MTT,TetrazoliumSalt,NA,99.14529915,0.024,165,10.3390/ijms222212100
4391,2021,GO,C,Flake,None,Commercial,Negative,NA,419.6,NA,-38.9,NA,AsPC-1,NA,H,Human,Pancreas,Epithelial,Adult,L,24,10,MTT,TetrazoliumSalt,NA,82.90598291,0.0317,165,10.3390/ijms222212100
4392,2021,ND,C,Sphere,None,Commercial,Positive,NA,157.6,NA,23.2,NA,AsPC-1,NA,H,Human,Pancreas,Epithelial,Adult,L,24,10,MTT,TetrazoliumSalt,NA,100.8547009,0.0071,165,10.3390/ijms222212100
4393,2021,C60,C,Sphere,OH,Commercial,Negative,NA,185.3,NA,-48.1,NA,AsPC-1,NA,H,Human,Pancreas,Epithelial,Adult,L,24,10,MTT,TetrazoliumSalt,NA,115.3846154,0.024,165,10.3390/ijms222212100
4394,2021,GO,C,Flake,None,Commercial,Negative,NA,419.6,NA,-38.9,NA,AsPC-1,NA,H,Human,Pancreas,Epithelial,Adult,L,24,20,MTT,TetrazoliumSalt,NA,85.04273504,0.0317,165,10.3390/ijms222212100
4395,2021,ND,C,Sphere,None,Commercial,Positive,NA,157.6,NA,23.2,NA,AsPC-1,NA,H,Human,Pancreas,Epithelial,Adult,L,24,20,MTT,TetrazoliumSalt,NA,89.31623932,0.0071,165,10.3390/ijms222212100
4396,2021,C60,C,Sphere,OH,Commercial,Negative,NA,185.3,NA,-48.1,NA,AsPC-1,NA,H,Human,Pancreas,Epithelial,Adult,L,24,20,MTT,TetrazoliumSalt,NA,91.02564103,0.024,165,10.3390/ijms222212100
4397,2021,GO,C,Flake,None,Commercial,Negative,NA,419.6,NA,-38.9,NA,AsPC-1,NA,H,Human,Pancreas,Epithelial,Adult,L,24,50,MTT,TetrazoliumSalt,NA,127.3504274,0.0317,165,10.3390/ijms222212100
4398,2021,ND,C,Sphere,None,Commercial,Positive,NA,157.6,NA,23.2,NA,AsPC-1,NA,H,Human,Pancreas,Epithelial,Adult,L,24,50,MTT,TetrazoliumSalt,NA,76.06837607,0.0071,165,10.3390/ijms222212100
4399,2021,C60,C,Sphere,OH,Commercial,Negative,NA,185.3,NA,-48.1,NA,AsPC-1,NA,H,Human,Pancreas,Epithelial,Adult,L,24,50,MTT,TetrazoliumSalt,NA,95.2991453,0.024,165,10.3390/ijms222212100
4400,2021,GO,C,Flake,None,Commercial,Negative,NA,419.6,NA,-38.9,NA,AsPC-1,NA,H,Human,Pancreas,Epithelial,Adult,L,24,100,MTT,TetrazoliumSalt,NA,125.2136752,0.0317,165,10.3390/ijms222212100
4401,2021,ND,C,Sphere,None,Commercial,Positive,NA,157.6,NA,23.2,NA,AsPC-1,NA,H,Human,Pancreas,Epithelial,Adult,L,24,100,MTT,TetrazoliumSalt,NA,55.98290598,0.0071,165,10.3390/ijms222212100
4402,2021,C60,C,Sphere,OH,Commercial,Negative,NA,185.3,NA,-48.1,NA,AsPC-1,NA,H,Human,Pancreas,Epithelial,Adult,L,24,100,MTT,TetrazoliumSalt,NA,88.88888889,0.024,165,10.3390/ijms222212100
4403,2021,GO,C,Flake,None,Commercial,Negative,NA,419.6,NA,-38.9,NA,AsPC-1,NA,H,Human,Pancreas,Epithelial,Adult,L,24,200,MTT,TetrazoliumSalt,NA,114.5299145,0.0317,165,10.3390/ijms222212100
4404,2021,ND,C,Sphere,None,Commercial,Positive,NA,157.6,NA,23.2,NA,AsPC-1,NA,H,Human,Pancreas,Epithelial,Adult,L,24,200,MTT,TetrazoliumSalt,NA,66.23931624,0.0071,165,10.3390/ijms222212100
4405,2021,C60,C,Sphere,OH,Commercial,Negative,NA,185.3,NA,-48.1,NA,AsPC-1,NA,H,Human,Pancreas,Epithelial,Adult,L,24,200,MTT,TetrazoliumSalt,NA,98.71794872,0.024,165,10.3390/ijms222212100
4406,2021,GO,C,Flake,None,Commercial,Negative,NA,419.6,NA,-38.9,NA,HFFF-2,NA,H,Human,Foreskin/ foetal,Fibroblast,Fetus,L,24,0,MTT,TetrazoliumSalt,NA,98.6561303,0.0317,165,10.3390/ijms222212100
4407,2021,ND,C,Sphere,None,Commercial,Positive,NA,157.6,NA,23.2,NA,HFFF-2,NA,H,Human,Foreskin/ foetal,Fibroblast,Fetus,L,24,0,MTT,TetrazoliumSalt,NA,98.67002043,0.0071,165,10.3390/ijms222212100
4408,2021,C60,C,Sphere,OH,Commercial,Negative,NA,185.3,NA,-48.1,NA,HFFF-2,NA,H,Human,Foreskin/ foetal,Fibroblast,Fetus,L,24,0,MTT,TetrazoliumSalt,NA,98.68391055,0.024,165,10.3390/ijms222212100
4409,2021,GO,C,Flake,None,Commercial,Negative,NA,419.6,NA,-38.9,NA,HFFF-2,NA,H,Human,Foreskin/ foetal,Fibroblast,Fetus,L,24,10,MTT,TetrazoliumSalt,NA,107.7297042,0.0317,165,10.3390/ijms222212100
4410,2021,ND,C,Sphere,None,Commercial,Positive,NA,157.6,NA,23.2,NA,HFFF-2,NA,H,Human,Foreskin/ foetal,Fibroblast,Fetus,L,24,10,MTT,TetrazoliumSalt,NA,81.27746886,0.0071,165,10.3390/ijms222212100
4411,2021,C60,C,Sphere,OH,Commercial,Negative,NA,185.3,NA,-48.1,NA,HFFF-2,NA,H,Human,Foreskin/ foetal,Fibroblast,Fetus,L,24,10,MTT,TetrazoliumSalt,NA,111.9680044,0.024,165,10.3390/ijms222212100
4412,2021,GO,C,Flake,None,Commercial,Negative,NA,419.6,NA,-38.9,NA,HFFF-2,NA,H,Human,Foreskin/ foetal,Fibroblast,Fetus,L,24,20,MTT,TetrazoliumSalt,NA,114.3972667,0.0317,165,10.3390/ijms222212100
4413,2021,ND,C,Sphere,None,Commercial,Positive,NA,157.6,NA,23.2,NA,HFFF-2,NA,H,Human,Foreskin/ foetal,Fibroblast,Fetus,L,24,20,MTT,TetrazoliumSalt,NA,71.70415239,0.0071,165,10.3390/ijms222212100
4414,2021,C60,C,Sphere,OH,Commercial,Negative,NA,185.3,NA,-48.1,NA,HFFF-2,NA,H,Human,Foreskin/ foetal,Fibroblast,Fetus,L,24,20,MTT,TetrazoliumSalt,NA,100.5901794,0.024,165,10.3390/ijms222212100
4415,2021,GO,C,Flake,None,Commercial,Negative,NA,419.6,NA,-38.9,NA,HFFF-2,NA,H,Human,Foreskin/ foetal,Fibroblast,Fetus,L,24,50,MTT,TetrazoliumSalt,NA,117.7562615,0.0317,165,10.3390/ijms222212100
4416,2021,ND,C,Sphere,None,Commercial,Positive,NA,157.6,NA,23.2,NA,HFFF-2,NA,H,Human,Foreskin/ foetal,Fibroblast,Fetus,L,24,50,MTT,TetrazoliumSalt,NA,88.59726334,0.0071,165,10.3390/ijms222212100
4417,2021,C60,C,Sphere,OH,Commercial,Negative,NA,185.3,NA,-48.1,NA,HFFF-2,NA,H,Human,Foreskin/ foetal,Fibroblast,Fetus,L,24,50,MTT,TetrazoliumSalt,NA,95.52843626,0.024,165,10.3390/ijms222212100
4418,2021,GO,C,Flake,None,Commercial,Negative,NA,419.6,NA,-38.9,NA,HFFF-2,NA,H,Human,Foreskin/ foetal,Fibroblast,Fetus,L,24,100,MTT,TetrazoliumSalt,NA,146.6794295,0.0317,165,10.3390/ijms222212100
4419,2021,ND,C,Sphere,None,Commercial,Positive,NA,157.6,NA,23.2,NA,HFFF-2,NA,H,Human,Foreskin/ foetal,Fibroblast,Fetus,L,24,100,MTT,TetrazoliumSalt,NA,79.3246983,0.0071,165,10.3390/ijms222212100
4420,2021,C60,C,Sphere,OH,Commercial,Negative,NA,185.3,NA,-48.1,NA,HFFF-2,NA,H,Human,Foreskin/ foetal,Fibroblast,Fetus,L,24,100,MTT,TetrazoliumSalt,NA,94.97766256,0.024,165,10.3390/ijms222212100
4421,2021,GO,C,Flake,None,Commercial,Negative,NA,419.6,NA,-38.9,NA,HFFF-2,NA,H,Human,Foreskin/ foetal,Fibroblast,Fetus,L,24,200,MTT,TetrazoliumSalt,NA,141.6173844,0.0317,165,10.3390/ijms222212100
4422,2021,ND,C,Sphere,None,Commercial,Positive,NA,157.6,NA,23.2,NA,HS-5,NA,H,Human,BoneMarrow,Fibroblast,Adult,L,24,200,MTT,TetrazoliumSalt,NA,90.20278074,0.0071,165,10.3390/ijms222212100
4423,2021,C60,C,Sphere,OH,Commercial,Negative,NA,185.3,NA,-48.1,NA,HS-5,NA,H,Human,BoneMarrow,Fibroblast,Adult,L,24,200,MTT,TetrazoliumSalt,NA,94.1264394,0.024,165,10.3390/ijms222212100
4424,2021,GO,C,Flake,None,Commercial,Negative,NA,419.6,NA,-38.9,NA,HS-5,NA,H,Human,BoneMarrow,Fibroblast,Adult,L,24,0,MTT,TetrazoliumSalt,NA,100.2808989,0.0317,165,10.3390/ijms222212100
4425,2021,ND,C,Sphere,None,Commercial,Positive,NA,157.6,NA,23.2,NA,HS-5,NA,H,Human,BoneMarrow,Fibroblast,Adult,L,24,0,MTT,TetrazoliumSalt,NA,100.2808989,0.0071,165,10.3390/ijms222212100
