Repository: reylaboratories/Dataset

File: S0_Raw Dataset.csv (part 22 of 23)
No,Year,Material,Type,Shape,Coat/Functional Group,Synthesis_Method,Surface_Charge,Diameter (nm),Size_in_Water (nm),Size_in_Medium (nm),Zeta_in_Water (mV),Zeta_in_Medium (mV),Cell_Type,No_of_Cells (cells/well),Human_Animal,Cell_Source,Cell_Tissue,Cell_Morphology,Cell_Age,Cell Line_Primary Cell,Time (hr),Concentration (ug/ml),Test,Test_Indicator,Aspect_Ratio,Cell_Viability (%),PDI,Article_ID,DOI
4426,2021,C60,C,Sphere,OH,Commercial,Negative,NA,185.3,NA,-48.1,NA,HS-5,NA,H,Human,BoneMarrow,Fibroblast,Adult,L,24,0,MTT,TetrazoliumSalt,NA,100.2808989,0.024,165,10.3390/ijms222212100
4427,2021,GO,C,Flake,None,Commercial,Negative,NA,419.6,NA,-38.9,NA,HS-5,NA,H,Human,BoneMarrow,Fibroblast,Adult,L,24,10,MTT,TetrazoliumSalt,NA,44.66292135,0.0317,165,10.3390/ijms222212100
4428,2021,ND,C,Sphere,None,Commercial,Positive,NA,157.6,NA,23.2,NA,HS-5,NA,H,Human,BoneMarrow,Fibroblast,Adult,L,24,10,MTT,TetrazoliumSalt,NA,77.10674157,0.0071,165,10.3390/ijms222212100
4429,2021,C60,C,Sphere,OH,Commercial,Negative,NA,185.3,NA,-48.1,NA,HS-5,NA,H,Human,BoneMarrow,Fibroblast,Adult,L,24,10,MTT,TetrazoliumSalt,NA,80.47752809,0.024,165,10.3390/ijms222212100
4430,2021,GO,C,Flake,None,Commercial,Negative,NA,419.6,NA,-38.9,NA,HS-5,NA,H,Human,BoneMarrow,Fibroblast,Adult,L,24,20,MTT,TetrazoliumSalt,NA,64.04494382,0.0317,165,10.3390/ijms222212100
4431,2021,ND,C,Sphere,None,Commercial,Positive,NA,157.6,NA,23.2,NA,HS-5,NA,H,Human,BoneMarrow,Fibroblast,Adult,L,24,20,MTT,TetrazoliumSalt,NA,76.4747191,0.0071,165,10.3390/ijms222212100
4432,2021,C60,C,Sphere,OH,Commercial,Negative,NA,185.3,NA,-48.1,NA,HS-5,NA,H,Human,BoneMarrow,Fibroblast,Adult,L,24,20,MTT,TetrazoliumSalt,NA,55.19662921,0.024,165,10.3390/ijms222212100
4433,2021,GO,C,Flake,None,Commercial,Negative,NA,419.6,NA,-38.9,NA,HS-5,NA,H,Human,BoneMarrow,Fibroblast,Adult,L,24,50,MTT,TetrazoliumSalt,NA,113.7640449,0.0317,165,10.3390/ijms222212100
4434,2021,ND,C,Sphere,None,Commercial,Positive,NA,157.6,NA,23.2,NA,HS-5,NA,H,Human,BoneMarrow,Fibroblast,Adult,L,24,50,MTT,TetrazoliumSalt,NA,74.57865169,0.0071,165,10.3390/ijms222212100
4435,2021,C60,C,Sphere,OH,Commercial,Negative,NA,185.3,NA,-48.1,NA,HS-5,NA,H,Human,BoneMarrow,Fibroblast,Adult,L,24,50,MTT,TetrazoliumSalt,NA,57.09269663,0.024,165,10.3390/ijms222212100
4436,2021,GO,C,Flake,None,Commercial,Negative,NA,419.6,NA,-38.9,NA,HS-5,NA,H,Human,BoneMarrow,Fibroblast,Adult,L,24,100,MTT,TetrazoliumSalt,NA,108.497191,0.0317,165,10.3390/ijms222212100
4437,2021,ND,C,Sphere,None,Commercial,Positive,NA,157.6,NA,23.2,NA,HS-5,NA,H,Human,BoneMarrow,Fibroblast,Adult,L,24,100,MTT,TetrazoliumSalt,NA,45.29494382,0.0071,165,10.3390/ijms222212100
4438,2021,C60,C,Sphere,OH,Commercial,Negative,NA,185.3,NA,-48.1,NA,HS-5,NA,H,Human,BoneMarrow,Fibroblast,Adult,L,24,100,MTT,TetrazoliumSalt,NA,57.51404494,0.024,165,10.3390/ijms222212100
4439,2021,GO,C,Flake,None,Commercial,Negative,NA,419.6,NA,-38.9,NA,HS-5,NA,H,Human,BoneMarrow,Fibroblast,Adult,L,24,200,MTT,TetrazoliumSalt,NA,103.2303371,0.0317,165,10.3390/ijms222212100
4440,2021,ND,C,Sphere,None,Commercial,Positive,NA,157.6,NA,23.2,NA,HS-5,NA,H,Human,BoneMarrow,Fibroblast,Adult,L,24,200,MTT,TetrazoliumSalt,NA,49.29775281,0.0071,165,10.3390/ijms222212100
4441,2021,C60,C,Sphere,OH,Commercial,Negative,NA,185.3,NA,-48.1,NA,HS-5,NA,H,Human,BoneMarrow,Fibroblast,Adult,L,24,200,MTT,TetrazoliumSalt,NA,50.98314607,0.024,165,10.3390/ijms222212100
4442,2021,Fe2O3,I,Sphere,citric acid,Combustion,NA,NA,NA,73.5,NA,-41.3,MDA-MB-231,500000,H,Human,Breast,Epithelial,Adult,L,24,6,MTT,TetrazoliumSalt,NA,100.110952,0.176,167,10.3390/nano11051189
4443,2021,Fe2O3,I,Sphere,citric acid,Combustion,NA,NA,NA,72.8,NA,-38.7,MDA-MB-231,500000,H,Human,Breast,Epithelial,Adult,L,24,6,MTT,TetrazoliumSalt,NA,95.3030303,0.183,167,10.3390/nano11051189
4444,2021,Fe2O3,I,Sphere,citric acid,Combustion,NA,NA,NA,73.5,NA,-41.3,MDA-MB-231,500000,H,Human,Breast,Epithelial,Adult,L,24,30,MTT,TetrazoliumSalt,NA,103.5604072,0.176,167,10.3390/nano11051189
4445,2021,Fe2O3,I,Sphere,citric acid,Combustion,NA,NA,NA,72.8,NA,-38.7,MDA-MB-231,500000,H,Human,Breast,Epithelial,Adult,L,24,30,MTT,TetrazoliumSalt,NA,80.56987195,0.183,167,10.3390/nano11051189
4446,2021,Fe2O3,I,Sphere,citric acid,Combustion,NA,NA,NA,73.5,NA,-41.3,MCF7,500000,H,Human,Breast,Epithelial,Adult,L,24,6,MTT,TetrazoliumSalt,NA,102.6230812,0.176,167,10.3390/nano11051189
4447,2021,Fe2O3,I,Sphere,citric acid,Combustion,NA,NA,NA,72.8,NA,-38.7,MCF7,500000,H,Human,Breast,Epithelial,Adult,L,24,6,MTT,TetrazoliumSalt,NA,95.08589835,0.183,167,10.3390/nano11051189
4448,2021,Fe2O3,I,Sphere,citric acid,Combustion,NA,NA,NA,73.5,NA,-41.3,MCF7,500000,H,Human,Breast,Epithelial,Adult,L,24,30,MTT,TetrazoliumSalt,NA,104.5514197,0.176,167,10.3390/nano11051189
4449,2021,Fe2O3,I,Sphere,citric acid,Combustion,NA,NA,NA,72.8,NA,-38.7,MCF7,500000,H,Human,Breast,Epithelial,Adult,L,24,30,MTT,TetrazoliumSalt,NA,89.43927464,0.183,167,10.3390/nano11051189
4450,2021,Fe2O3,I,Sphere,citric acid,Combustion,NA,NA,NA,73.5,NA,-41.3,MCF-10A,500000,H,Human,Breast,Epithelial,Adult,L,24,6,MTT,TetrazoliumSalt,NA,109.9053023,0.176,167,10.3390/nano11051189
4451,2021,Fe2O3,I,Sphere,citric acid,Combustion,NA,NA,NA,72.8,NA,-38.7,MCF-10A,500000,H,Human,Breast,Epithelial,Adult,L,24,6,MTT,TetrazoliumSalt,NA,105.6411971,0.183,167,10.3390/nano11051189
4452,2021,Fe2O3,I,Sphere,citric acid,Combustion,NA,NA,NA,73.5,NA,-41.3,MCF-10A,500000,H,Human,Breast,Epithelial,Adult,L,24,30,MTT,TetrazoliumSalt,NA,97.82683341,0.176,167,10.3390/nano11051189
4453,2021,Fe2O3,I,Sphere,citric acid,Combustion,NA,NA,NA,72.8,NA,-38.7,MCF-10A,500000,H,Human,Breast,Epithelial,Adult,L,24,30,MTT,TetrazoliumSalt,NA,96.09507717,0.183,167,10.3390/nano11051189
4454,2021,EuCQD,C,Sphere,NA,Commercial,NA,NA,5,NA,NA,NA,HBMEC,20000,H,Human,Brain,Endothelial,NA,L,24,250,MTT,TetrazoliumSalt,NA,98.29780601,NA,168,10.1016/j.colsurfa.2021.127250
4455,2021,EuCQD,C,Sphere,NA,Commercial,NA,NA,5,NA,NA,NA,HTC-116,20000,H,Human,Colon,Epithelial,Adult,L,24,250,MTT,TetrazoliumSalt,NA,85.20881752,NA,168,10.1016/j.colsurfa.2021.127250
4456,2021,EuCQD,C,Sphere,NA,Commercial,NA,NA,5,NA,NA,NA,A549,20000,H,Human,Lung,Epithelial,Adult,L,24,250,MTT,TetrazoliumSalt,NA,97.94599661,NA,168,10.1016/j.colsurfa.2021.127250
4457,2021,EuCQD,C,Sphere,NA,Commercial,NA,NA,5,NA,NA,NA,HBMEC,20000,H,Human,Brain,Endothelial,NA,L,24,500,MTT,TetrazoliumSalt,NA,92.32304117,NA,168,10.1016/j.colsurfa.2021.127250
4458,2021,EuCQD,C,Sphere,NA,Commercial,NA,NA,5,NA,NA,NA,HTC-116,20000,H,Human,Colon,Epithelial,Adult,L,24,500,MTT,TetrazoliumSalt,NA,88.78136659,NA,168,10.1016/j.colsurfa.2021.127250
4459,2021,EuCQD,C,Sphere,NA,Commercial,NA,NA,5,NA,NA,NA,A549,20000,H,Human,Lung,Epithelial,Adult,L,24,500,MTT,TetrazoliumSalt,NA,92.58302642,NA,168,10.1016/j.colsurfa.2021.127250
4460,2021,EuCQD,C,Sphere,NA,Commercial,NA,NA,5,NA,NA,NA,HBMEC,20000,H,Human,Brain,Endothelial,NA,L,24,1000,MTT,TetrazoliumSalt,NA,84.02269725,NA,168,10.1016/j.colsurfa.2021.127250
4461,2021,EuCQD,C,Sphere,NA,Commercial,NA,NA,5,NA,NA,NA,HTC-116,20000,H,Human,Colon,Epithelial,Adult,L,24,1000,MTT,TetrazoliumSalt,NA,71.05620757,NA,168,10.1016/j.colsurfa.2021.127250
4462,2021,EuCQD,C,Sphere,NA,Commercial,NA,NA,5,NA,NA,NA,A549,20000,H,Human,Lung,Epithelial,Adult,L,24,1000,MTT,TetrazoliumSalt,NA,83.67068801,NA,168,10.1016/j.colsurfa.2021.127250
4463,2021,EuCQD,C,Sphere,NA,Commercial,NA,NA,5,NA,NA,NA,HBMEC,20000,H,Human,Brain,Endothelial,NA,L,24,2000,MTT,TetrazoliumSalt,NA,56.50592611,NA,168,10.1016/j.colsurfa.2021.127250
4464,2021,EuCQD,C,Sphere,NA,Commercial,NA,NA,5,NA,NA,NA,HTC-116,20000,H,Human,Colon,Epithelial,Adult,L,24,2000,MTT,TetrazoliumSalt,NA,58.8390989,NA,168,10.1016/j.colsurfa.2021.127250
4465,2021,EuCQD,C,Sphere,NA,Commercial,NA,NA,5,NA,NA,NA,A549,20000,H,Human,Lung,Epithelial,Adult,L,24,2000,MTT,TetrazoliumSalt,NA,56.39861474,NA,168,10.1016/j.colsurfa.2021.127250
4466,2021,EuCQD,C,Sphere,NA,Commercial,NA,NA,5,NA,NA,NA,HBMEC,20000,H,Human,Brain,Endothelial,NA,L,24,4000,MTT,TetrazoliumSalt,NA,37.06728242,NA,168,10.1016/j.colsurfa.2021.127250
4467,2021,EuCQD,C,Sphere,NA,Commercial,NA,NA,5,NA,NA,NA,HTC-116,20000,H,Human,Colon,Epithelial,Adult,L,24,4000,MTT,TetrazoliumSalt,NA,37.07477623,NA,168,10.1016/j.colsurfa.2021.127250
4468,2021,EuCQD,C,Sphere,NA,Commercial,NA,NA,5,NA,NA,NA,A549,20000,H,Human,Lung,Epithelial,Adult,L,24,4000,MTT,TetrazoliumSalt,NA,46.50718507,NA,168,10.1016/j.colsurfa.2021.127250
4469,2021,Au,I,Sphere,Arginine,Sono-chemical,NA,10.5,NA,NA,NA,NA,Jurkat,500000,H,Human,Blood,Lymphoblast,Adult,L,2,10,WST-1,TetrazoliumSalt,NA,93.67169762,NA,169,10.3390/pr9122264
4470,2021,Au,I,Sphere,Arginine,Sono-chemical,NA,10.5,NA,NA,NA,NA,Jurkat,500000,H,Human,Blood,Lymphoblast,Adult,L,2,50,WST-1,TetrazoliumSalt,NA,101.6801558,NA,169,10.3390/pr9122264
4471,2021,Au,I,Sphere,Arginine,Sono-chemical,NA,10.5,NA,NA,NA,NA,Jurkat,500000,H,Human,Blood,Lymphoblast,Adult,L,2,100,WST-1,TetrazoliumSalt,NA,83.94720435,NA,169,10.3390/pr9122264
4472,2021,Au,I,Sphere,Arginine,Sono-chemical,NA,10.5,NA,NA,NA,NA,Jurkat,500000,H,Human,Blood,Lymphoblast,Adult,L,4,10,WST-1,TetrazoliumSalt,NA,98.64334702,NA,169,10.3390/pr9122264
4473,2021,Au,I,Sphere,Arginine,Sono-chemical,NA,10.5,NA,NA,NA,NA,Jurkat,500000,H,Human,Blood,Lymphoblast,Adult,L,4,50,WST-1,TetrazoliumSalt,NA,99.99411813,NA,169,10.3390/pr9122264
4474,2021,Au,I,Sphere,Arginine,Sono-chemical,NA,10.5,NA,NA,NA,NA,Jurkat,500000,H,Human,Blood,Lymphoblast,Adult,L,4,100,WST-1,TetrazoliumSalt,NA,92.0262449,NA,169,10.3390/pr9122264
4475,2021,Au,I,Sphere,Arginine,Sono-chemical,NA,10.5,NA,NA,NA,NA,Jurkat,500000,H,Human,Blood,Lymphoblast,Adult,L,8,10,WST-1,TetrazoliumSalt,NA,99.62179585,NA,169,10.3390/pr9122264
4476,2021,Au,I,Sphere,Arginine,Sono-chemical,NA,10.5,NA,NA,NA,NA,Jurkat,500000,H,Human,Blood,Lymphoblast,Adult,L,8,50,WST-1,TetrazoliumSalt,NA,100.9716847,NA,169,10.3390/pr9122264
4477,2021,Au,I,Sphere,Arginine,Sono-chemical,NA,10.5,NA,NA,NA,NA,Jurkat,500000,H,Human,Blood,Lymphoblast,Adult,L,8,100,WST-1,TetrazoliumSalt,NA,82.35380616,NA,169,10.3390/pr9122264
4478,2021,Au,I,Sphere,Arginine,Sono-chemical,NA,10.5,NA,NA,NA,NA,Jurkat,500000,H,Human,Blood,Lymphoblast,Adult,L,24,10,WST-1,TetrazoliumSalt,NA,97.49285353,NA,169,10.3390/pr9122264
4479,2021,Au,I,Sphere,Arginine,Sono-chemical,NA,10.5,NA,NA,NA,NA,Jurkat,500000,H,Human,Blood,Lymphoblast,Adult,L,24,50,WST-1,TetrazoliumSalt,NA,87.30604538,NA,169,10.3390/pr9122264
4480,2021,Au,I,Sphere,Arginine,Sono-chemical,NA,10.5,NA,NA,NA,NA,Jurkat,500000,H,Human,Blood,Lymphoblast,Adult,L,24,100,WST-1,TetrazoliumSalt,NA,84.66273366,NA,169,10.3390/pr9122264
4481,2021,Au,I,Sphere,Arginine,Sono-chemical,NA,10.5,NA,NA,NA,NA,Jurkat,500000,H,Human,Blood,Lymphoblast,Adult,L,48,10,WST-1,TetrazoliumSalt,NA,103.3529592,NA,169,10.3390/pr9122264
4482,2021,Au,I,Sphere,Arginine,Sono-chemical,NA,10.5,NA,NA,NA,NA,Jurkat,500000,H,Human,Blood,Lymphoblast,Adult,L,48,50,WST-1,TetrazoliumSalt,NA,112.248109,NA,169,10.3390/pr9122264
4483,2021,Au,I,Sphere,Arginine,Sono-chemical,NA,10.5,NA,NA,NA,NA,Jurkat,500000,H,Human,Blood,Lymphoblast,Adult,L,48,100,WST-1,TetrazoliumSalt,NA,102.9479925,NA,169,10.3390/pr9122264
4484,2021,Au,I,Sphere,Arginine,Sono-chemical,NA,10.5,NA,NA,NA,NA,Jurkat,500000,H,Human,Blood,Lymphoblast,Adult,L,24,10,WST-1,TetrazoliumSalt,NA,95.24568565,NA,169,10.3390/pr9122264
4485,2021,Au,I,Sphere,Arginine,Sono-chemical,NA,10.5,NA,NA,NA,NA,Jurkat,500000,H,Human,Blood,Lymphoblast,Adult,L,24,50,WST-1,TetrazoliumSalt,NA,86.02673897,NA,169,10.3390/pr9122264
4486,2021,Au,I,Sphere,Arginine,Sono-chemical,NA,10.5,NA,NA,NA,NA,Jurkat,500000,H,Human,Blood,Lymphoblast,Adult,L,24,100,WST-1,TetrazoliumSalt,NA,83.02257461,NA,169,10.3390/pr9122264
4487,2021,Au,I,Sphere,Arginine,Sono-chemical,NA,10.5,NA,NA,NA,NA,PBMC,500000,H,Human,Blood,Lymphoblast,Adult,P,24,10,WST-1,TetrazoliumSalt,NA,115.3087393,NA,169,10.3390/pr9122264
4488,2021,Au,I,Sphere,Arginine,Sono-chemical,NA,10.5,NA,NA,NA,NA,PBMC,500000,H,Human,Blood,Lymphoblast,Adult,P,24,50,WST-1,TetrazoliumSalt,NA,88.78121802,NA,169,10.3390/pr9122264
4489,2021,Au,I,Sphere,Arginine,Sono-chemical,NA,10.5,NA,NA,NA,NA,PBMC,500000,H,Human,Blood,Lymphoblast,Adult,P,24,100,WST-1,TetrazoliumSalt,NA,84.88683285,NA,169,10.3390/pr9122264
4490,2021,Au,I,Rod,NA,Commercial,NA,36,NA,NA,NA,NA,Caco-2 and HT29-MTX,NA,H,Human,Colon,Epithelial,Adult,L,2,1,AlamarBlue,AlamarBlue,NA,93.0248542,NA,170,10.3390/nano11061358
4491,2021,Au,I,Sphere,NA,Commercial,NA,24,NA,NA,NA,NA,Caco-2 and HT29-MTX,NA,H,Human,Colon,Epithelial,Adult,L,2,1,AlamarBlue,AlamarBlue,NA,76.74024885,NA,170,10.3390/nano11061358
4492,2021,Au,I,Sphere,NA,Commercial,NA,214,NA,NA,NA,NA,Caco-2 and HT29-MTX,NA,H,Human,Colon,Epithelial,Adult,L,2,1,AlamarBlue,AlamarBlue,NA,67.89143596,NA,170,10.3390/nano11061358
4493,2021,Ag,I,Sphere,NA,Commercial,NA,15.2,NA,NA,NA,NA,Caco-2 and HT29-MTX,NA,H,Human,Colon,Epithelial,Adult,L,2,30,AlamarBlue,AlamarBlue,NA,122.8304376,NA,170,10.3390/nano11061358
4494,2021,Au,I,Rod,NA,Commercial,NA,36,NA,NA,NA,NA,Caco-2 and HT29-MTX,NA,H,Human,Colon,Epithelial,Adult,L,24,1,AlamarBlue,AlamarBlue,NA,142.9391936,NA,170,10.3390/nano11061358
4495,2021,Au,I,Sphere,NA,Commercial,NA,24,NA,NA,NA,NA,Caco-2 and HT29-MTX,NA,H,Human,Colon,Epithelial,Adult,L,24,1,AlamarBlue,AlamarBlue,NA,90.89824838,NA,170,10.3390/nano11061358
4496,2021,Au,I,Sphere,NA,Commercial,NA,214,NA,NA,NA,NA,Caco-2 and HT29-MTX,NA,H,Human,Colon,Epithelial,Adult,L,24,1,AlamarBlue,AlamarBlue,NA,146.9819178,NA,170,10.3390/nano11061358
4497,2021,Ag,I,Sphere,NA,Commercial,NA,15.2,NA,NA,NA,NA,Caco-2 and HT29-MTX,NA,H,Human,Colon,Epithelial,Adult,L,24,30,AlamarBlue,AlamarBlue,NA,47.74528235,NA,170,10.3390/nano11061358
4498,2021,PVA,O,Fiber,NA,Precipitation Method,NA,350,NA,NA,NA,NA,HDF,NA,H,Human,Skin,Fibroblast,Adult,L,24,NA,AlamarBlue,AlamarBlue,NA,79.2760181,NA,171,10.1039/D1NA00717C
4499,2021,PVA,O,Fiber,NA,Precipitation Method,NA,350,NA,NA,NA,NA,HDF,NA,H,Human,Skin,Fibroblast,Adult,L,24,NA,AlamarBlue,AlamarBlue,NA,77.91855204,NA,171,10.1039/D1NA00717C
4500,2021,PVA,O,Fiber,NA,Precipitation Method,NA,350,NA,NA,NA,NA,HDF,NA,H,Human,Skin,Fibroblast,Adult,L,24,NA,AlamarBlue,AlamarBlue,NA,89.86425339,NA,171,10.1039/D1NA00717C
4501,2021,PVA,O,Fiber,NA,Precipitation Method,NA,350,NA,NA,NA,NA,HDF,NA,H,Human,Skin,Fibroblast,Adult,L,24,NA,AlamarBlue,AlamarBlue,NA,85.7918552,NA,171,10.1039/D1NA00717C
4502,2021,PAN,O,Fiber,NA,Precipitation Method,NA,148,NA,NA,NA,NA,HDF,NA,H,Human,Skin,Fibroblast,Adult,L,24,NA,AlamarBlue,AlamarBlue,NA,87.14932127,NA,171,10.1039/D1NA00717C
4503,2021,PCL,O,Fiber,NA,Precipitation Method,NA,1320,NA,NA,NA,NA,HDF,NA,H,Human,Skin,Fibroblast,Adult,L,24,NA,AlamarBlue,AlamarBlue,NA,2.171945701,NA,171,10.1039/D1NA00717C
4504,2021,Rutin,O,Sphere,Tween80,Emolsion-solvent evaporation,NA,NA,75,NA,NA,NA,HGF1-P11,5000,H,Human,Gingiva,Fibroblast,Adult,P,24,9.524,MTT,TetrazoliumSalt,NA,120.0868504,NA,172,10.1155/2021/9980451
4505,2021,Rutin,O,Sphere,Tween80,Emolsion-solvent evaporation,NA,NA,75,NA,NA,NA,HGF1-P11,5000,H,Human,Gingiva,Fibroblast,Adult,P,48,9.524,MTT,TetrazoliumSalt,NA,122.3907355,NA,172,10.1155/2021/9980451
4506,2021,Rutin,O,Sphere,Tween80,Emolsion-solvent evaporation,NA,NA,75,NA,NA,NA,HGF1-P11,5000,H,Human,Gingiva,Fibroblast,Adult,P,24,19.079,MTT,TetrazoliumSalt,NA,115.418559,NA,172,10.1155/2021/9980451
4507,2021,Rutin,O,Sphere,Tween80,Emolsion-solvent evaporation,NA,NA,75,NA,NA,NA,HGF1-P11,5000,H,Human,Gingiva,Fibroblast,Adult,P,48,19.079,MTT,TetrazoliumSalt,NA,120.0367695,NA,172,10.1155/2021/9980451
4508,2021,Rutin,O,Sphere,Tween80,Emolsion-solvent evaporation,NA,NA,75,NA,NA,NA,HGF1-P11,5000,H,Human,Gingiva,Fibroblast,Adult,P,24,38.157,MTT,TetrazoliumSalt,NA,112.1389933,NA,172,10.1155/2021/9980451
4509,2021,Rutin,O,Sphere,Tween80,Emolsion-solvent evaporation,NA,NA,75,NA,NA,NA,HGF1-P11,5000,H,Human,Gingiva,Fibroblast,Adult,P,48,38.157,MTT,TetrazoliumSalt,NA,114.4432047,NA,172,10.1155/2021/9980451
4510,2021,Rutin,O,Sphere,Tween80,Emolsion-solvent evaporation,NA,NA,75,NA,NA,NA,HGF1-P11,5000,H,Human,Gingiva,Fibroblast,Adult,P,24,76.315,MTT,TetrazoliumSalt,NA,100.2951022,NA,172,10.1155/2021/9980451
4511,2021,Rutin,O,Sphere,Tween80,Emolsion-solvent evaporation,NA,NA,75,NA,NA,NA,HGF1-P11,5000,H,Human,Gingiva,Fibroblast,Adult,P,48,76.315,MTT,TetrazoliumSalt,NA,116.7195208,NA,172,10.1155/2021/9980451
4512,2021,Rutin,O,Sphere,Tween80,Emolsion-solvent evaporation,NA,NA,75,NA,NA,NA,HGF1-P11,5000,H,Human,Gingiva,Fibroblast,Adult,P,24,152.629,MTT,TetrazoliumSalt,NA,102.5714183,NA,172,10.1155/2021/9980451
4513,2021,Rutin,O,Sphere,Tween80,Emolsion-solvent evaporation,NA,NA,75,NA,NA,NA,HGF1-P11,5000,H,Human,Gingiva,Fibroblast,Adult,P,48,152.629,MTT,TetrazoliumSalt,NA,112.976829,NA,172,10.1155/2021/9980451
4514,2021,Cellulose,O,Rod,NA,Combination Method,NA,10.7,NA,NA,NA,-19.7,A549,5000,H,Human,Lung,Epithelial,Adult,L,24,NA,MTT,TetrazoliumSalt,NA,98.91737892,NA,173,10.3390/nano12091432
4515,2021,Cellulose,O,Rod,NA,Combination Method,NA,19.7,NA,NA,NA,-13.9,A549,5000,H,Human,Lung,Epithelial,Adult,L,24,NA,MTT,TetrazoliumSalt,NA,94.72934473,NA,173,10.3390/nano12091432
4516,2021,Cellulose,O,Rod,NA,Combination Method,NA,10.7,NA,NA,NA,-19.7,A549,5000,H,Human,Lung,Epithelial,Adult,L,24,NA,MTT,TetrazoliumSalt,NA,100.3133903,NA,173,10.3390/nano12091432
4517,2021,Cellulose,O,Rod,NA,Combination Method,NA,19.7,NA,NA,NA,-13.9,A549,5000,H,Human,Lung,Epithelial,Adult,L,24,NA,MTT,TetrazoliumSalt,NA,101.1111111,NA,173,10.3390/nano12091432
4518,2021,Cellulose,O,Rod,NA,Combination Method,NA,10.7,NA,NA,NA,-19.7,A549,5000,H,Human,Lung,Epithelial,Adult,L,24,NA,MTT,TetrazoliumSalt,NA,97.52136752,NA,173,10.3390/nano12091432
4519,2021,Cellulose,O,Rod,NA,Combination Method,NA,19.7,NA,NA,NA,-13.9,A549,5000,H,Human,Lung,Epithelial,Adult,L,24,NA,MTT,TetrazoliumSalt,NA,95.72649573,NA,173,10.3390/nano12091432
4520,2021,Cellulose,O,Rod,NA,Combination Method,NA,10.7,NA,NA,NA,-19.7,A549,5000,H,Human,Lung,Epithelial,Adult,L,24,NA,MTT,TetrazoliumSalt,NA,98.31908832,NA,173,10.3390/nano12091432
4521,2021,Cellulose,O,Rod,NA,Combination Method,NA,19.7,NA,NA,NA,-13.9,A549,5000,H,Human,Lung,Epithelial,Adult,L,24,NA,MTT,TetrazoliumSalt,NA,90.34188034,NA,173,10.3390/nano12091432
4522,2021,Cellulose,O,Rod,NA,Combination Method,NA,10.7,NA,NA,NA,-19.7,A549,5000,H,Human,Lung,Epithelial,Adult,L,24,NA,MTT,TetrazoliumSalt,NA,100.7122507,NA,173,10.3390/nano12091432
4523,2021,Cellulose,O,Rod,NA,Combination Method,NA,19.7,NA,NA,NA,-13.9,A549,5000,H,Human,Lung,Epithelial,Adult,L,24,NA,MTT,TetrazoliumSalt,NA,98.31908832,NA,173,10.3390/nano12091432
4524,2021,Cellulose,O,Rod,NA,Combination Method,NA,10.7,NA,NA,NA,-19.7,A549,5000,H,Human,Lung,Epithelial,Adult,L,24,NA,MTT,TetrazoliumSalt,NA,97.52136752,NA,173,10.3390/nano12091432
4525,2021,Cellulose,O,Rod,NA,Combination Method,NA,19.7,NA,NA,NA,-13.9,A549,5000,H,Human,Lung,Epithelial,Adult,L,24,NA,MTT,TetrazoliumSalt,NA,86.55270655,NA,173,10.3390/nano12091432
4526,2021,Carbon,C,Nanotube,NA,Commercial,NA,NA,67,NA,NA,NA,A549,5000,H,Human,Lung,Epithelial,Adult,L,24,NA,MTT,TetrazoliumSalt,53.6,63.88701747,NA,173,10.3390/nano12091432
4527,2021,Carbon,C,Nanotube,NA,Commercial,NA,NA,11,NA,NA,NA,A549,5000,H,Human,Lung,Epithelial,Adult,L,24,NA,MTT,TetrazoliumSalt,107.1,67.01900574,NA,173,10.3390/nano12091432
4528,2021,Carbon,C,Nanotube,NA,Commercial,NA,NA,67,NA,NA,NA,A549,5000,H,Human,Lung,Epithelial,Adult,L,24,NA,MTT,TetrazoliumSalt,53.6,61.76703386,NA,173,10.3390/nano12091432
4529,2021,Carbon,C,Nanotube,NA,Commercial,NA,NA,11,NA,NA,NA,A549,5000,H,Human,Lung,Epithelial,Adult,L,24,NA,MTT,TetrazoliumSalt,107.1,63.33723377,NA,173,10.3390/nano12091432
4530,2021,Carbon,C,Nanotube,NA,Commercial,NA,NA,67,NA,NA,NA,A549,5000,H,Human,Lung,Epithelial,Adult,L,24,NA,MTT,TetrazoliumSalt,53.6,60.03756629,NA,173,10.3390/nano12091432
4531,2021,Carbon,C,Nanotube,NA,Commercial,NA,NA,11,NA,NA,NA,A549,5000,H,Human,Lung,Epithelial,Adult,L,24,NA,MTT,TetrazoliumSalt,107.1,60.43608018,NA,173,10.3390/nano12091432
4532,2021,Carbon,C,Nanotube,NA,Commercial,NA,NA,67,NA,NA,NA,A549,5000,H,Human,Lung,Epithelial,Adult,L,24,NA,MTT,TetrazoliumSalt,53.6,56.55091443,NA,173,10.3390/nano12091432
4533,2021,Carbon,C,Nanotube,NA,Commercial,NA,NA,11,NA,NA,NA,A549,5000,H,Human,Lung,Epithelial,Adult,L,24,NA,MTT,TetrazoliumSalt,107.1,57.33994437,NA,173,10.3390/nano12091432
4534,2021,Carbon,C,Nanotube,NA,Commercial,NA,NA,67,NA,NA,NA,A549,5000,H,Human,Lung,Epithelial,Adult,L,24,NA,MTT,TetrazoliumSalt,53.6,49.94027216,NA,173,10.3390/nano12091432
4535,2021,Carbon,C,Nanotube,NA,Commercial,NA,NA,11,NA,NA,NA,A549,5000,H,Human,Lung,Epithelial,Adult,L,24,NA,MTT,TetrazoliumSalt,107.1,56.19652665,NA,173,10.3390/nano12091432
4536,2021,Carbon,C,Nanotube,NA,Commercial,NA,NA,67,NA,NA,NA,A549,5000,H,Human,Lung,Epithelial,Adult,L,24,NA,MTT,TetrazoliumSalt,53.6,50.16352268,NA,173,10.3390/nano12091432
4537,2021,Carbon,C,Nanotube,NA,Commercial,NA,NA,11,NA,NA,NA,A549,5000,H,Human,Lung,Epithelial,Adult,L,24,NA,MTT,TetrazoliumSalt,107.1,50.95241472,NA,173,10.3390/nano12091432
4538,2021,Ag,I,Sphere,NA,Green Synthesis,NA,3,NA,NA,NA,NA,LNCaP,NA,H,Human,Lung,Epithelial,Adult,L,24,5,Live/Dead,TrypanBlue,NA,90.85683651,NA,174,10.3390/nano11020256
4539,2021,Ag,I,Sphere,NA,Green Synthesis,NA,3,NA,NA,NA,NA,LNCaP,NA,H,Human,Lung,Epithelial,Adult,L,48,5,Live/Dead,TrypanBlue,NA,73.49328976,NA,174,10.3390/nano11020256
4540,2021,Ag,I,Sphere,NA,Green Synthesis,NA,3,NA,NA,NA,NA,LNCaP,NA,H,Human,Lung,Epithelial,Adult,L,24,20,Live/Dead,TrypanBlue,NA,55.60423548,NA,174,10.3390/nano11020256
4541,2021,Ag,I,Sphere,NA,Green Synthesis,NA,3,NA,NA,NA,NA,LNCaP,NA,H,Human,Lung,Epithelial,Adult,L,48,20,Live/Dead,TrypanBlue,NA,37.69662348,NA,174,10.3390/nano11020256
4542,2021,Ag,I,Sphere,NA,Green Synthesis,NA,3,NA,NA,NA,NA,LNCaP,NA,H,Human,Lung,Epithelial,Adult,L,24,80,Live/Dead,TrypanBlue,NA,-0.114881132,NA,174,10.3390/nano11020256
4543,2021,Ag,I,Sphere,NA,Green Synthesis,NA,3,NA,NA,NA,NA,LNCaP,NA,H,Human,Lung,Epithelial,Adult,L,48,80,Live/Dead,TrypanBlue,NA,1.900840891,NA,174,10.3390/nano11020256
4544,2021,Ag,I,Sphere,NA,Green Synthesis,NA,3,NA,NA,NA,NA,LNCaP,NA,H,Human,Lung,Epithelial,Adult,L,24,100,Live/Dead,TrypanBlue,NA,0.13579539,NA,174,10.3390/nano11020256
4545,2021,Ag,I,Sphere,NA,Green Synthesis,NA,3,NA,NA,NA,NA,LNCaP,NA,H,Human,Lung,Epithelial,Adult,L,48,100,Live/Dead,TrypanBlue,NA,2.155641351,NA,174,10.3390/nano11020256
4546,2021,Ag,I,Sphere,NA,Green Synthesis,NA,3,NA,NA,NA,NA,PC-3,NA,H,Human,Prostate,Epithelial,Adult,L,24,5,Live/Dead,TrypanBlue,NA,97.34265553,NA,174,10.3390/nano11020256
4547,2021,Ag,I,Sphere,NA,Green Synthesis,NA,3,NA,NA,NA,NA,PC-3,NA,H,Human,Prostate,Epithelial,Adult,L,48,5,Live/Dead,TrypanBlue,NA,99.8124849,NA,174,10.3390/nano11020256
4548,2021,Ag,I,Sphere,NA,Green Synthesis,NA,3,NA,NA,NA,NA,PC-3,NA,H,Human,Prostate,Epithelial,Adult,L,24,20,Live/Dead,TrypanBlue,NA,62.43136667,NA,174,10.3390/nano11020256
4549,2021,Ag,I,Sphere,NA,Green Synthesis,NA,3,NA,NA,NA,NA,PC-3,NA,H,Human,Prostate,Epithelial,Adult,L,48,20,Live/Dead,TrypanBlue,NA,66.97960517,NA,174,10.3390/nano11020256
4550,2021,Ag,I,Sphere,NA,Green Synthesis,NA,3,NA,NA,NA,NA,PC-3,NA,H,Human,Prostate,Epithelial,Adult,L,24,80,Live/Dead,TrypanBlue,NA,49.8121075,NA,174,10.3390/nano11020256
4551,2021,Ag,I,Sphere,NA,Green Synthesis,NA,3,NA,NA,NA,NA,PC-3,NA,H,Human,Prostate,Epithelial,Adult,L,48,80,Live/Dead,TrypanBlue,NA,63.99510671,NA,174,10.3390/nano11020256
4552,2021,Ag,I,Sphere,NA,Green Synthesis,NA,3,NA,NA,NA,NA,PC-3,NA,H,Human,Prostate,Epithelial,Adult,L,24,100,Live/Dead,TrypanBlue,NA,52.6843557,NA,174,10.3390/nano11020256
4553,2021,Ag,I,Sphere,NA,Green Synthesis,NA,3,NA,NA,NA,NA,PC-3,NA,H,Human,Prostate,Epithelial,Adult,L,48,100,Live/Dead,TrypanBlue,NA,72.53518469,NA,174,10.3390/nano11020256
4554,2021,Ag,I,Sphere,NA,Green Synthesis,NA,3,NA,NA,NA,NA,LNCaP,NA,H,Human,Prostate,Epithelial,Adult,L,24,10,WST-1,TetrazoliumSalt,NA,73.04835268,NA,174,10.3390/nano11020256
4555,2021,Ag,I,Sphere,NA,Green Synthesis,NA,3,NA,NA,NA,NA,LNCaP,NA,H,Human,Prostate,Epithelial,Adult,L,48,10,WST-1,TetrazoliumSalt,NA,77.67621424,NA,174,10.3390/nano11020256
4556,2021,Ag,I,Sphere,NA,Green Synthesis,NA,3,NA,NA,NA,NA,LNCaP,NA,H,Human,Prostate,Epithelial,Adult,L,24,40,WST-1,TetrazoliumSalt,NA,6.912408231,NA,174,10.3390/nano11020256
4557,2021,Ag,I,Sphere,NA,Green Synthesis,NA,3,NA,NA,NA,NA,LNCaP,NA,H,Human,Prostate,Epithelial,Adult,L,48,40,WST-1,TetrazoliumSalt,NA,5.323496438,NA,174,10.3390/nano11020256
4558,2021,Ag,I,Sphere,NA,Green Synthesis,NA,3,NA,NA,NA,NA,LNCaP,NA,H,Human,Prostate,Epithelial,Adult,L,24,170,WST-1,TetrazoliumSalt,NA,15.77736791,NA,174,10.3390/nano11020256
4559,2021,Ag,I,Sphere,NA,Green Synthesis,NA,3,NA,NA,NA,NA,LNCaP,NA,H,Human,Prostate,Epithelial,Adult,L,48,170,WST-1,TetrazoliumSalt,NA,6.968825721,NA,174,10.3390/nano11020256
4560,2021,Ag,I,Sphere,NA,Green Synthesis,NA,3,NA,NA,NA,NA,LNCaP,NA,H,Human,Prostate,Epithelial,Adult,L,24,210,WST-1,TetrazoliumSalt,NA,15.21644787,NA,174,10.3390/nano11020256
4561,2021,Ag,I,Sphere,NA,Green Synthesis,NA,3,NA,NA,NA,NA,LNCaP,NA,H,Human,Prostate,Epithelial,Adult,L,48,210,WST-1,TetrazoliumSalt,NA,9.41611515,NA,174,10.3390/nano11020256
4562,2021,Ag,I,Sphere,NA,Green Synthesis,NA,3,NA,NA,NA,NA,PC-3,NA,H,Human,Prostate,Epithelial,Adult,L,24,10,WST-1,TetrazoliumSalt,NA,90.54719624,NA,174,10.3390/nano11020256
4563,2021,Ag,I,Sphere,NA,Green Synthesis,NA,3,NA,NA,NA,NA,PC-3,NA,H,Human,Prostate,Epithelial,Adult,L,48,10,WST-1,TetrazoliumSalt,NA,83.31677691,NA,174,10.3390/nano11020256
4564,2021,Ag,I,Sphere,NA,Green Synthesis,NA,3,NA,NA,NA,NA,PC-3,NA,H,Human,Prostate,Epithelial,Adult,L,24,40,WST-1,TetrazoliumSalt,NA,5.72651055,NA,174,10.3390/nano11020256
4565,2021,Ag,I,Sphere,NA,Green Synthesis,NA,3,NA,NA,NA,NA,PC-3,NA,H,Human,Prostate,Epithelial,Adult,L,48,40,WST-1,TetrazoliumSalt,NA,6.551733979,NA,174,10.3390/nano11020256
4566,2021,Ag,I,Sphere,NA,Green Synthesis,NA,3,NA,NA,NA,NA,PC-3,NA,H,Human,Prostate,Epithelial,Adult,L,24,170,WST-1,TetrazoliumSalt,NA,28.90060218,NA,174,10.3390/nano11020256
4567,2021,Ag,I,Sphere,NA,Green Synthesis,NA,3,NA,NA,NA,NA,PC-3,NA,H,Human,Prostate,Epithelial,Adult,L,48,170,WST-1,TetrazoliumSalt,NA,16.29799808,NA,174,10.3390/nano11020256
4568,2021,Ag,I,Sphere,NA,Green Synthesis,NA,3,NA,NA,NA,NA,PC-3,NA,H,Human,Prostate,Epithelial,Adult,L,24,210,WST-1,TetrazoliumSalt,NA,30.58793053,NA,174,10.3390/nano11020256
4569,2021,Ag,I,Sphere,NA,Green Synthesis,NA,3,NA,NA,NA,NA,PC-3,NA,H,Human,Prostate,Epithelial,Adult,L,48,210,WST-1,TetrazoliumSalt,NA,32.94900475,NA,174,10.3390/nano11020256
4570,2021,IronOxide,I,Sphere,AcrylicAcid,Thermal Decomposition,Negative,NA,19.47097,23.43589744,-39,NA,A549,10000,H,Human,Lung,Epithelial,Adult,L,24,2,MTT,TetrazoliumSalt,NA,113.2911,NA,175,10.3390/nano11113068
4571,2021,IronOxide,I,Sphere,PEG,Thermal Decomposition,Neutral,NA,23.52903,19.78205128,-0.6,NA,A549,10000,H,Human,Lung,Epithelial,Adult,L,24,2,MTT,TetrazoliumSalt,NA,106.3291,NA,175,10.3390/nano11113068
4572,2021,IronOxide,I,Sphere,TertiaryAmine,Thermal Decomposition,Positive,NA,16.00968,18.44230769,32,NA,A549,10000,H,Human,Lung,Epithelial,Adult,L,24,2,MTT,TetrazoliumSalt,NA,109.4937,NA,175,10.3390/nano11113068
4573,2021,IronOxide,I,Sphere,AcrylicAcid,Thermal Decomposition,Negative,NA,19.47097,23.43589744,-39,NA,A549,10000,H,Human,Lung,Epithelial,Adult,L,24,8,MTT,TetrazoliumSalt,NA,120.2532,NA,175,10.3390/nano11113068
4574,2021,IronOxide,I,Sphere,PEG,Thermal Decomposition,Neutral,NA,23.52903,19.78205128,-0.6,NA,A549,10000,H,Human,Lung,Epithelial,Adult,L,24,8,MTT,TetrazoliumSalt,NA,110.7595,NA,175,10.3390/nano11113068
4575,2021,IronOxide,I,Sphere,TertiaryAmine,Thermal Decomposition,Positive,NA,16.00968,18.44230769,32,NA,A549,10000,H,Human,Lung,Epithelial,Adult,L,24,8,MTT,TetrazoliumSalt,NA,119.6203,NA,175,10.3390/nano11113068
4576,2021,IronOxide,I,Sphere,AcrylicAcid,Thermal Decomposition,Negative,NA,19.47097,23.43589744,-39,NA,A549,10000,H,Human,Lung,Epithelial,Adult,L,24,31,MTT,TetrazoliumSalt,NA,120.2532,NA,175,10.3390/nano11113068
4577,2021,IronOxide,I,Sphere,PEG,Thermal Decomposition,Neutral,NA,23.52903,19.78205128,-0.6,NA,A549,10000,H,Human,Lung,Epithelial,Adult,L,24,31,MTT,TetrazoliumSalt,NA,109.4937,NA,175,10.3390/nano11113068
4578,2021,IronOxide,I,Sphere,TertiaryAmine,Thermal Decomposition,Positive,NA,16.00968,18.44230769,32,NA,A549,10000,H,Human,Lung,Epithelial,Adult,L,24,31,MTT,TetrazoliumSalt,NA,120.8861,NA,175,10.3390/nano11113068
4579,2021,IronOxide,I,Sphere,AcrylicAcid,Thermal Decomposition,Negative,NA,19.47097,23.43589744,-39,NA,A549,10000,H,Human,Lung,Epithelial,Adult,L,24,125,MTT,TetrazoliumSalt,NA,116.4557,NA,175,10.3390/nano11113068
4580,2021,IronOxide,I,Sphere,PEG,Thermal Decomposition,Neutral,NA,23.52903,19.78205128,-0.6,NA,A549,10000,H,Human,Lung,Epithelial,Adult,L,24,125,MTT,TetrazoliumSalt,NA,106.3291,NA,175,10.3390/nano11113068
4581,2021,IronOxide,I,Sphere,TertiaryAmine,Thermal Decomposition,Positive,NA,16.00968,18.44230769,32,NA,A549,10000,H,Human,Lung,Epithelial,Adult,L,24,125,MTT,TetrazoliumSalt,NA,109.4937,NA,175,10.3390/nano11113068
4582,2021,IronOxide,I,Sphere,AcrylicAcid,Thermal Decomposition,Negative,NA,19.47097,23.43589744,-39,NA,A549,10000,H,Human,Lung,Epithelial,Adult,L,24,500,MTT,TetrazoliumSalt,NA,105.6962,NA,175,10.3390/nano11113068
4583,2021,IronOxide,I,Sphere,PEG,Thermal Decomposition,Neutral,NA,23.52903,19.78205128,-0.6,NA,A549,10000,H,Human,Lung,Epithelial,Adult,L,24,500,MTT,TetrazoliumSalt,NA,104.4304,NA,175,10.3390/nano11113068
4584,2021,IronOxide,I,Sphere,TertiaryAmine,Thermal Decomposition,Positive,NA,16.00968,18.44230769,32,NA,A549,10000,H,Human,Lung,Epithelial,Adult,L,24,500,MTT,TetrazoliumSalt,NA,81.64557,NA,175,10.3390/nano11113068
4585,2021,IronOxide,I,Sphere,AcrylicAcid,Thermal Decomposition,Negative,NA,19.47097,23.43589744,-39,NA,Huh-7,10000,H,Human,Liver,Epithelial,Adult,L,24,2,MTT,TetrazoliumSalt,NA,101.2658,NA,175,10.3390/nano11113068
4586,2021,IronOxide,I,Sphere,PEG,Thermal Decomposition,Neutral,NA,23.52903,19.78205128,-0.6,NA,Huh-7,10000,H,Human,Liver,Epithelial,Adult,L,24,2,MTT,TetrazoliumSalt,NA,105.0633,NA,175,10.3390/nano11113068
4587,2021,IronOxide,I,Sphere,TertiaryAmine,Thermal Decomposition,Positive,NA,16.00968,18.44230769,32,NA,Huh-7,10000,H,Human,Liver,Epithelial,Adult,L,24,2,MTT,TetrazoliumSalt,NA,105.6962,NA,175,10.3390/nano11113068
4588,2021,IronOxide,I,Sphere,AcrylicAcid,Thermal Decomposition,Negative,NA,19.47097,23.43589744,-39,NA,Huh-7,10000,H,Human,Liver,Epithelial,Adult,L,24,8,MTT,TetrazoliumSalt,NA,112.0253,NA,175,10.3390/nano11113068
4589,2021,IronOxide,I,Sphere,PEG,Thermal Decomposition,Neutral,NA,23.52903,19.78205128,-0.6,NA,Huh-7,10000,H,Human,Liver,Epithelial,Adult,L,24,8,MTT,TetrazoliumSalt,NA,106.3291,NA,175,10.3390/nano11113068
4590,2021,IronOxide,I,Sphere,TertiaryAmine,Thermal Decomposition,Positive,NA,16.00968,18.44230769,32,NA,Huh-7,10000,H,Human,Liver,Epithelial,Adult,L,24,8,MTT,TetrazoliumSalt,NA,101.8987,NA,175,10.3390/nano11113068
4591,2021,IronOxide,I,Sphere,AcrylicAcid,Thermal Decomposition,Negative,NA,19.47097,23.43589744,-39,NA,Huh-7,10000,H,Human,Liver,Epithelial,Adult,L,24,31,MTT,TetrazoliumSalt,NA,101.8987,NA,175,10.3390/nano11113068
4592,2021,IronOxide,I,Sphere,PEG,Thermal Decomposition,Neutral,NA,23.52903,19.78205128,-0.6,NA,Huh-7,10000,H,Human,Liver,Epithelial,Adult,L,24,31,MTT,TetrazoliumSalt,NA,100,NA,175,10.3390/nano11113068
4593,2021,IronOxide,I,Sphere,TertiaryAmine,Thermal Decomposition,Positive,NA,16.00968,18.44230769,32,NA,Huh-7,10000,H,Human,Liver,Epithelial,Adult,L,24,31,MTT,TetrazoliumSalt,NA,100,NA,175,10.3390/nano11113068
4594,2021,IronOxide,I,Sphere,AcrylicAcid,Thermal Decomposition,Negative,NA,19.47097,23.43589744,-39,NA,Huh-7,10000,H,Human,Liver,Epithelial,Adult,L,24,125,MTT,TetrazoliumSalt,NA,100.6329,NA,175,10.3390/nano11113068
4595,2021,IronOxide,I,Sphere,PEG,Thermal Decomposition,Neutral,NA,23.52903,19.78205128,-0.6,NA,Huh-7,10000,H,Human,Liver,Epithelial,Adult,L,24,125,MTT,TetrazoliumSalt,NA,93.67089,NA,175,10.3390/nano11113068
4596,2021,IronOxide,I,Sphere,TertiaryAmine,Thermal Decomposition,Positive,NA,16.00968,18.44230769,32,NA,Huh-7,10000,H,Human,Liver,Epithelial,Adult,L,24,125,MTT,TetrazoliumSalt,NA,87.97468,NA,175,10.3390/nano11113068
4597,2021,IronOxide,I,Sphere,AcrylicAcid,Thermal Decomposition,Negative,NA,19.47097,23.43589744,-39,NA,Huh-7,10000,H,Human,Liver,Epithelial,Adult,L,24,500,MTT,TetrazoliumSalt,NA,99.36709,NA,175,10.3390/nano11113068
4598,2021,IronOxide,I,Sphere,PEG,Thermal Decomposition,Neutral,NA,23.52903,19.78205128,-0.6,NA,Huh-7,10000,H,Human,Liver,Epithelial,Adult,L,24,500,MTT,TetrazoliumSalt,NA,100,NA,175,10.3390/nano11113068
4599,2021,IronOxide,I,Sphere,TertiaryAmine,Thermal Decomposition,Positive,NA,16.00968,18.44230769,32,NA,Huh-7,10000,H,Human,Liver,Epithelial,Adult,L,24,500,MTT,TetrazoliumSalt,NA,70.88608,NA,175,10.3390/nano11113068
4600,2021,IronOxide,I,Sphere,AcrylicAcid,Thermal Decomposition,Negative,NA,19.47097,23.43589744,-39,NA,SHSY5Y,40000,H,Human,BoneMarrow,Epithelial,Adult,L,24,2,MTT,TetrazoliumSalt,NA,100,NA,175,10.3390/nano11113068
4601,2021,IronOxide,I,Sphere,PEG,Thermal Decomposition,Neutral,NA,23.52903,19.78205128,-0.6,NA,SHSY5Y,40000,H,Human,BoneMarrow,Epithelial,Adult,L,24,2,MTT,TetrazoliumSalt,NA,103.7975,NA,175,10.3390/nano11113068
4602,2021,IronOxide,I,Sphere,TertiaryAmine,Thermal Decomposition,Positive,NA,16.00968,18.44230769,32,NA,SHSY5Y,40000,H,Human,BoneMarrow,Epithelial,Adult,L,24,2,MTT,TetrazoliumSalt,NA,99.36709,NA,175,10.3390/nano11113068
4603,2021,IronOxide,I,Sphere,AcrylicAcid,Thermal Decomposition,Negative,NA,19.47097,23.43589744,-39,NA,SHSY5Y,40000,H,Human,BoneMarrow,Epithelial,Adult,L,24,8,MTT,TetrazoliumSalt,NA,99.36709,NA,175,10.3390/nano11113068
4604,2021,IronOxide,I,Sphere,PEG,Thermal Decomposition,Neutral,NA,23.52903,19.78205128,-0.6,NA,SHSY5Y,40000,H,Human,BoneMarrow,Epithelial,Adult,L,24,8,MTT,TetrazoliumSalt,NA,106.3291,NA,175,10.3390/nano11113068
4605,2021,IronOxide,I,Sphere,TertiaryAmine,Thermal Decomposition,Positive,NA,16.00968,18.44230769,32,NA,SHSY5Y,40000,H,Human,BoneMarrow,Epithelial,Adult,L,24,8,MTT,TetrazoliumSalt,NA,108.2278,NA,175,10.3390/nano11113068
4606,2021,IronOxide,I,Sphere,AcrylicAcid,Thermal Decomposition,Negative,NA,19.47097,23.43589744,-39,NA,SHSY5Y,40000,H,Human,BoneMarrow,Epithelial,Adult,L,24,31,MTT,TetrazoliumSalt,NA,103.7975,NA,175,10.3390/nano11113068
4607,2021,IronOxide,I,Sphere,PEG,Thermal Decomposition,Neutral,NA,23.52903,19.78205128,-0.6,NA,SHSY5Y,40000,H,Human,BoneMarrow,Epithelial,Adult,L,24,31,MTT,TetrazoliumSalt,NA,102.5316,NA,175,10.3390/nano11113068
4608,2021,IronOxide,I,Sphere,TertiaryAmine,Thermal Decomposition,Positive,NA,16.00968,18.44230769,32,NA,SHSY5Y,40000,H,Human,BoneMarrow,Epithelial,Adult,L,24,31,MTT,TetrazoliumSalt,NA,108.2278,NA,175,10.3390/nano11113068
4609,2021,IronOxide,I,Sphere,AcrylicAcid,Thermal Decomposition,Negative,NA,19.47097,23.43589744,-39,NA,SHSY5Y,40000,H,Human,BoneMarrow,Epithelial,Adult,L,24,125,MTT,TetrazoliumSalt,NA,101.8987,NA,175,10.3390/nano11113068
4610,2021,IronOxide,I,Sphere,PEG,Thermal Decomposition,Neutral,NA,23.52903,19.78205128,-0.6,NA,SHSY5Y,40000,H,Human,BoneMarrow,Epithelial,Adult,L,24,125,MTT,TetrazoliumSalt,NA,99.36709,NA,175,10.3390/nano11113068
4611,2021,IronOxide,I,Sphere,TertiaryAmine,Thermal Decomposition,Positive,NA,16.00968,18.44230769,32,NA,SHSY5Y,40000,H,Human,BoneMarrow,Epithelial,Adult,L,24,125,MTT,TetrazoliumSalt,NA,94.93671,NA,175,10.3390/nano11113068
4612,2021,IronOxide,I,Sphere,AcrylicAcid,Thermal Decomposition,Negative,NA,19.47097,23.43589744,-39,NA,SHSY5Y,40000,H,Human,BoneMarrow,Epithelial,Adult,L,24,500,MTT,TetrazoliumSalt,NA,97.46835,NA,175,10.3390/nano11113068
4613,2021,IronOxide,I,Sphere,PEG,Thermal Decomposition,Neutral,NA,23.52903,19.78205128,-0.6,NA,SHSY5Y,40000,H,Human,BoneMarrow,Epithelial,Adult,L,24,500,MTT,TetrazoliumSalt,NA,91.13924,NA,175,10.3390/nano11113068
4614,2021,IronOxide,I,Sphere,TertiaryAmine,Thermal Decomposition,Positive,NA,16.00968,18.44230769,32,NA,SHSY5Y,40000,H,Human,BoneMarrow,Epithelial,Adult,L,24,500,MTT,TetrazoliumSalt,NA,72.78481,NA,175,10.3390/nano11113068
4615,2021,TiO2,I,Sphere,None,Commercial,Negative,43.8,130.5,196.5,-32.2,-9.13,A549,80000,H,Human,Lung,Epithelial,Adult,L,24,1,WST-1,TetrazoliumSalt,NA,99.81221,NA,176,10.3390/nano11010253
4616,2021,TiO2,I,Irregular,None,Commercial,Negative,76.6,195,368,-30.1,-10.3,A549,80000,H,Human,Lung,Epithelial,Adult,L,24,1,WST-1,TetrazoliumSalt,NA,97.46479,NA,176,10.3390/nano11010253
4617,2021,TiO2,I,Sphere,None,Commercial,Negative,43.8,130.5,196.5,-32.2,-9.13,A549,80000,H,Human,Lung,Epithelial,Adult,L,24,5,WST-1,TetrazoliumSalt,NA,96.99531,NA,176,10.3390/nano11010253
4618,2021,TiO2,I,Irregular,None,Commercial,Negative,76.6,195,368,-30.1,-10.3,A549,80000,H,Human,Lung,Epithelial,Adult,L,24,5,WST-1,TetrazoliumSalt,NA,96.52582,NA,176,10.3390/nano11010253
4619,2021,TiO2,I,Sphere,None,Commercial,Negative,43.8,130.5,196.5,-32.2,-9.13,A549,80000,H,Human,Lung,Epithelial,Adult,L,24,10,WST-1,TetrazoliumSalt,NA,96.52582,NA,176,10.3390/nano11010253
4620,2021,TiO2,I,Irregular,None,Commercial,Negative,76.6,195,368,-30.1,-10.3,A549,80000,H,Human,Lung,Epithelial,Adult,L,24,10,WST-1,TetrazoliumSalt,NA,95.11737,NA,176,10.3390/nano11010253
4621,2021,TiO2,I,Sphere,None,Commercial,Negative,43.8,130.5,196.5,-32.2,-9.13,A549,80000,H,Human,Lung,Epithelial,Adult,L,24,20,WST-1,TetrazoliumSalt,NA,95.58685,NA,176,10.3390/nano11010253
4622,2021,TiO2,I,Irregular,None,Commercial,Negative,76.6,195,368,-30.1,-10.3,A549,80000,H,Human,Lung,Epithelial,Adult,L,24,20,WST-1,TetrazoliumSalt,NA,94.1784,NA,176,10.3390/nano11010253
4623,2021,TiO2,I,Sphere,None,Commercial,Negative,43.8,130.5,196.5,-32.2,-9.13,A549,80000,H,Human,Lung,Epithelial,Adult,L,24,40,WST-1,TetrazoliumSalt,NA,91.83099,NA,176,10.3390/nano11010253
4624,2021,TiO2,I,Irregular,None,Commercial,Negative,76.6,195,368,-30.1,-10.3,A549,80000,H,Human,Lung,Epithelial,Adult,L,24,40,WST-1,TetrazoliumSalt,NA,91.3615,NA,176,10.3390/nano11010253
4625,2021,TiO2,I,Sphere,None,Commercial,Negative,43.8,130.5,196.5,-32.2,-9.13,BEAS-2B,80000,H,Human,Lung,Epithelial,Adult,L,24,1,WST-1,TetrazoliumSalt,NA,93.23944,NA,176,10.3390/nano11010253
4626,2021,TiO2,I,Irregular,None,Commercial,Negative,76.6,195,368,-30.1,-10.3,BEAS-2B,80000,H,Human,Lung,Epithelial,Adult,L,24,1,WST-1,TetrazoliumSalt,NA,91.3615,NA,176,10.3390/nano11010253
4627,2021,TiO2,I,Sphere,None,Commercial,Negative,43.8,130.5,196.5,-32.2,-9.13,BEAS-2B,80000,H,Human,Lung,Epithelial,Adult,L,24,5,WST-1,TetrazoliumSalt,NA,74.46009,NA,176,10.3390/nano11010253
4628,2021,TiO2,I,Irregular,None,Commercial,Negative,76.6,195,368,-30.1,-10.3,BEAS-2B,80000,H,Human,Lung,Epithelial,Adult,L,24,5,WST-1,TetrazoliumSalt,NA,74.92958,NA,176,10.3390/nano11010253
4629,2021,TiO2,I,Sphere,None,Commercial,Negative,43.8,130.5,196.5,-32.2,-9.13,BEAS-2B,80000,H,Human,Lung,Epithelial,Adult,L,24,10,WST-1,TetrazoliumSalt,NA,53.33333,NA,176,10.3390/nano11010253
4630,2021,TiO2,I,Irregular,None,Commercial,Negative,76.6,195,368,-30.1,-10.3,BEAS-2B,80000,H,Human,Lung,Epithelial,Adult,L,24,10,WST-1,TetrazoliumSalt,NA,73.05164,NA,176,10.3390/nano11010253
4631,2021,TiO2,I,Sphere,None,Commercial,Negative,43.8,130.5,196.5,-32.2,-9.13,BEAS-2B,80000,H,Human,Lung,Epithelial,Adult,L,24,20,WST-1,TetrazoliumSalt,NA,38.77934,NA,176,10.3390/nano11010253
4632,2021,TiO2,I,Irregular,None,Commercial,Negative,76.6,195,368,-30.1,-10.3,BEAS-2B,80000,H,Human,Lung,Epithelial,Adult,L,24,20,WST-1,TetrazoliumSalt,NA,87.60563,NA,176,10.3390/nano11010253
4633,2021,TiO2,I,Sphere,None,Commercial,Negative,43.8,130.5,196.5,-32.2,-9.13,BEAS-2B,80000,H,Human,Lung,Epithelial,Adult,L,24,40,WST-1,TetrazoliumSalt,NA,38.77934,NA,176,10.3390/nano11010253
4634,2021,TiO2,I,Irregular,None,Commercial,Negative,76.6,195,368,-30.1,-10.3,BEAS-2B,80000,H,Human,Lung,Epithelial,Adult,L,24,40,WST-1,TetrazoliumSalt,NA,88.07512,NA,176,10.3390/nano11010253
4635,2021,Ag,I,Sphere,PVP,Commercial,Negative,52.6,78.6,89.3,-30.4,-9.7,A549,200000,H,Human,Lung,Epithelial,Adult,L,24,5,LDH,LDHrelease,NA,81.87338,NA,177,10.3390/antiox10060832
4636,2021,Ag,I,Sphere,PVP,Commercial,Negative,52.6,78.6,89.3,-30.4,-9.7,A549,200000,H,Human,Lung,Epithelial,Adult,L,24,25,LDH,LDHrelease,NA,54.27866,NA,177,10.3390/antiox10060832
4637,2021,Ag,I,Sphere,PVP,Commercial,Negative,52.6,78.6,89.3,-30.4,-9.7,U937,NA,H,Human,Blood,Monocyte/Macrophage,Adult,L,24,5,LDH,LDHrelease,NA,101.29,NA,177,10.3390/antiox10060832
