Repository: reylaboratories/Dataset

File: S0_Raw Dataset.csv (part 23 of 23)
No,Year,Material,Type,Shape,Coat/Functional Group,Synthesis_Method,Surface_Charge,Diameter (nm),Size_in_Water (nm),Size_in_Medium (nm),Zeta_in_Water (mV),Zeta_in_Medium (mV),Cell_Type,No_of_Cells (cells/well),Human_Animal,Cell_Source,Cell_Tissue,Cell_Morphology,Cell_Age,Cell Line_Primary Cell,Time (hr),Concentration (ug/ml),Test,Test_Indicator,Aspect_Ratio,Cell_Viability (%),PDI,Article_ID,DOI
4638,2021,Ag,I,Sphere,PVP,Commercial,Negative,52.6,78.6,89.3,-30.4,-9.7,U937,NA,H,Human,Blood,Monocyte/Macrophage,Adult,L,24,25,LDH,LDHrelease,NA,87.51087,NA,177,10.3390/antiox10060832
4639,2021,CobaltFerrite,I,Cubic,Chitosan,Hydrothermal,Positive,13.35,120,NA,34.18,NA,L929,NA,A,Mouse,SubcutaneousConnectiveTissue,Fibroblast,Adult,L,24,6.25,MTT,TetrazoliumSalt,NA,98.62408,NA,178,10.1016/j.apsusc.2021.149791
4640,2021,CobaltFerrite,I,Cubic,None,Hydrothermal,Negative,14.04,340,NA,-42.61,NA,L929,NA,A,Mouse,SubcutaneousConnectiveTissue,Fibroblast,Adult,L,24,6.25,MTT,TetrazoliumSalt,NA,96.85504,NA,178,10.1016/j.apsusc.2021.149791
4641,2021,CobaltFerrite,I,Cubic,Chitosan,Hydrothermal,Positive,13.35,120,NA,34.18,NA,L929,NA,A,Mouse,SubcutaneousConnectiveTissue,Fibroblast,Adult,L,24,12.5,MTT,TetrazoliumSalt,NA,95.67568,NA,178,10.1016/j.apsusc.2021.149791
4642,2021,CobaltFerrite,I,Cubic,None,Hydrothermal,Negative,14.04,340,NA,-42.61,NA,L929,NA,A,Mouse,SubcutaneousConnectiveTissue,Fibroblast,Adult,L,24,12.5,MTT,TetrazoliumSalt,NA,89.09091,NA,178,10.1016/j.apsusc.2021.149791
4643,2021,CobaltFerrite,I,Cubic,Chitosan,Hydrothermal,Positive,13.35,120,NA,34.18,NA,L929,NA,A,Mouse,SubcutaneousConnectiveTissue,Fibroblast,Adult,L,24,25,MTT,TetrazoliumSalt,NA,93.41523,NA,178,10.1016/j.apsusc.2021.149791
4644,2021,CobaltFerrite,I,Cubic,None,Hydrothermal,Negative,14.04,340,NA,-42.61,NA,L929,NA,A,Mouse,SubcutaneousConnectiveTissue,Fibroblast,Adult,L,24,25,MTT,TetrazoliumSalt,NA,80.93366,NA,178,10.1016/j.apsusc.2021.149791
4645,2021,CobaltFerrite,I,Cubic,Chitosan,Hydrothermal,Positive,13.35,120,NA,34.18,NA,L929,NA,A,Mouse,SubcutaneousConnectiveTissue,Fibroblast,Adult,L,24,50,MTT,TetrazoliumSalt,NA,89.38575,NA,178,10.1016/j.apsusc.2021.149791
4646,2021,CobaltFerrite,I,Cubic,None,Hydrothermal,Negative,14.04,340,NA,-42.61,NA,L929,NA,A,Mouse,SubcutaneousConnectiveTissue,Fibroblast,Adult,L,24,50,MTT,TetrazoliumSalt,NA,75.52826,NA,178,10.1016/j.apsusc.2021.149791
4647,2021,CobaltFerrite,I,Cubic,Chitosan,Hydrothermal,Positive,13.35,120,NA,34.18,NA,L929,NA,A,Mouse,SubcutaneousConnectiveTissue,Fibroblast,Adult,L,24,100,MTT,TetrazoliumSalt,NA,86.24079,NA,178,10.1016/j.apsusc.2021.149791
4648,2021,CobaltFerrite,I,Cubic,None,Hydrothermal,Negative,14.04,340,NA,-42.61,NA,L929,NA,A,Mouse,SubcutaneousConnectiveTissue,Fibroblast,Adult,L,24,100,MTT,TetrazoliumSalt,NA,68.94349,NA,178,10.1016/j.apsusc.2021.149791
4649,2021,Au,I,Sphere,OH,Green Synthesis,Negative,13.2,26.39,NA,-18.5,NA,A549,NA,H,Human,Lung,Epithelial,Adult,L,96,3.13,MTS,TetrazoliumSalt,NA,104.7474,NA,179,10.3390/antibiotics10080893
4650,2021,Au,I,Sphere,OH,Green Synthesis,Negative,13.2,26.39,NA,-18.5,NA,BHK21,NA,A,Hamster,Kidney,Epithelial,Child,L,96,3.13,MTS,TetrazoliumSalt,NA,98.22632,NA,179,10.3390/antibiotics10080893
4651,2021,Au,I,Sphere,OH,Green Synthesis,Negative,13.2,26.39,NA,-18.5,NA,HeLa,NA,H,Human,Cervix,Epithelial,Adult,L,96,3.13,MTS,TetrazoliumSalt,NA,92.71153,NA,179,10.3390/antibiotics10080893
4652,2021,Au,I,Sphere,OH,Green Synthesis,Negative,13.2,26.39,NA,-18.5,NA,A549,NA,H,Human,Lung,Epithelial,Adult,L,96,6.25,MTS,TetrazoliumSalt,NA,97.27543,NA,179,10.3390/antibiotics10080893
4653,2021,Au,I,Sphere,OH,Green Synthesis,Negative,13.2,26.39,NA,-18.5,NA,BHK21,NA,A,Hamster,Kidney,Epithelial,Child,L,96,6.25,MTS,TetrazoliumSalt,NA,111.1317,NA,179,10.3390/antibiotics10080893
4654,2021,Au,I,Sphere,OH,Green Synthesis,Negative,13.2,26.39,NA,-18.5,NA,HeLa,NA,H,Human,Cervix,Epithelial,Adult,L,96,6.25,MTS,TetrazoliumSalt,NA,96.81153,NA,179,10.3390/antibiotics10080893
4655,2021,Au,I,Sphere,OH,Green Synthesis,Negative,13.2,26.39,NA,-18.5,NA,A549,NA,H,Human,Lung,Epithelial,Adult,L,96,12.5,MTS,TetrazoliumSalt,NA,101.6262,NA,179,10.3390/antibiotics10080893
4656,2021,Au,I,Sphere,OH,Green Synthesis,Negative,13.2,26.39,NA,-18.5,NA,BHK21,NA,A,Hamster,Kidney,Epithelial,Child,L,96,12.5,MTS,TetrazoliumSalt,NA,103.1557,NA,179,10.3390/antibiotics10080893
4657,2021,Au,I,Sphere,OH,Green Synthesis,Negative,13.2,26.39,NA,-18.5,NA,HeLa,NA,H,Human,Cervix,Epithelial,Adult,L,96,12.5,MTS,TetrazoliumSalt,NA,93.61565,NA,179,10.3390/antibiotics10080893
4658,2021,Au,I,Sphere,OH,Green Synthesis,Negative,13.2,26.39,NA,-18.5,NA,A549,NA,H,Human,Lung,Epithelial,Adult,L,96,25,MTS,TetrazoliumSalt,NA,99.18587,NA,179,10.3390/antibiotics10080893
4659,2021,Au,I,Sphere,OH,Green Synthesis,Negative,13.2,26.39,NA,-18.5,NA,BHK21,NA,A,Hamster,Kidney,Epithelial,Child,L,96,25,MTS,TetrazoliumSalt,NA,108.2621,NA,179,10.3390/antibiotics10080893
4660,2021,Au,I,Sphere,OH,Green Synthesis,Negative,13.2,26.39,NA,-18.5,NA,HeLa,NA,H,Human,Cervix,Epithelial,Adult,L,96,25,MTS,TetrazoliumSalt,NA,99.97988,NA,179,10.3390/antibiotics10080893
4661,2021,Au,I,Sphere,OH,Green Synthesis,Negative,13.2,26.39,NA,-18.5,NA,A549,NA,H,Human,Lung,Epithelial,Adult,L,96,50,MTS,TetrazoliumSalt,NA,107.3104,NA,179,10.3390/antibiotics10080893
4662,2021,Au,I,Sphere,OH,Green Synthesis,Negative,13.2,26.39,NA,-18.5,NA,BHK21,NA,A,Hamster,Kidney,Epithelial,Child,L,96,50,MTS,TetrazoliumSalt,NA,111.6081,NA,179,10.3390/antibiotics10080893
4663,2021,Au,I,Sphere,OH,Green Synthesis,Negative,13.2,26.39,NA,-18.5,NA,HeLa,NA,H,Human,Cervix,Epithelial,Adult,L,96,50,MTS,TetrazoliumSalt,NA,94.26741,NA,179,10.3390/antibiotics10080893
4664,2021,Au,I,Sphere,OH,Green Synthesis,Negative,13.2,26.39,NA,-18.5,NA,A549,NA,H,Human,Lung,Epithelial,Adult,L,96,100,MTS,TetrazoliumSalt,NA,107.889,NA,179,10.3390/antibiotics10080893
4665,2021,Au,I,Sphere,OH,Green Synthesis,Negative,13.2,26.39,NA,-18.5,NA,BHK21,NA,A,Hamster,Kidney,Epithelial,Child,L,96,100,MTS,TetrazoliumSalt,NA,104.8901,NA,179,10.3390/antibiotics10080893
4666,2021,Au,I,Sphere,OH,Green Synthesis,Negative,13.2,26.39,NA,-18.5,NA,HeLa,NA,H,Human,Cervix,Epithelial,Adult,L,96,100,MTS,TetrazoliumSalt,NA,105.9164,NA,179,10.3390/antibiotics10080893
4667,2021,Au,I,Sphere,OH,Green Synthesis,Negative,32.85,73.77,NA,-19.2,NA,A549,NA,H,Human,Lung,Epithelial,Adult,L,96,3.13,MTS,TetrazoliumSalt,NA,107.1422,NA,179,10.3390/antibiotics10080893
4668,2021,Au,I,Sphere,OH,Green Synthesis,Negative,32.85,73.77,NA,-19.2,NA,BHK21,NA,A,Hamster,Kidney,Epithelial,Child,L,96,3.13,MTS,TetrazoliumSalt,NA,94.58232,NA,179,10.3390/antibiotics10080893
4669,2021,Au,I,Sphere,OH,Green Synthesis,Negative,32.85,73.77,NA,-19.2,NA,HeLa,NA,H,Human,Cervix,Epithelial,Adult,L,96,3.13,MTS,TetrazoliumSalt,NA,92.33811,NA,179,10.3390/antibiotics10080893
4670,2021,Au,I,Sphere,OH,Green Synthesis,Negative,32.85,73.77,NA,-19.2,NA,A549,NA,H,Human,Lung,Epithelial,Adult,L,96,6.25,MTS,TetrazoliumSalt,NA,101.4305,NA,179,10.3390/antibiotics10080893
4671,2021,Au,I,Sphere,OH,Green Synthesis,Negative,32.85,73.77,NA,-19.2,NA,BHK21,NA,A,Hamster,Kidney,Epithelial,Child,L,96,6.25,MTS,TetrazoliumSalt,NA,106.9853,NA,179,10.3390/antibiotics10080893
4672,2021,Au,I,Sphere,OH,Green Synthesis,Negative,32.85,73.77,NA,-19.2,NA,HeLa,NA,H,Human,Cervix,Epithelial,Adult,L,96,6.25,MTS,TetrazoliumSalt,NA,98.19995,NA,179,10.3390/antibiotics10080893
4673,2021,Au,I,Sphere,OH,Green Synthesis,Negative,32.85,73.77,NA,-19.2,NA,A549,NA,H,Human,Lung,Epithelial,Adult,L,96,12.5,MTS,TetrazoliumSalt,NA,110.0597,NA,179,10.3390/antibiotics10080893
4674,2021,Au,I,Sphere,OH,Green Synthesis,Negative,32.85,73.77,NA,-19.2,NA,BHK21,NA,A,Hamster,Kidney,Epithelial,Child,L,96,12.5,MTS,TetrazoliumSalt,NA,102.0283,NA,179,10.3390/antibiotics10080893
4675,2021,Au,I,Sphere,OH,Green Synthesis,Negative,32.85,73.77,NA,-19.2,NA,HeLa,NA,H,Human,Cervix,Epithelial,Adult,L,96,12.5,MTS,TetrazoliumSalt,NA,90.22401,NA,179,10.3390/antibiotics10080893
4676,2021,Au,I,Sphere,OH,Green Synthesis,Negative,32.85,73.77,NA,-19.2,NA,A549,NA,H,Human,Lung,Epithelial,Adult,L,96,25,MTS,TetrazoliumSalt,NA,106.8631,NA,179,10.3390/antibiotics10080893
4677,2021,Au,I,Sphere,OH,Green Synthesis,Negative,32.85,73.77,NA,-19.2,NA,BHK21,NA,A,Hamster,Kidney,Epithelial,Child,L,96,25,MTS,TetrazoliumSalt,NA,107.1354,NA,179,10.3390/antibiotics10080893
4678,2021,Au,I,Sphere,OH,Green Synthesis,Negative,32.85,73.77,NA,-19.2,NA,HeLa,NA,H,Human,Cervix,Epithelial,Adult,L,96,25,MTS,TetrazoliumSalt,NA,101.8722,NA,179,10.3390/antibiotics10080893
4679,2021,Au,I,Sphere,OH,Green Synthesis,Negative,32.85,73.77,NA,-19.2,NA,A549,NA,H,Human,Lung,Epithelial,Adult,L,96,50,MTS,TetrazoliumSalt,NA,107.9449,NA,179,10.3390/antibiotics10080893
4680,2021,Au,I,Sphere,OH,Green Synthesis,Negative,32.85,73.77,NA,-19.2,NA,BHK21,NA,A,Hamster,Kidney,Epithelial,Child,L,96,50,MTS,TetrazoliumSalt,NA,113.2481,NA,179,10.3390/antibiotics10080893
4681,2021,Au,I,Sphere,OH,Green Synthesis,Negative,32.85,73.77,NA,-19.2,NA,HeLa,NA,H,Human,Cervix,Epithelial,Adult,L,96,50,MTS,TetrazoliumSalt,NA,99.17952,NA,179,10.3390/antibiotics10080893
4682,2021,Au,I,Sphere,OH,Green Synthesis,Negative,32.85,73.77,NA,-19.2,NA,A549,NA,H,Human,Lung,Epithelial,Adult,L,96,100,MTS,TetrazoliumSalt,NA,111.0393,NA,179,10.3390/antibiotics10080893
4683,2021,Au,I,Sphere,OH,Green Synthesis,Negative,32.85,73.77,NA,-19.2,NA,BHK21,NA,A,Hamster,Kidney,Epithelial,Child,L,96,100,MTS,TetrazoliumSalt,NA,102.7556,NA,179,10.3390/antibiotics10080893
4684,2021,Au,I,Sphere,OH,Green Synthesis,Negative,32.85,73.77,NA,-19.2,NA,HeLa,NA,H,Human,Cervix,Epithelial,Adult,L,96,100,MTS,TetrazoliumSalt,NA,104.5367,NA,179,10.3390/antibiotics10080893
4685,2021,Ag,I,Sphere,None,Chemical Reduction,Negative,8,NA,NA,-3.87,NA,H9c2,1000000,A,Rat,Heart,Myoblast,Embryo,L,48,1,MTT,TetrazoliumSalt,NA,83.24083,NA,180,10.1016/j.sjbs.2021.03.021
4686,2021,Ag,I,Sphere,None,Chemical Reduction,Negative,8,NA,NA,-3.87,NA,H9c2,1000000,A,Rat,Heart,Myoblast,Embryo,L,48,2,MTT,TetrazoliumSalt,NA,60.72989,NA,180,10.1016/j.sjbs.2021.03.021
4687,2021,Ag,I,Sphere,None,Chemical Reduction,Negative,8,NA,NA,-3.87,NA,H9c2,1000000,A,Rat,Heart,Myoblast,Embryo,L,48,3,MTT,TetrazoliumSalt,NA,53.46056,NA,180,10.1016/j.sjbs.2021.03.021
4688,2021,Ag,I,Sphere,None,Chemical Reduction,Negative,8,NA,NA,-3.87,NA,H9c2,1000000,A,Rat,Heart,Myoblast,Embryo,L,48,4,MTT,TetrazoliumSalt,NA,38.56974,NA,180,10.1016/j.sjbs.2021.03.021
4689,2021,Ag,I,Sphere,None,Chemical Reduction,Negative,8,NA,NA,-3.87,NA,H9c2,1000000,A,Rat,Heart,Myoblast,Embryo,L,48,5,MTT,TetrazoliumSalt,NA,28.88337,NA,180,10.1016/j.sjbs.2021.03.021
4690,2021,Ag,I,Sphere,None,Chemical Reduction,Negative,8,NA,NA,-3.87,NA,H9c2,1000000,A,Rat,Heart,Myoblast,Embryo,L,48,6,MTT,TetrazoliumSalt,NA,26.07448,NA,180,10.1016/j.sjbs.2021.03.021
4691,2021,Ag,I,Sphere,None,Chemical Reduction,Negative,8,NA,NA,-3.87,NA,H9c2,1000000,A,Rat,Heart,Myoblast,Embryo,L,48,7,MTT,TetrazoliumSalt,NA,29.58546,NA,180,10.1016/j.sjbs.2021.03.021
4692,2021,Ag,I,Sphere,None,Chemical Reduction,Negative,8,NA,NA,-3.87,NA,H9c2,1000000,A,Rat,Heart,Myoblast,Embryo,L,48,8,MTT,TetrazoliumSalt,NA,25.10406,NA,180,10.1016/j.sjbs.2021.03.021
4693,2021,Ag,I,Sphere,None,Chemical Reduction,Negative,8,NA,NA,-3.87,NA,H9c2,1000000,A,Rat,Heart,Myoblast,Embryo,L,48,9,MTT,TetrazoliumSalt,NA,20.80819,NA,180,10.1016/j.sjbs.2021.03.021
4694,2021,Ag,I,Sphere,None,Chemical Reduction,Negative,8,NA,NA,-3.87,NA,H9c2,1000000,A,Rat,Heart,Myoblast,Embryo,L,48,10,MTT,TetrazoliumSalt,NA,19.48629,NA,180,10.1016/j.sjbs.2021.03.021
4695,2022,BlackCarbon,C,Sphere,COOH,Commercial,Negative,30,1707.17,NA,-8.83,NA,J774A.1,10000,A,Mouse,Ascites,Macrophage,Adult,L,24,1,CCK-8,TetrazoliumSalt,NA,99.46811,0.23,181,10.3390/antiox11040754
4696,2022,BlackCarbon,C,Sphere,COOH,Commercial,Negative,30,1707.17,NA,-8.83,NA,J774A.1,10000,A,Mouse,Ascites,Macrophage,Adult,L,24,5,CCK-8,TetrazoliumSalt,NA,97.02111,0.23,181,10.3390/antiox11040754
4697,2022,BlackCarbon,C,Sphere,COOH,Commercial,Negative,30,1707.17,NA,-8.83,NA,J774A.1,10000,A,Mouse,Ascites,Macrophage,Adult,L,24,10,CCK-8,TetrazoliumSalt,NA,100.8297,0.23,181,10.3390/antiox11040754
4698,2022,BlackCarbon,C,Sphere,COOH,Commercial,Negative,30,1707.17,NA,-8.83,NA,J774A.1,10000,A,Mouse,Ascites,Macrophage,Adult,L,24,20,CCK-8,TetrazoliumSalt,NA,84.01021,0.23,181,10.3390/antiox11040754
4699,2022,BlackCarbon,C,Sphere,COOH,Commercial,Negative,30,1707.17,NA,-8.83,NA,J774A.1,10000,A,Mouse,Ascites,Macrophage,Adult,L,24,30,CCK-8,TetrazoliumSalt,NA,58.43969,0.23,181,10.3390/antiox11040754
4700,2022,BlackCarbon,C,Sphere,COOH,Commercial,Negative,30,515.03,NA,-20.7,NA,J774A.1,10000,A,Mouse,Ascites,Macrophage,Adult,L,24,1,CCK-8,TetrazoliumSalt,NA,105.9233,0.46,181,10.3390/antiox11040754
4701,2022,BlackCarbon,C,Sphere,COOH,Commercial,Negative,30,515.03,NA,-20.7,NA,J774A.1,10000,A,Mouse,Ascites,Macrophage,Adult,L,24,5,CCK-8,TetrazoliumSalt,NA,103.1674,0.46,181,10.3390/antiox11040754
4702,2022,BlackCarbon,C,Sphere,COOH,Commercial,Negative,30,515.03,NA,-20.7,NA,J774A.1,10000,A,Mouse,Ascites,Macrophage,Adult,L,24,10,CCK-8,TetrazoliumSalt,NA,104.7848,0.46,181,10.3390/antiox11040754
4703,2022,BlackCarbon,C,Sphere,COOH,Commercial,Negative,30,515.03,NA,-20.7,NA,J774A.1,10000,A,Mouse,Ascites,Macrophage,Adult,L,24,20,CCK-8,TetrazoliumSalt,NA,91.40562,0.46,181,10.3390/antiox11040754
4704,2022,BlackCarbon,C,Sphere,COOH,Commercial,Negative,30,515.03,NA,-20.7,NA,J774A.1,10000,A,Mouse,Ascites,Macrophage,Adult,L,24,30,CCK-8,TetrazoliumSalt,NA,82.08352,0.46,181,10.3390/antiox11040754
4705,2022,BlackCarbon,C,Sphere,COOH,Commercial,Negative,30,205.22,NA,-33.23,NA,J774A.1,10000,A,Mouse,Ascites,Macrophage,Adult,L,24,1,CCK-8,TetrazoliumSalt,NA,97.68155,0.26,181,10.3390/antiox11040754
4706,2022,BlackCarbon,C,Sphere,COOH,Commercial,Negative,30,205.22,NA,-33.23,NA,J774A.1,10000,A,Mouse,Ascites,Macrophage,Adult,L,24,5,CCK-8,TetrazoliumSalt,NA,104.9249,0.26,181,10.3390/antiox11040754
4707,2022,BlackCarbon,C,Sphere,COOH,Commercial,Negative,30,205.22,NA,-33.23,NA,J774A.1,10000,A,Mouse,Ascites,Macrophage,Adult,L,24,10,CCK-8,TetrazoliumSalt,NA,93.10645,0.26,181,10.3390/antiox11040754
4708,2022,BlackCarbon,C,Sphere,COOH,Commercial,Negative,30,205.22,NA,-33.23,NA,J774A.1,10000,A,Mouse,Ascites,Macrophage,Adult,L,24,20,CCK-8,TetrazoliumSalt,NA,101.2874,0.26,181,10.3390/antiox11040754
4709,2022,BlackCarbon,C,Sphere,COOH,Commercial,Negative,30,205.22,NA,-33.23,NA,J774A.1,10000,A,Mouse,Ascites,Macrophage,Adult,L,24,30,CCK-8,TetrazoliumSalt,NA,97.90559,0.26,181,10.3390/antiox11040754
4710,2021,MgO,I,Sphere,None,Sol-Gel Method,NA,14.3,NA,NA,NA,NA,HUVEC,NA,H,Human,Umbilical Vein,Endothelial,Embryonic,P,24,5,MTT,TetrazoliumSalt,NA,102.0765,NA,37,10.3390/nano11112915
4711,2021,MgO,I,Sphere,Ag,Sol-Gel Method,NA,13.3,NA,NA,NA,NA,HUVEC,NA,H,Human,Umbilical Vein,Endothelial,Embryonic,P,24,5,MTT,TetrazoliumSalt,NA,97.15847,NA,37,10.3390/nano11112915
4712,2021,MgO,I,Sphere,Ag,Sol-Gel Method,NA,10.5,NA,NA,NA,NA,HUVEC,NA,H,Human,Umbilical Vein,Endothelial,Embryonic,P,24,5,MTT,TetrazoliumSalt,NA,89.64481,NA,37,10.3390/nano11112915
4713,2021,MgO,I,Sphere,None,Sol-Gel Method,NA,14.3,NA,NA,NA,NA,HUVEC,NA,H,Human,Umbilical Vein,Endothelial,Embryonic,P,24,10,MTT,TetrazoliumSalt,NA,101.1202,NA,37,10.3390/nano11112915
4714,2021,MgO,I,Sphere,Ag,Sol-Gel Method,NA,13.3,NA,NA,NA,NA,HUVEC,NA,H,Human,Umbilical Vein,Endothelial,Embryonic,P,24,10,MTT,TetrazoliumSalt,NA,94.42623,NA,37,10.3390/nano11112915
4715,2021,MgO,I,Sphere,Ag,Sol-Gel Method,NA,10.5,NA,NA,NA,NA,HUVEC,NA,H,Human,Umbilical Vein,Endothelial,Embryonic,P,24,10,MTT,TetrazoliumSalt,NA,88.68852,NA,37,10.3390/nano11112915
4716,2021,MgO,I,Sphere,None,Sol-Gel Method,NA,14.3,NA,NA,NA,NA,HUVEC,NA,H,Human,Umbilical Vein,Endothelial,Embryonic,P,24,25,MTT,TetrazoliumSalt,NA,97.84153,NA,37,10.3390/nano11112915
4717,2021,MgO,I,Sphere,Ag,Sol-Gel Method,NA,13.3,NA,NA,NA,NA,HUVEC,NA,H,Human,Umbilical Vein,Endothelial,Embryonic,P,24,25,MTT,TetrazoliumSalt,NA,89.23497,NA,37,10.3390/nano11112915
4718,2021,MgO,I,Sphere,Ag,Sol-Gel Method,NA,10.5,NA,NA,NA,NA,HUVEC,NA,H,Human,Umbilical Vein,Endothelial,Embryonic,P,24,25,MTT,TetrazoliumSalt,NA,87.18579,NA,37,10.3390/nano11112915
4719,2021,MgO,I,Sphere,None,Sol-Gel Method,NA,14.3,NA,NA,NA,NA,HUVEC,NA,H,Human,Umbilical Vein,Endothelial,Embryonic,P,24,50,MTT,TetrazoliumSalt,NA,95.51913,NA,37,10.3390/nano11112915
4720,2021,MgO,I,Sphere,Ag,Sol-Gel Method,NA,13.3,NA,NA,NA,NA,HUVEC,NA,H,Human,Umbilical Vein,Endothelial,Embryonic,P,24,50,MTT,TetrazoliumSalt,NA,85.13661,NA,37,10.3390/nano11112915
4721,2021,MgO,I,Sphere,Ag,Sol-Gel Method,NA,10.5,NA,NA,NA,NA,HUVEC,NA,H,Human,Umbilical Vein,Endothelial,Embryonic,P,24,50,MTT,TetrazoliumSalt,NA,80.90164,NA,37,10.3390/nano11112915
4722,2021,MgO,I,Sphere,None,Sol-Gel Method,NA,14.3,NA,NA,NA,NA,HUVEC,NA,H,Human,Umbilical Vein,Endothelial,Embryonic,P,24,100,MTT,TetrazoliumSalt,NA,88.68852,NA,37,10.3390/nano11112915
4723,2021,MgO,I,Sphere,Ag,Sol-Gel Method,NA,13.3,NA,NA,NA,NA,HUVEC,NA,H,Human,Umbilical Vein,Endothelial,Embryonic,P,24,100,MTT,TetrazoliumSalt,NA,85,NA,37,10.3390/nano11112915
4724,2021,MgO,I,Sphere,Ag,Sol-Gel Method,NA,10.5,NA,NA,NA,NA,HUVEC,NA,H,Human,Umbilical Vein,Endothelial,Embryonic,P,24,100,MTT,TetrazoliumSalt,NA,78.85246,NA,37,10.3390/nano11112915
4725,2021,MgO,I,Sphere,None,Sol-Gel Method,NA,14.3,NA,NA,NA,NA,HUVEC,NA,H,Human,Umbilical Vein,Endothelial,Embryonic,P,24,200,MTT,TetrazoliumSalt,NA,84.59016,NA,37,10.3390/nano11112915
4726,2021,MgO,I,Sphere,Ag,Sol-Gel Method,NA,13.3,NA,NA,NA,NA,HUVEC,NA,H,Human,Umbilical Vein,Endothelial,Embryonic,P,24,200,MTT,TetrazoliumSalt,NA,81.03825,NA,37,10.3390/nano11112915
4727,2021,MgO,I,Sphere,Ag,Sol-Gel Method,NA,10.5,NA,NA,NA,NA,HUVEC,NA,H,Human,Umbilical Vein,Endothelial,Embryonic,P,24,200,MTT,TetrazoliumSalt,NA,76.12022,NA,37,10.3390/nano11112915
4728,2021,Au,I,Sphere,COOH,Biosynthesis,Negative,20,66.74,NA,-23.45,NA,MCF-12A,NA,H,Human,Breast,Epithelial,Adult,L,24,15.625,MTT,TetrazoliumSalt,NA,124.8235,0.571,25,10.3390/nano11010132
4729,2021,Au,I,Sphere,COOH,Biosynthesis,Negative,26,65.5,NA,-27.87,NA,MCF-12A,NA,H,Human,Breast,Epithelial,Adult,L,24,15.625,MTT,TetrazoliumSalt,NA,133.6471,0.432,25,10.3390/nano11010132
4730,2021,Au,I,Sphere,COOH,Biosynthesis,Negative,20,66.74,NA,-23.45,NA,MCF-12A,NA,H,Human,Breast,Epithelial,Adult,L,24,31.25,MTT,TetrazoliumSalt,NA,121.2941,0.571,25,10.3390/nano11010132
4731,2021,Au,I,Sphere,COOH,Biosynthesis,Negative,26,65.5,NA,-27.87,NA,MCF-12A,NA,H,Human,Breast,Epithelial,Adult,L,24,31.25,MTT,TetrazoliumSalt,NA,124.8235,0.432,25,10.3390/nano11010132
4732,2021,Au,I,Sphere,COOH,Biosynthesis,Negative,20,66.74,NA,-23.45,NA,MCF-12A,NA,H,Human,Breast,Epithelial,Adult,L,24,62.5,MTT,TetrazoliumSalt,NA,117.7647,0.571,25,10.3390/nano11010132
4733,2021,Au,I,Sphere,COOH,Biosynthesis,Negative,26,65.5,NA,-27.87,NA,MCF-12A,NA,H,Human,Breast,Epithelial,Adult,L,24,62.5,MTT,TetrazoliumSalt,NA,113.1765,0.432,25,10.3390/nano11010132
4734,2021,Au,I,Sphere,COOH,Biosynthesis,Negative,20,66.74,NA,-23.45,NA,MCF-12A,NA,H,Human,Breast,Epithelial,Adult,L,24,125,MTT,TetrazoliumSalt,NA,114.2353,0.571,25,10.3390/nano11010132
4735,2021,Au,I,Sphere,COOH,Biosynthesis,Negative,26,65.5,NA,-27.87,NA,MCF-12A,NA,H,Human,Breast,Epithelial,Adult,L,24,125,MTT,TetrazoliumSalt,NA,108.9412,0.432,25,10.3390/nano11010132
4736,2021,Au,I,Sphere,COOH,Biosynthesis,Negative,20,66.74,NA,-23.45,NA,MCF-12A,NA,H,Human,Breast,Epithelial,Adult,L,24,250,MTT,TetrazoliumSalt,NA,108.5882,0.571,25,10.3390/nano11010132
4737,2021,Au,I,Sphere,COOH,Biosynthesis,Negative,26,65.5,NA,-27.87,NA,MCF-12A,NA,H,Human,Breast,Epithelial,Adult,L,24,250,MTT,TetrazoliumSalt,NA,99.05882,0.432,25,10.3390/nano11010132
4738,2021,Au,I,Sphere,COOH,Biosynthesis,Negative,20,66.74,NA,-23.45,NA,MCF-12A,NA,H,Human,Breast,Epithelial,Adult,L,24,500,MTT,TetrazoliumSalt,NA,98.35294,0.571,25,10.3390/nano11010132
4739,2021,Au,I,Sphere,COOH,Biosynthesis,Negative,26,65.5,NA,-27.87,NA,MCF-12A,NA,H,Human,Breast,Epithelial,Adult,L,24,500,MTT,TetrazoliumSalt,NA,96.23529,0.432,25,10.3390/nano11010132
4740,2021,Au,I,Sphere,COOH,Biosynthesis,Negative,20,66.74,NA,-23.45,NA,MCF-12A,NA,H,Human,Breast,Epithelial,Adult,L,24,1000,MTT,TetrazoliumSalt,NA,86.35294,0.571,25,10.3390/nano11010132
4741,2021,Au,I,Sphere,COOH,Biosynthesis,Negative,26,65.5,NA,-27.87,NA,MCF-12A,NA,H,Human,Breast,Epithelial,Adult,L,24,1000,MTT,TetrazoliumSalt,NA,92.35294,0.432,25,10.3390/nano11010132
4742,2021,Au,I,Sphere,COOH,Biosynthesis,Negative,20,66.74,NA,-23.45,NA,U87,NA,H,Human,Brain,Epithelial,Adult,L,24,15.625,MTT,TetrazoliumSalt,NA,103.9879,0.571,25,10.3390/nano11010132
4743,2021,Au,I,Sphere,COOH,Biosynthesis,Negative,26,65.5,NA,-27.87,NA,U87,NA,H,Human,Brain,Epithelial,Adult,L,24,15.625,MTT,TetrazoliumSalt,NA,96.43505,0.432,25,10.3390/nano11010132
4744,2021,Au,I,Sphere,COOH,Biosynthesis,Negative,20,66.74,NA,-23.45,NA,U87,NA,H,Human,Brain,Epithelial,Adult,L,24,31.25,MTT,TetrazoliumSalt,NA,84.04834,0.571,25,10.3390/nano11010132
4745,2021,Au,I,Sphere,COOH,Biosynthesis,Negative,26,65.5,NA,-27.87,NA,U87,NA,H,Human,Brain,Epithelial,Adult,L,24,31.25,MTT,TetrazoliumSalt,NA,76.79758,0.432,25,10.3390/nano11010132
4746,2021,Au,I,Sphere,COOH,Biosynthesis,Negative,20,66.74,NA,-23.45,NA,U87,NA,H,Human,Brain,Epithelial,Adult,L,24,62.5,MTT,TetrazoliumSalt,NA,76.19335,0.571,25,10.3390/nano11010132
4747,2021,Au,I,Sphere,COOH,Biosynthesis,Negative,26,65.5,NA,-27.87,NA,U87,NA,H,Human,Brain,Epithelial,Adult,L,24,62.5,MTT,TetrazoliumSalt,NA,71.35952,0.432,25,10.3390/nano11010132
4748,2021,Au,I,Sphere,COOH,Biosynthesis,Negative,20,66.74,NA,-23.45,NA,U87,NA,H,Human,Brain,Epithelial,Adult,L,24,125,MTT,TetrazoliumSalt,NA,63.50453,0.571,25,10.3390/nano11010132
4749,2021,Au,I,Sphere,COOH,Biosynthesis,Negative,26,65.5,NA,-27.87,NA,U87,NA,H,Human,Brain,Epithelial,Adult,L,24,125,MTT,TetrazoliumSalt,NA,51.72205,0.432,25,10.3390/nano11010132
4750,2021,Au,I,Sphere,COOH,Biosynthesis,Negative,20,66.74,NA,-23.45,NA,U87,NA,H,Human,Brain,Epithelial,Adult,L,24,250,MTT,TetrazoliumSalt,NA,48.70091,0.571,25,10.3390/nano11010132
4751,2021,Au,I,Sphere,COOH,Biosynthesis,Negative,26,65.5,NA,-27.87,NA,U87,NA,H,Human,Brain,Epithelial,Adult,L,24,250,MTT,TetrazoliumSalt,NA,45.37764,0.432,25,10.3390/nano11010132
4752,2021,Au,I,Sphere,COOH,Biosynthesis,Negative,20,66.74,NA,-23.45,NA,U87,NA,H,Human,Brain,Epithelial,Adult,L,24,500,MTT,TetrazoliumSalt,NA,42.05438,0.571,25,10.3390/nano11010132
4753,2021,Au,I,Sphere,COOH,Biosynthesis,Negative,26,65.5,NA,-27.87,NA,U87,NA,H,Human,Brain,Epithelial,Adult,L,24,500,MTT,TetrazoliumSalt,NA,41.75227,0.432,25,10.3390/nano11010132
4754,2021,Au,I,Sphere,COOH,Biosynthesis,Negative,20,66.74,NA,-23.45,NA,U87,NA,H,Human,Brain,Epithelial,Adult,L,24,1000,MTT,TetrazoliumSalt,NA,25.43807,0.571,25,10.3390/nano11010132
4755,2021,Au,I,Sphere,COOH,Biosynthesis,Negative,26,65.5,NA,-27.87,NA,U87,NA,H,Human,Brain,Epithelial,Adult,L,24,1000,MTT,TetrazoliumSalt,NA,23.92749,0.432,25,10.3390/nano11010132
4756,2021,Au,I,Sphere,COOH,Biosynthesis,Negative,20,66.74,NA,-23.45,NA,Caco-2,NA,H,Human,Colon,Epithelial,Adult,L,24,15.625,MTT,TetrazoliumSalt,NA,109.8913,0.571,25,10.3390/nano11010132
4757,2021,Au,I,Sphere,COOH,Biosynthesis,Negative,26,65.5,NA,-27.87,NA,Caco-2,NA,H,Human,Colon,Epithelial,Adult,L,24,15.625,MTT,TetrazoliumSalt,NA,105,0.432,25,10.3390/nano11010132
4758,2021,Au,I,Sphere,COOH,Biosynthesis,Negative,20,66.74,NA,-23.45,NA,Caco-2,NA,H,Human,Colon,Epithelial,Adult,L,24,31.25,MTT,TetrazoliumSalt,NA,95.54348,0.571,25,10.3390/nano11010132
4759,2021,Au,I,Sphere,COOH,Biosynthesis,Negative,26,65.5,NA,-27.87,NA,Caco-2,NA,H,Human,Colon,Epithelial,Adult,L,24,31.25,MTT,TetrazoliumSalt,NA,98.80435,0.432,25,10.3390/nano11010132
4760,2021,Au,I,Sphere,COOH,Biosynthesis,Negative,20,66.74,NA,-23.45,NA,Caco-2,NA,H,Human,Colon,Epithelial,Adult,L,24,62.5,MTT,TetrazoliumSalt,NA,93.91304,0.571,25,10.3390/nano11010132
4761,2021,Au,I,Sphere,COOH,Biosynthesis,Negative,26,65.5,NA,-27.87,NA,Caco-2,NA,H,Human,Colon,Epithelial,Adult,L,24,62.5,MTT,TetrazoliumSalt,NA,97.5,0.432,25,10.3390/nano11010132
4762,2021,Au,I,Sphere,COOH,Biosynthesis,Negative,20,66.74,NA,-23.45,NA,Caco-2,NA,H,Human,Colon,Epithelial,Adult,L,24,125,MTT,TetrazoliumSalt,NA,91.30435,0.571,25,10.3390/nano11010132
4763,2021,Au,I,Sphere,COOH,Biosynthesis,Negative,26,65.5,NA,-27.87,NA,Caco-2,NA,H,Human,Colon,Epithelial,Adult,L,24,125,MTT,TetrazoliumSalt,NA,94.23913,0.432,25,10.3390/nano11010132
4764,2021,Au,I,Sphere,COOH,Biosynthesis,Negative,20,66.74,NA,-23.45,NA,Caco-2,NA,H,Human,Colon,Epithelial,Adult,L,24,250,MTT,TetrazoliumSalt,NA,90.65217,0.571,25,10.3390/nano11010132
4765,2021,Au,I,Sphere,COOH,Biosynthesis,Negative,26,65.5,NA,-27.87,NA,Caco-2,NA,H,Human,Colon,Epithelial,Adult,L,24,250,MTT,TetrazoliumSalt,NA,90.65217,0.432,25,10.3390/nano11010132
4766,2021,Au,I,Sphere,COOH,Biosynthesis,Negative,20,66.74,NA,-23.45,NA,Caco-2,NA,H,Human,Colon,Epithelial,Adult,L,24,500,MTT,TetrazoliumSalt,NA,88.69565,0.571,25,10.3390/nano11010132
4767,2021,Au,I,Sphere,COOH,Biosynthesis,Negative,26,65.5,NA,-27.87,NA,Caco-2,NA,H,Human,Colon,Epithelial,Adult,L,24,500,MTT,TetrazoliumSalt,NA,80.86957,0.432,25,10.3390/nano11010132
4768,2021,Au,I,Sphere,COOH,Biosynthesis,Negative,20,66.74,NA,-23.45,NA,Caco-2,NA,H,Human,Colon,Epithelial,Adult,L,24,1000,MTT,TetrazoliumSalt,NA,84.13043,0.571,25,10.3390/nano11010132
4769,2021,Au,I,Sphere,COOH,Biosynthesis,Negative,26,65.5,NA,-27.87,NA,Caco-2,NA,H,Human,Colon,Epithelial,Adult,L,24,1000,MTT,TetrazoliumSalt,NA,75.97826,0.432,25,10.3390/nano11010132
4770,2021,Au,I,Sphere,COOH,Biosynthesis,Negative,20,66.74,NA,-23.45,NA,PC-3,NA,H,Human,Prostate,Epithelial,Adult,L,24,15.625,MTT,TetrazoliumSalt,NA,86.2413,0.571,25,10.3390/nano11010132
4771,2021,Au,I,Sphere,COOH,Biosynthesis,Negative,26,65.5,NA,-27.87,NA,PC-3,NA,H,Human,Prostate,Epithelial,Adult,L,24,15.625,MTT,TetrazoliumSalt,NA,78.8272,0.432,25,10.3390/nano11010132
4772,2021,Au,I,Sphere,COOH,Biosynthesis,Negative,20,66.74,NA,-23.45,NA,PC-3,NA,H,Human,Prostate,Epithelial,Adult,L,24,31.25,MTT,TetrazoliumSalt,NA,84.55199,0.571,25,10.3390/nano11010132
4773,2021,Au,I,Sphere,COOH,Biosynthesis,Negative,26,65.5,NA,-27.87,NA,PC-3,NA,H,Human,Prostate,Epithelial,Adult,L,24,31.25,MTT,TetrazoliumSalt,NA,76.31541,0.432,25,10.3390/nano11010132
4774,2021,Au,I,Sphere,COOH,Biosynthesis,Negative,20,66.74,NA,-23.45,NA,PC-3,NA,H,Human,Prostate,Epithelial,Adult,L,24,62.5,MTT,TetrazoliumSalt,NA,76.28733,0.571,25,10.3390/nano11010132
4775,2021,Au,I,Sphere,COOH,Biosynthesis,Negative,26,65.5,NA,-27.87,NA,PC-3,NA,H,Human,Prostate,Epithelial,Adult,L,24,62.5,MTT,TetrazoliumSalt,NA,71.33842,0.432,25,10.3390/nano11010132
4776,2021,Au,I,Sphere,COOH,Biosynthesis,Negative,20,66.74,NA,-23.45,NA,PC-3,NA,H,Human,Prostate,Epithelial,Adult,L,24,125,MTT,TetrazoliumSalt,NA,74.872,0.571,25,10.3390/nano11010132
4777,2021,Au,I,Sphere,COOH,Biosynthesis,Negative,26,65.5,NA,-27.87,NA,PC-3,NA,H,Human,Prostate,Epithelial,Adult,L,24,125,MTT,TetrazoliumSalt,NA,70.47103,0.432,25,10.3390/nano11010132
4778,2021,Au,I,Sphere,COOH,Biosynthesis,Negative,20,66.74,NA,-23.45,NA,PC-3,NA,H,Human,Prostate,Epithelial,Adult,L,24,250,MTT,TetrazoliumSalt,NA,71.81226,0.571,25,10.3390/nano11010132
4779,2021,Au,I,Sphere,COOH,Biosynthesis,Negative,26,65.5,NA,-27.87,NA,PC-3,NA,H,Human,Prostate,Epithelial,Adult,L,24,250,MTT,TetrazoliumSalt,NA,66.58994,0.432,25,10.3390/nano11010132
4780,2021,Au,I,Sphere,COOH,Biosynthesis,Negative,20,66.74,NA,-23.45,NA,PC-3,NA,H,Human,Prostate,Epithelial,Adult,L,24,500,MTT,TetrazoliumSalt,NA,67.38322,0.571,25,10.3390/nano11010132
4781,2021,Au,I,Sphere,COOH,Biosynthesis,Negative,26,65.5,NA,-27.87,NA,PC-3,NA,H,Human,Prostate,Epithelial,Adult,L,24,500,MTT,TetrazoliumSalt,NA,62.1609,0.432,25,10.3390/nano11010132
4782,2021,Au,I,Sphere,COOH,Biosynthesis,Negative,20,66.74,NA,-23.45,NA,PC-3,NA,H,Human,Prostate,Epithelial,Adult,L,24,1000,MTT,TetrazoliumSalt,NA,65.14597,0.571,25,10.3390/nano11010132
4783,2021,Au,I,Sphere,COOH,Biosynthesis,Negative,26,65.5,NA,-27.87,NA,PC-3,NA,H,Human,Prostate,Epithelial,Adult,L,24,1000,MTT,TetrazoliumSalt,NA,53.07433,0.432,25,10.3390/nano11010132
4784,2020,Graphene Oxide,C,Flat,None,Commercial,Negative,NA,886.166667,539.6666667,-14.5,-5.68,THP-1,240000,H,Human,Blood,Monocyte,Adult,L,24,3.13,CCK-8,TetrazoliumSalt,NA,97.13675,0.497667,14,10.1016/j.ecoenv.2020.110714
4785,2020,Graphene Oxide,C,Flat,None,Commercial,Negative,NA,886.166667,539.6666667,-14.5,-5.68,THP-1,240000,H,Human,Blood,Monocyte,Adult,L,24,6.25,CCK-8,TetrazoliumSalt,NA,99.65812,0.497667,14,10.1016/j.ecoenv.2020.110714
4786,2020,Graphene Oxide,C,Flat,None,Commercial,Negative,NA,886.166667,539.6666667,-14.5,-5.68,THP-1,240000,H,Human,Blood,Monocyte,Adult,L,24,12.5,CCK-8,TetrazoliumSalt,NA,97.90598,0.497667,14,10.1016/j.ecoenv.2020.110714
4787,2020,Graphene Oxide,C,Flat,None,Commercial,Negative,NA,886.166667,539.6666667,-14.5,-5.68,THP-1,240000,H,Human,Blood,Monocyte,Adult,L,24,25,CCK-8,TetrazoliumSalt,NA,95.89744,0.497667,14,10.1016/j.ecoenv.2020.110714
4788,2020,Graphene Oxide,C,Flat,None,Commercial,Negative,NA,886.166667,539.6666667,-14.5,-5.68,THP-1,240000,H,Human,Blood,Monocyte,Adult,L,24,50,CCK-8,TetrazoliumSalt,NA,80.17094,0.497667,14,10.1016/j.ecoenv.2020.110714
4789,2020,Graphene Oxide,C,Flat,None,Commercial,Negative,NA,886.166667,539.6666667,-14.5,-5.68,THP-1,240000,H,Human,Blood,Monocyte,Adult,L,24,3.13,CCK-8,TetrazoliumSalt,NA,99.17749,0.497667,14,10.1016/j.ecoenv.2020.110714
4790,2020,Graphene Oxide,C,Flat,None,Commercial,Negative,NA,886.166667,539.6666667,-14.5,-5.68,THP-1,240000,H,Human,Blood,Monocyte,Adult,L,24,6.25,CCK-8,TetrazoliumSalt,NA,101.2554,0.497667,14,10.1016/j.ecoenv.2020.110714
4791,2020,Graphene Oxide,C,Flat,None,Commercial,Negative,NA,886.166667,539.6666667,-14.5,-5.68,THP-1,240000,H,Human,Blood,Monocyte,Adult,L,24,12.5,CCK-8,TetrazoliumSalt,NA,98.83117,0.497667,14,10.1016/j.ecoenv.2020.110714
4792,2020,Graphene Oxide,C,Flat,None,Commercial,Negative,NA,886.166667,539.6666667,-14.5,-5.68,THP-1,240000,H,Human,Blood,Monocyte,Adult,L,24,25,CCK-8,TetrazoliumSalt,NA,95.75758,0.497667,14,10.1016/j.ecoenv.2020.110714
4793,2020,Graphene Oxide,C,Flat,None,Commercial,Negative,NA,886.166667,539.6666667,-14.5,-5.68,THP-1,240000,H,Human,Blood,Monocyte,Adult,L,24,50,CCK-8,TetrazoliumSalt,NA,81.34199,0.497667,14,10.1016/j.ecoenv.2020.110714
4794,2020,Graphene Oxide,C,Flat,None,Commercial,Negative,NA,886.166667,539.6666667,-14.5,-5.68,THP-1,240000,H,Human,Blood,Monocyte,Adult,L,24,3.13,CCK-8,TetrazoliumSalt,NA,104.9099,0.497667,14,10.1016/j.ecoenv.2020.110714
4795,2020,Graphene Oxide,C,Flat,None,Commercial,Negative,NA,886.166667,539.6666667,-14.5,-5.68,THP-1,240000,H,Human,Blood,Monocyte,Adult,L,24,6.25,CCK-8,TetrazoliumSalt,NA,103.0631,0.497667,14,10.1016/j.ecoenv.2020.110714
4796,2020,Graphene Oxide,C,Flat,None,Commercial,Negative,NA,886.166667,539.6666667,-14.5,-5.68,THP-1,240000,H,Human,Blood,Monocyte,Adult,L,24,12.5,CCK-8,TetrazoliumSalt,NA,96.62162,0.497667,14,10.1016/j.ecoenv.2020.110714
4797,2020,Graphene Oxide,C,Flat,None,Commercial,Negative,NA,886.166667,539.6666667,-14.5,-5.68,THP-1,240000,H,Human,Blood,Monocyte,Adult,L,24,25,CCK-8,TetrazoliumSalt,NA,91.98198,0.497667,14,10.1016/j.ecoenv.2020.110714
4798,2020,Graphene Oxide,C,Flat,None,Commercial,Negative,NA,886.166667,539.6666667,-14.5,-5.68,THP-1,240000,H,Human,Blood,Monocyte,Adult,L,24,50,CCK-8,TetrazoliumSalt,NA,76.53153,0.497667,14,10.1016/j.ecoenv.2020.110714
4799,2020,Graphene Oxide,C,Flat,None,Commercial,Negative,NA,886.166667,539.6666667,-14.5,-5.68,THP-1,240000,H,Human,Blood,Monocyte,Adult,L,24,3.13,CCK-8,TetrazoliumSalt,NA,101.9231,0.497667,14,10.1016/j.ecoenv.2020.110714
4800,2020,Graphene Oxide,C,Flat,None,Commercial,Negative,NA,886.166667,539.6666667,-14.5,-5.68,THP-1,240000,H,Human,Blood,Monocyte,Adult,L,24,6.25,CCK-8,TetrazoliumSalt,NA,101.453,0.497667,14,10.1016/j.ecoenv.2020.110714
4801,2020,Graphene Oxide,C,Flat,None,Commercial,Negative,NA,886.166667,539.6666667,-14.5,-5.68,THP-1,240000,H,Human,Blood,Monocyte,Adult,L,24,12.5,CCK-8,TetrazoliumSalt,NA,98.46154,0.497667,14,10.1016/j.ecoenv.2020.110714
4802,2020,Graphene Oxide,C,Flat,None,Commercial,Negative,NA,886.166667,539.6666667,-14.5,-5.68,THP-1,240000,H,Human,Blood,Monocyte,Adult,L,24,25,CCK-8,TetrazoliumSalt,NA,90.7265,0.497667,14,10.1016/j.ecoenv.2020.110714
4803,2020,Graphene Oxide,C,Flat,None,Commercial,Negative,NA,886.166667,539.6666667,-14.5,-5.68,THP-1,240000,H,Human,Blood,Monocyte,Adult,L,24,50,CCK-8,TetrazoliumSalt,NA,74.2735,0.497667,14,10.1016/j.ecoenv.2020.110714
4804,2020,Graphene Oxide,C,Flat,None,Commercial,Negative,NA,336.8,366.2666667,-1.433333333,-3.006666667,THP-1,240000,H,Human,Blood,Monocyte,Adult,L,24,3.13,CCK-8,TetrazoliumSalt,NA,97.00855,0.587,14,10.1016/j.ecoenv.2020.110714
4805,2020,Graphene Oxide,C,Flat,None,Commercial,Negative,NA,336.8,366.2666667,-1.433333333,-3.006666667,THP-1,240000,H,Human,Blood,Monocyte,Adult,L,24,6.25,CCK-8,TetrazoliumSalt,NA,101.6667,0.587,14,10.1016/j.ecoenv.2020.110714
4806,2020,Graphene Oxide,C,Flat,None,Commercial,Negative,NA,336.8,366.2666667,-1.433333333,-3.006666667,THP-1,240000,H,Human,Blood,Monocyte,Adult,L,24,12.5,CCK-8,TetrazoliumSalt,NA,100.9402,0.587,14,10.1016/j.ecoenv.2020.110714
4807,2020,Graphene Oxide,C,Flat,None,Commercial,Negative,NA,336.8,366.2666667,-1.433333333,-3.006666667,THP-1,240000,H,Human,Blood,Monocyte,Adult,L,24,25,CCK-8,TetrazoliumSalt,NA,102.8205,0.587,14,10.1016/j.ecoenv.2020.110714
4808,2020,Graphene Oxide,C,Flat,None,Commercial,Negative,NA,336.8,366.2666667,-1.433333333,-3.006666667,THP-1,240000,H,Human,Blood,Monocyte,Adult,L,24,50,CCK-8,TetrazoliumSalt,NA,96.06838,0.587,14,10.1016/j.ecoenv.2020.110714
4809,2020,Graphene Oxide,C,Flat,None,Commercial,Negative,NA,336.8,366.2666667,-1.433333333,-3.006666667,THP-1,240000,H,Human,Blood,Monocyte,Adult,L,24,3.13,CCK-8,TetrazoliumSalt,NA,97.74892,0.587,14,10.1016/j.ecoenv.2020.110714
4810,2020,Graphene Oxide,C,Flat,None,Commercial,Negative,NA,336.8,366.2666667,-1.433333333,-3.006666667,THP-1,240000,H,Human,Blood,Monocyte,Adult,L,24,6.25,CCK-8,TetrazoliumSalt,NA,98.65801,0.587,14,10.1016/j.ecoenv.2020.110714
4811,2020,Graphene Oxide,C,Flat,None,Commercial,Negative,NA,336.8,366.2666667,-1.433333333,-3.006666667,THP-1,240000,H,Human,Blood,Monocyte,Adult,L,24,12.5,CCK-8,TetrazoliumSalt,NA,99.74026,0.587,14,10.1016/j.ecoenv.2020.110714
4812,2020,Graphene Oxide,C,Flat,None,Commercial,Negative,NA,336.8,366.2666667,-1.433333333,-3.006666667,THP-1,240000,H,Human,Blood,Monocyte,Adult,L,24,25,CCK-8,TetrazoliumSalt,NA,96.5368,0.587,14,10.1016/j.ecoenv.2020.110714
4813,2020,Graphene Oxide,C,Flat,None,Commercial,Negative,NA,336.8,366.2666667,-1.433333333,-3.006666667,THP-1,240000,H,Human,Blood,Monocyte,Adult,L,24,50,CCK-8,TetrazoliumSalt,NA,98.61472,0.587,14,10.1016/j.ecoenv.2020.110714
4814,2020,Graphene Oxide,C,Flat,None,Commercial,Negative,NA,336.8,366.2666667,-1.433333333,-3.006666667,THP-1,240000,H,Human,Blood,Monocyte,Adult,L,24,3.13,CCK-8,TetrazoliumSalt,NA,100.5042,0.587,14,10.1016/j.ecoenv.2020.110714
4815,2020,Graphene Oxide,C,Flat,None,Commercial,Negative,NA,336.8,366.2666667,-1.433333333,-3.006666667,THP-1,240000,H,Human,Blood,Monocyte,Adult,L,24,6.25,CCK-8,TetrazoliumSalt,NA,91.48459,0.587,14,10.1016/j.ecoenv.2020.110714
4816,2020,Graphene Oxide,C,Flat,None,Commercial,Negative,NA,336.8,366.2666667,-1.433333333,-3.006666667,THP-1,240000,H,Human,Blood,Monocyte,Adult,L,24,12.5,CCK-8,TetrazoliumSalt,NA,101.1765,0.587,14,10.1016/j.ecoenv.2020.110714
4817,2020,Graphene Oxide,C,Flat,None,Commercial,Negative,NA,336.8,366.2666667,-1.433333333,-3.006666667,THP-1,240000,H,Human,Blood,Monocyte,Adult,L,24,25,CCK-8,TetrazoliumSalt,NA,95.01401,0.587,14,10.1016/j.ecoenv.2020.110714
4818,2020,Graphene Oxide,C,Flat,None,Commercial,Negative,NA,336.8,366.2666667,-1.433333333,-3.006666667,THP-1,240000,H,Human,Blood,Monocyte,Adult,L,24,50,CCK-8,TetrazoliumSalt,NA,99.77591,0.587,14,10.1016/j.ecoenv.2020.110714
4819,2020,Graphene Oxide,C,Flat,None,Commercial,Negative,NA,336.8,366.2666667,-1.433333333,-3.006666667,THP-1,240000,H,Human,Blood,Monocyte,Adult,L,24,3.13,CCK-8,TetrazoliumSalt,NA,100.5,0.587,14,10.1016/j.ecoenv.2020.110714
4820,2020,Graphene Oxide,C,Flat,None,Commercial,Negative,NA,336.8,366.2666667,-1.433333333,-3.006666667,THP-1,240000,H,Human,Blood,Monocyte,Adult,L,24,6.25,CCK-8,TetrazoliumSalt,NA,98.94444,0.587,14,10.1016/j.ecoenv.2020.110714
4821,2020,Graphene Oxide,C,Flat,None,Commercial,Negative,NA,336.8,366.2666667,-1.433333333,-3.006666667,THP-1,240000,H,Human,Blood,Monocyte,Adult,L,24,12.5,CCK-8,TetrazoliumSalt,NA,105.75,0.587,14,10.1016/j.ecoenv.2020.110714
4822,2020,Graphene Oxide,C,Flat,None,Commercial,Negative,NA,336.8,366.2666667,-1.433333333,-3.006666667,THP-1,240000,H,Human,Blood,Monocyte,Adult,L,24,25,CCK-8,TetrazoliumSalt,NA,101.3333,0.587,14,10.1016/j.ecoenv.2020.110714
4823,2020,Graphene Oxide,C,Flat,None,Commercial,Negative,NA,336.8,366.2666667,-1.433333333,-3.006666667,THP-1,240000,H,Human,Blood,Monocyte,Adult,L,24,50,CCK-8,TetrazoliumSalt,NA,98.25,0.587,14,10.1016/j.ecoenv.2020.110714
4824,2020,Graphene Oxide,C,Flat,None,Commercial,Negative,NA,336.8,366.2667,-1.43333,-3.00667,HUVEC,40000,H,Human,Umbilical Vein,Endothelial,Embryonic,P,24,6.25,CCK-8,TetrazoliumSalt,NA,105.2632,0.587,166,10.1016/j.cbi.2020.109325
4825,2020,Graphene Oxide,C,Flat,None,Commercial,Negative,NA,336.8,366.2667,-1.43333,-3.00667,HUVEC,40000,H,Human,Umbilical Vein,Endothelial,Embryonic,P,24,6.25,CCK-8,TetrazoliumSalt,NA,105.6481,0.587,166,10.1016/j.cbi.2020.109325
4826,2020,Graphene Oxide,C,Flat,None,Commercial,Negative,NA,336.8,366.2667,-1.43333,-3.00667,HUVEC,40000,H,Human,Umbilical Vein,Endothelial,Embryonic,P,24,6.25,CCK-8,TetrazoliumSalt,NA,104.7059,0.587,166,10.1016/j.cbi.2020.109325
4827,2020,Graphene Oxide,C,Flat,None,Commercial,Negative,NA,336.8,366.2667,-1.43333,-3.00667,HUVEC,40000,H,Human,Umbilical Vein,Endothelial,Embryonic,P,24,6.25,CCK-8,TetrazoliumSalt,NA,101.3725,0.587,166,10.1016/j.cbi.2020.109325
4828,2020,Graphene Oxide,C,Flat,None,Commercial,Negative,NA,886.1667,539.6667,-14.5,-5.68,HUVEC,40000,H,Human,Umbilical Vein,Endothelial,Embryonic,P,24,6.25,CCK-8,TetrazoliumSalt,NA,100.2632,0.497667,166,10.1016/j.cbi.2020.109325
4829,2020,Graphene Oxide,C,Flat,None,Commercial,Negative,NA,886.1667,539.6667,-14.5,-5.68,HUVEC,40000,H,Human,Umbilical Vein,Endothelial,Embryonic,P,24,6.25,CCK-8,TetrazoliumSalt,NA,99.81481,0.497667,166,10.1016/j.cbi.2020.109325
4830,2020,Graphene Oxide,C,Flat,None,Commercial,Negative,NA,886.1667,539.6667,-14.5,-5.68,HUVEC,40000,H,Human,Umbilical Vein,Endothelial,Embryonic,P,24,6.25,CCK-8,TetrazoliumSalt,NA,99.62963,0.497667,166,10.1016/j.cbi.2020.109325
4831,2020,Graphene Oxide,C,Flat,None,Commercial,Negative,NA,886.1667,539.6667,-14.5,-5.68,HUVEC,40000,H,Human,Umbilical Vein,Endothelial,Embryonic,P,24,6.25,CCK-8,TetrazoliumSalt,NA,98.88889,0.497667,166,10.1016/j.cbi.2020.109325
4832,2020,Graphene Oxide,C,Flat,None,Commercial,Negative,NA,336.8,366.2667,-1.43333,-3.00667,HUVEC,40000,H,Human,Umbilical Vein,Endothelial,Embryonic,P,24,12.5,CCK-8,TetrazoliumSalt,NA,92.36842,0.587,166,10.1016/j.cbi.2020.109325
4833,2020,Graphene Oxide,C,Flat,None,Commercial,Negative,NA,336.8,366.2667,-1.43333,-3.00667,HUVEC,40000,H,Human,Umbilical Vein,Endothelial,Embryonic,P,24,12.5,CCK-8,TetrazoliumSalt,NA,97.77778,0.587,166,10.1016/j.cbi.2020.109325
4834,2020,Graphene Oxide,C,Flat,None,Commercial,Negative,NA,336.8,366.2667,-1.43333,-3.00667,HUVEC,40000,H,Human,Umbilical Vein,Endothelial,Embryonic,P,24,12.5,CCK-8,TetrazoliumSalt,NA,97.94118,0.587,166,10.1016/j.cbi.2020.109325
4835,2020,Graphene Oxide,C,Flat,None,Commercial,Negative,NA,336.8,366.2667,-1.43333,-3.00667,HUVEC,40000,H,Human,Umbilical Vein,Endothelial,Embryonic,P,24,12.5,CCK-8,TetrazoliumSalt,NA,83.92157,0.587,166,10.1016/j.cbi.2020.109325
4836,2020,Graphene Oxide,C,Flat,None,Commercial,Negative,NA,886.1667,539.6667,-14.5,-5.68,HUVEC,40000,H,Human,Umbilical Vein,Endothelial,Embryonic,P,24,12.5,CCK-8,TetrazoliumSalt,NA,92.2807,0.497667,166,10.1016/j.cbi.2020.109325
4837,2020,Graphene Oxide,C,Flat,None,Commercial,Negative,NA,886.1667,539.6667,-14.5,-5.68,HUVEC,40000,H,Human,Umbilical Vein,Endothelial,Embryonic,P,24,12.5,CCK-8,TetrazoliumSalt,NA,83.42593,0.497667,166,10.1016/j.cbi.2020.109325
4838,2020,Graphene Oxide,C,Flat,None,Commercial,Negative,NA,886.1667,539.6667,-14.5,-5.68,HUVEC,40000,H,Human,Umbilical Vein,Endothelial,Embryonic,P,24,12.5,CCK-8,TetrazoliumSalt,NA,99.25926,0.497667,166,10.1016/j.cbi.2020.109325
4839,2020,Graphene Oxide,C,Flat,None,Commercial,Negative,NA,886.1667,539.6667,-14.5,-5.68,HUVEC,40000,H,Human,Umbilical Vein,Endothelial,Embryonic,P,24,12.5,CCK-8,TetrazoliumSalt,NA,98.7037,0.497667,166,10.1016/j.cbi.2020.109325
4840,2020,Graphene Oxide,C,Flat,None,Commercial,Negative,NA,336.8,366.2667,-1.43333,-3.00667,HUVEC,40000,H,Human,Umbilical Vein,Endothelial,Embryonic,P,24,25,CCK-8,TetrazoliumSalt,NA,86.57895,0.587,166,10.1016/j.cbi.2020.109325
4841,2020,Graphene Oxide,C,Flat,None,Commercial,Negative,NA,336.8,366.2667,-1.43333,-3.00667,HUVEC,40000,H,Human,Umbilical Vein,Endothelial,Embryonic,P,24,25,CCK-8,TetrazoliumSalt,NA,97.68519,0.587,166,10.1016/j.cbi.2020.109325
4842,2020,Graphene Oxide,C,Flat,None,Commercial,Negative,NA,336.8,366.2667,-1.43333,-3.00667,HUVEC,40000,H,Human,Umbilical Vein,Endothelial,Embryonic,P,24,25,CCK-8,TetrazoliumSalt,NA,93.33333,0.587,166,10.1016/j.cbi.2020.109325
4843,2020,Graphene Oxide,C,Flat,None,Commercial,Negative,NA,336.8,366.2667,-1.43333,-3.00667,HUVEC,40000,H,Human,Umbilical Vein,Endothelial,Embryonic,P,24,25,CCK-8,TetrazoliumSalt,NA,82.2549,0.587,166,10.1016/j.cbi.2020.109325
4844,2020,Graphene Oxide,C,Flat,None,Commercial,Negative,NA,886.1667,539.6667,-14.5,-5.68,HUVEC,40000,H,Human,Umbilical Vein,Endothelial,Embryonic,P,24,25,CCK-8,TetrazoliumSalt,NA,48.50877,0.497667,166,10.1016/j.cbi.2020.109325
4845,2020,Graphene Oxide,C,Flat,None,Commercial,Negative,NA,886.1667,539.6667,-14.5,-5.68,HUVEC,40000,H,Human,Umbilical Vein,Endothelial,Embryonic,P,24,25,CCK-8,TetrazoliumSalt,NA,52.68519,0.497667,166,10.1016/j.cbi.2020.109325
4846,2020,Graphene Oxide,C,Flat,None,Commercial,Negative,NA,886.1667,539.6667,-14.5,-5.68,HUVEC,40000,H,Human,Umbilical Vein,Endothelial,Embryonic,P,24,25,CCK-8,TetrazoliumSalt,NA,66.2963,0.497667,166,10.1016/j.cbi.2020.109325
4847,2020,Graphene Oxide,C,Flat,None,Commercial,Negative,NA,886.1667,539.6667,-14.5,-5.68,HUVEC,40000,H,Human,Umbilical Vein,Endothelial,Embryonic,P,24,25,CCK-8,TetrazoliumSalt,NA,65.83333,0.497667,166,10.1016/j.cbi.2020.109325
4848,2020,Graphene Oxide,C,Flat,None,Commercial,Negative,NA,336.8,366.2667,-1.43333,-3.00667,HUVEC,40000,H,Human,Umbilical Vein,Endothelial,Embryonic,P,24,50,CCK-8,TetrazoliumSalt,NA,74.64912,0.587,166,10.1016/j.cbi.2020.109325
4849,2020,Graphene Oxide,C,Flat,None,Commercial,Negative,NA,336.8,366.2667,-1.43333,-3.00667,HUVEC,40000,H,Human,Umbilical Vein,Endothelial,Embryonic,P,24,50,CCK-8,TetrazoliumSalt,NA,78.05556,0.587,166,10.1016/j.cbi.2020.109325
4850,2020,Graphene Oxide,C,Flat,None,Commercial,Negative,NA,336.8,366.2667,-1.43333,-3.00667,HUVEC,40000,H,Human,Umbilical Vein,Endothelial,Embryonic,P,24,50,CCK-8,TetrazoliumSalt,NA,83.92157,0.587,166,10.1016/j.cbi.2020.109325
4851,2020,Graphene Oxide,C,Flat,None,Commercial,Negative,NA,336.8,366.2667,-1.43333,-3.00667,HUVEC,40000,H,Human,Umbilical Vein,Endothelial,Embryonic,P,24,50,CCK-8,TetrazoliumSalt,NA,79.70588,0.587,166,10.1016/j.cbi.2020.109325
4852,2020,Graphene Oxide,C,Flat,None,Commercial,Negative,NA,886.1667,539.6667,-14.5,-5.68,HUVEC,40000,H,Human,Umbilical Vein,Endothelial,Embryonic,P,24,50,CCK-8,TetrazoliumSalt,NA,31.84211,0.497667,166,10.1016/j.cbi.2020.109325
4853,2020,Graphene Oxide,C,Flat,None,Commercial,Negative,NA,886.1667,539.6667,-14.5,-5.68,HUVEC,40000,H,Human,Umbilical Vein,Endothelial,Embryonic,P,24,50,CCK-8,TetrazoliumSalt,NA,32.96296,0.497667,166,10.1016/j.cbi.2020.109325
4854,2020,Graphene Oxide,C,Flat,None,Commercial,Negative,NA,886.1667,539.6667,-14.5,-5.68,HUVEC,40000,H,Human,Umbilical Vein,Endothelial,Embryonic,P,24,50,CCK-8,TetrazoliumSalt,NA,33.05556,0.497667,166,10.1016/j.cbi.2020.109325
4855,2020,Graphene Oxide,C,Flat,None,Commercial,Negative,NA,886.1667,539.6667,-14.5,-5.68,HUVEC,40000,H,Human,Umbilical Vein,Endothelial,Embryonic,P,24,50,CCK-8,TetrazoliumSalt,NA,31.75926,0.497667,166,10.1016/j.cbi.2020.109325
4856,2020,Graphene Oxide,C,Flat,None,Commercial,Negative,NA,336.8,366.2667,-1.43333,-3.00667,HUVEC,40000,H,Human,Umbilical Vein,Endothelial,Embryonic,P,24,100,CCK-8,TetrazoliumSalt,NA,60.4386,0.587,166,10.1016/j.cbi.2020.109325
4857,2020,Graphene Oxide,C,Flat,None,Commercial,Negative,NA,336.8,366.2667,-1.43333,-3.00667,HUVEC,40000,H,Human,Umbilical Vein,Endothelial,Embryonic,P,24,100,CCK-8,TetrazoliumSalt,NA,63.98148,0.587,166,10.1016/j.cbi.2020.109325
4858,2020,Graphene Oxide,C,Flat,None,Commercial,Negative,NA,336.8,366.2667,-1.43333,-3.00667,HUVEC,40000,H,Human,Umbilical Vein,Endothelial,Embryonic,P,24,100,CCK-8,TetrazoliumSalt,NA,67.35294,0.587,166,10.1016/j.cbi.2020.109325
4859,2020,Graphene Oxide,C,Flat,None,Commercial,Negative,NA,336.8,366.2667,-1.43333,-3.00667,HUVEC,40000,H,Human,Umbilical Vein,Endothelial,Embryonic,P,24,100,CCK-8,TetrazoliumSalt,NA,62.64706,0.587,166,10.1016/j.cbi.2020.109325
4860,2020,Graphene Oxide,C,Flat,None,Commercial,Negative,NA,886.1667,539.6667,-14.5,-5.68,HUVEC,40000,H,Human,Umbilical Vein,Endothelial,Embryonic,P,24,100,CCK-8,TetrazoliumSalt,NA,29.29825,0.497667,166,10.1016/j.cbi.2020.109325
4861,2020,Graphene Oxide,C,Flat,None,Commercial,Negative,NA,886.1667,539.6667,-14.5,-5.68,HUVEC,40000,H,Human,Umbilical Vein,Endothelial,Embryonic,P,24,100,CCK-8,TetrazoliumSalt,NA,29.90741,0.497667,166,10.1016/j.cbi.2020.109325
4862,2020,Graphene Oxide,C,Flat,None,Commercial,Negative,NA,886.1667,539.6667,-14.5,-5.68,HUVEC,40000,H,Human,Umbilical Vein,Endothelial,Embryonic,P,24,100,CCK-8,TetrazoliumSalt,NA,27.77778,0.497667,166,10.1016/j.cbi.2020.109325
4863,2020,Graphene Oxide,C,Flat,None,Commercial,Negative,NA,886.1667,539.6667,-14.5,-5.68,HUVEC,40000,H,Human,Umbilical Vein,Endothelial,Embryonic,P,24,100,CCK-8,TetrazoliumSalt,NA,29.16667,0.497667,166,10.1016/j.cbi.2020.109325
